Repository: j-h-suh/semi-handbook

# 세미에이아이 핸드북 시리즈

> AI/ML 엔지니어를 위한 인터랙티브 기술 핸드북 플랫폼

## 소개

AI/ML 엔지니어가 실무에 필요한 도메인 지식을 **소프트웨어 엔지니어의 관점**으로 학습할 수 있는 온라인 교재 시리즈입니다. 인터랙티브 다이어그램, 수식 렌더링, AI 어시스턴트가 내장되어 있습니다.

## 핸드북 시리즈

### 📘 반도체 핸드북 (`/semi`)

반도체 산업에 진입하는 AI/ML 엔지니어를 위해, 웨이퍼부터 칩까지의 제조 공정을 설명합니다.

| Part | 내용 | 챕터 수 |
|------|------|---------|
| 들어가며 | 이 책의 목적과 독자 | 1 |
| Part 1 | 반도체 제조 기초 | 10 |
| Part 2 | 포토리소그래피 심화 | 14 |
| Part 3 | 수율 공학과 결함 분석 | 9 |
| Part 4 | AI와 반도체 제조 | 10 |
| Part 5 | 실무 레퍼런스 | 4 |

### 📗 통계학 핸드북 (`/stats`)

sklearn은 쓸 줄 알지만 통계적 검증은 자신 없는 ML 엔지니어를 위한 실전 통계학 입문서입니다.

| Part | 내용 | 챕터 수 |
|------|------|---------|
| 들어가며 | 왜 이 핸드북을 썼는가 | 1 |
| Part 1 | 기술통계 | 5 |
| Part 2 | 확률과 분포 | 6 |
| Part 3 | 추론통계 | 6 |
| Part 4 | 회귀와 모델링 | 5 |
| Part 5 | 베이지안 통계 | 4 |
| Part 6 | 실전 응용 | 5 |

### 📕 클로드 핸드북 (`/claude`)

Claude Code의 내부 구조를 소스코드 레벨에서 해부하는 AI 코딩 에이전트 심층 분석서입니다.

| Part | 내용 | 챕터 수 |
|------|------|---------|
| 들어가며 | 왜 이 책을 썼는가 | 2 |
| Part 1 | 부트스트랩 | 2 |
| Part 2 | 에이전트 루프 | 5 |
| Part 3 | 도구 시스템 | 5 |
| Part 4 | 슬래시 명령 | 3 |
| Part 5 | 터미널 UI | 3 |
| Part 6 | 권한과 설정 | 3 |
| Part 7 | 외부 연결 | 3 |
| Part 8 | 멀티 에이전트 | 4 |
| Part 9 | 미니 Claude Code | 5 |
| Part 10 | 확장하기 | 3 |
| 에필로그 | 마무리 | 2 |

## 기술 스택

- **프레임워크**: Next.js 16 (Turbopack)
- **차트**: Recharts
- **애니메이션**: Framer Motion
- **수식**: KaTeX
- **다이어그램**: Mermaid + 커스텀 React SVG 컴포넌트
- **AI 채팅**: Gemini API (사이드바 내장)
- **배포**: Vercel

## 시작하기

```bash

# 의존성 설치
npm install

# 개발 서버 실행
npm run dev
```

[http://localhost:3000](http://localhost:3000) 에서 확인할 수 있습니다.

## 콘텐츠 디렉토리 구조

```
content/
├── semi/                        # 반도체 핸드북
│   ├── *.md                     #   챕터 마크다운
│   ├── handbook-review.md       #   리뷰 메타
│   └── 반도체_...pdf            #   원본 PDF
├── stats/                       # 통계학 핸드북
│   └── *.md                     #   챕터 마크다운
└── claude_code/                 # 클로드 핸드북
    ├── *.md                     #   챕터 마크다운
    └── code_repository/         #   QnA 참조용 소스코드

public/content/
└── semi/
    └── images/                  # 반도체 챕터 이미지 (정적 서빙)
        ├── 01_01/
        ├── 01_02/
        └── ...
```

각 핸드북의 이미지는 `public/content/{book}/images/` 에 위치하며, `markdown.ts`의 `imageRewrite` 설정으로 마크다운 내 상대 경로가 절대 경로로 변환됩니다.

## 프로젝트 구조

```
src/
├── app/
│   ├── page.tsx              # 허브 랜딩 (책 선택)
│   ├── semi/[id]/            # 반도체 챕터 페이지
│   ├── stats/[id]/           # 통계 챕터 페이지
│   ├── claude/[id]/          # 클로드 챕터 페이지
│   ├── board/                # 통합 게시판
│   └── glossary/             # 용어 사전
├── components/
│   ├── diagrams/
│   │   ├── semi/             # 반도체 다이어그램
│   │   └── stats/            # 통계 다이어그램
│   ├── MarkdownViewer.tsx
│   ├── QnAPanel.tsx          # AI 사이드바 (공유)
│   └── Sidebar.tsx           # 책별 독립 TOC
└── lib/
    └── markdown.ts           # 마크다운 파싱 (책별 분기)
```

## 아키텍처 결정 사항

- **멀티북 라우팅**: `/semi/[id]`, `/stats/[id]`, `/claude/[id]` 형태로 책별 독립 URL
- **랜딩 페이지**: `/`에서 책 선택 허브, 각 책의 카드에 소개/진행률 표시
- **사이드바**: 현재 보고 있는 책의 TOC만 표시, 상단에 책 전환 탭 (반도체/통계학/클로드)
- **컴포넌트 공유**: MarkdownViewer, QnAPanel, Sidebar, SearchModal은 공유. 다이어그램 레지스트리와 파트 매핑은 책별 분리
- **게시판**: 통합 유지 + 책별 카테고리 태그
- **검색 (⌘K)**: 전체 핸드북 범위에서 검색, 결과에 책별 배지 표시
- **콘텐츠 디렉토리**: 각 핸드북은 `content/{book}/` 아래에 독립적으로 관리. 이미지는 `public/content/{book}/images/`에서 정적 서빙

## 라이선스

MIT

File: next/fpol/chapters/ch03.md.bak
# 제3장: 공간상 형성 – 세부 사항

수차(aberrations)와 디포커스(defocus)의 영향은 이제 이전 장에서 제공된 이미지 형성 설명에 추가되어야 한다. 정지된 이미징 렌즈를 지나 마스크와 웨이퍼를 스캔하면서 이미징하는 독특한 측면도 포함될 것이다. 다음으로, 빛의 벡터적 성질에 대한 논의와 이미징 및 액침 리소그래피(immersion lithography)에 대한 편광(polarization)의 영향이 설명될 것이다. 마지막으로, 이미지 품질에 대한 예비 논의로 이 장을 마무리할 것이다.

## 3.1 수차

웹스터(Webster) 사전에 따르면, 수차란 ‘...올바르거나, 참되거나, 정확한 것으로부터의 이탈’이다. 광학 이미징에서 ‘올바르거나, 참되거나, 정확한 것’은 렌즈의 이상적인, ‘회절 한계(diffraction-limited)’ 이미징 성능(이전 장에서 푸리에 광학을 사용하여 엄격하게 정의됨)으로 생각할 수 있다. 따라서 렌즈 수차는 해당 렌즈의 실제 성능이 이상적인 성능에서 벗어난 모든 편차이다. 상상할 수 있듯이, 수차는 이미징의 완벽함을 달성하려는 우리의 시도에 현실이 원치 않게 개입하는 것이다.

### 3.1.1 수차의 원인

실제로 수차는 세 가지 출처, 즉 설계 수차, 제작 수차, 사용 수차에서 발생한다. 제작 수차는 아마도 가장 명백한 오류의 원인일 것이며, 렌즈를 구성하는 유리 요소의 부정확한 모양과 두께, 제작에 사용된 불균일한 유리, 다양한 렌즈 요소의 부적절한 장착, 간격 또는 기울기, 또는 렌즈 제조 시의 기타 결함을 포함한다([Figure 3.1]). 사용 수차는 렌즈의 부적절한 사용이 성능을 저하시키는 모든 방식을 포함한다. 잘못된 파장이나 파장...

[Figure 3.1] 전형적인 제작 수차의 예
Decentered: 중심 이탈
Incorrect Spacing or Thickness: 부정확한 간격 또는 두께
Tilt: 기울어짐
Rough Surfaces: 거친 표면
Incorrect Curvature: 부정확한 곡률
Glass Inhomogeneity or Strain: 유리 불균일성 또는 변형

대역(spectrum)을 사용하는 것, 마스크 또는 웨이퍼 평면의 기울어짐, 또는 부적절한 환경 조건(예: 온도, 습도 또는 기압의 변화로 인한 공기 굴절률의 변화)이 포함된다. 그러나 어떤 의미에서는 리소그래피 렌즈의 근본적인 문제는 바로 설계 수차이다.

‘설계 수차’는 렌즈 설계자에 의해 발생한 실수나 문제를 의미하지 않는다. 사실, 이는 정반대의 의미를 갖는다. 수차는 이미징의 본질에 근본적인 것이며, 가능한 한 많은 수차를 ‘설계에서 배제(design out)’하는 것이 렌즈 설계자의 목표이다. 설계 수차는 자연적으로 이미징 시스템에 삽입된 수차 중 설계자가 제거할 수 없었던 것들이다. 굴절 광학 소자에 대한 이러한 수차의 근본 원인은 스넬의 법칙(Snell's law)의 비선형성이다.

스넬의 법칙은 빛이 한 매질에서 다른 매질로 통과할 때의 굴절을 설명한다. 두 매질의 경계면에 법선에 대해 각도 $\theta_1$로 입사한 빛은 스넬의 법칙에 따라 매질 2에서 새로운 각도 $\theta_2$로 굴절된다.

$$ n_1 \sin \theta_1 = n_2 \sin \theta_2 \tag{3.1} $$

여기서 $n_1$과 $n_2$는 두 매질의 굴절률이다. 곡면 유리 표면이 빛을 집중시킬 수 있게 하는 것은 바로 공기와 유리 사이의 이러한 굴절 덕분이다. 굴절의 관점에서 이미징의 목표는 매우 간단하게 서술할 수 있다. 물체의 어떤 지점에서 모든 방향으로 방출되는 빛은 렌즈에 의해 수집되어 이상적인 이미지 지점에 초점을 맺어야 한다. 따라서 물체 지점에서 오는 광선은 각도에 관계없이 렌즈를 통과하여 이미지 지점에 도달해야 한다.

스넬의 법칙은 이러한 이상적인 거동을 허용하는가? 단일 요소로 만들어진 렌즈(즉, 한 조각의 유리)가 구면 전면 및 후면을 갖는 경우, 스넬의 법칙이 선형인 경우($n_1 \theta_1 = n_2 \theta_2$)에만 이상적인 이미징 거동을 얻을 수 있음을 보이는 것은 어렵지 않다. 따라서 비이상적인 이미징 거동을 유발하는 것은 빛 굴절의 비선형적 성질이다(작은 $\theta$에 대해 $\sin \theta \approx \theta$라는 점을 상기하자). 이미징 시스템을 통과하는 빛의 모든 각도가 스넬의 법칙이 근사적으로 선형일 정도로 충분히 작을 때, 우리는 렌즈가 이 근축(paraxial)(축 근처) 근사에서 이상적으로 거동함을 알 수 있다. 구면 모양의 렌즈가 예로 사용되었지만, 많은 다른 물체 지점에 대해 이상적인 이미징을 제공하는 단일 렌즈 표면 모양은 없다. 따라서 근본적으로 스넬의 법칙의 비선형적 성질은 비이상적인 이미징 거동(즉, 수차)을 초래한다.

만약 수차가 이미징의 본질에 근본적인 것이라면, 어떻게 이상적인 이미징 거동에 접근하는 렌즈를 만들 수 있을까? 각 렌즈 요소는 그 본질상 수차를 가지고 있기 때문에, 서로 다른 수차를 가진 다른 렌즈 요소들을 결합함으로써 이러한 수차를 보정한다. 만약 비슷한 크기지만 반대 방향의 수차를 가진 두 개의 렌즈 요소를 함께 가져오면, 그 조합은 개별 렌즈 요소보다 더 작은 수차를 가질 것이다. 간단한 예로 안경 한 쌍이 있다. 하나의 렌즈인 당신의 눈은 특정 크기의 수차를 가지고 있다. 두 번째 렌즈인 안경은 거의 같은 크기이지만 반대 방향의 수차를 갖도록 설계된다. 이 조합은 수용 가능할 만큼 충분히 작은 잔류 수차를 산출한다. 렌즈 설계를 통한 수차 보정의 가장 간단한 예 중 하나는 서로 다른 두 종류의 유리로 만들어진 양의 요소와 음의 요소의 접합 이중 렌즈(cemented doublet)이며, 이는 파장에 따른 이미징 거동의 변화인 색수차(chromatic aberrations)를 줄이는 추가적인 장점도 있다([Figure 3.2]).

두 렌즈 요소의 결합은 전체 렌즈 시스템의 수차를 줄일 수 있지만, 제거할 수는 없다. 만약 세 번째 요소가 추가된다면, 전체 수차 양은 더 줄어들 수 있다. 각 렌즈 요소는 두 개의 곡면, 두께, 위치 및 유리 종류를 가지고 있어, 전체 수차 수준을 줄일 수 있도록 설계할 수 있는 자유도를 제공한다. 따라서 렌즈 설계자는 이러한 자유도(조리개 스탑(aperture stop)의 위치에 더하여)를 사용하여 자연이 단일 요소의 거동에 내재시킨 수차를 ‘설계에서 배제’한다(현대 리소그래피 렌즈의 예는 [Figure 3.3] 참조). 그러나 무수차 렌즈 시스템은 실제로 결코 달성될 수 없는 이상이다. 설계된 거동을 완벽하게 만들기 위해서는 무한한 수의 렌즈 요소가 필요할 것이다. 이 지점에 도달하기 전에, 그러나, 제작 수차가 지배하기 시작할 것이다. 렌즈 요소 하나를 더 추가했을 때 줄어드는 설계 수차보다 추가되는 제작 수차가 더 많아질 때 요소의 최적 개수에 도달한다.

[Figure 3.2] 접합 이중 렌즈 사용에 의한 구면 수차의 감소

[Figure 3.3] 간단한 NA = 0.8, 248-nm 렌즈 설계의 예 스넬의 법칙의 비선형적 성질이 수차를 유발하기 때문에, 렌즈를 통과하는 각도가 클수록 비이상적인 거동이 더 크게 나타난다. 따라서 주어진 렌즈 설계에서 개구수(NA)나 필드 크기가 증가하면 수차가 크게 증가한다. 그러나 사실, 렌즈 설계 및 제조의 개선으로 인해, 더 높은 NA를 가진 새로운 세대의 리소그래피 렌즈는 항상 이전 세대에 비해 *더 낮은* 수준의 수차를 보이는 것으로 보인다. 렌즈 설계에 더 큰 자유도를 제공하는 비구면 렌즈 요소의 사용 증가는 필요한 렌즈 요소의 수를 낮게 유지하는 데 도움이 되었다(물론 제조 복잡성이 증가하는 대가를 치르지만). 여전히, 렌즈 크기와 무게는 각 세대의 리소그래피 장비마다 상당히 증가하며, 500kg 무게에 2m 이상의 높이를 가진 렌즈가 이제는 흔하다.

불행하게도, 최첨단 렌즈에서 발견되는 낮은 수준의 수차조차도 무시할 수 있을 만큼 작지 않다. 변함없이, 높은 NA 렌즈는 완벽함에서 아주 조금만 벗어나도 점점 더 민감해지는 더 작은 피처를 인쇄하는 데 사용된다. 이러한 수차의 영향은 이미지 품질의 저하이며, 궁극적으로는 임계 치수(CD) 제어 및 오버레이 성능의 손실이다(8장 참조). 렌즈의 수차 거동에 대한 철저한 이해는 리소그래피 도구의 한계를 뛰어넘으려는 사람들에게 필수적이다.

### 3.1.2 수차의 기술: 제르니케 다항식

수차는 어떻게 특징지어지는가? 간단한 기하 광학 접근법에서, 광선(optical rays)은 광학 시스템을 통과하는 빛의 전파를 나타낸다. 렌즈를 통과하는 빛의 경로를 추적함으로써(예를 들어 렌즈 설계 소프트웨어 프로그램을 사용하여), 이상적인 경로로부터 광선의 실제 경로의 편차는 우리에게 수차의 크기를 알려준다([Figure 3.4]). 수차의 크기는 이상적인 광선과 실제 광선 사이의 광경로차(OPD, Optical Path Difference)로 표현될 수 있다. 광선은 빛이 이동하는 방향을 가리키며, 따라서 위상이 일정한 표면인 빛의 파면(wavefront)에 수직이다. 렌즈를 통해 이러한 파면을 전파함으로써, 실제 파면으로부터 이상적인 파면의 편차 또한 그 크기를 표현하는 데 사용될 수 있다.

[Figure 3.4] 광선 추적(Ray tracing)은 (a) 이상적인 렌즈의 경우 물체 지점에서 나오는 빛이 모든 각도에서 이상적인 이미지 지점으로 수렴하는 반면, (b) 실제 렌즈의 경우 광선이 이상적인 이미지 지점으로 수렴하지 않음을 보여준다.
Object Point: 물체 지점
Image Point: 이미지 지점
Coma: 코마 수차의 크기를 표현하는 데 사용될 수 있다([Figure 3.5]). 빛이 한 파장의 거리를 이동할 때마다 $2\pi$의 위상 변화를 겪기 때문에, 이 두 설명은 완전히 동일하며, OPD와 위상 오류(phase error) 간의 간단한 변환을 제공한다.

렌즈의 수차 거동은 렌즈 설계 소프트웨어를 사용하여 예측하거나 간섭계(interferometry)를 사용하여 측정할 수 있다. 두 경우 모두 결과는 필드의 주어진 지점에 대해 렌즈에서 나오는 빛의 위상 오류(또는 OPD) 지도이다. 수차는 필드 위치(예: 중앙 대 왼쪽 위 모서리)의 함수에 따라 달라진다는 점에 유의하는 것이 중요하다. 전형적인 리소그래피 렌즈에 대해 이러한 수차가 어떻게 변하는지 완전히 특성화하려면 일반적으로 필드 전반에 걸쳐 25~50회의 측정이 필요하다.

렌즈의 사출 동공(exit pupil)에 걸친 위상 오류 지도는 유용하지만 잠재적으로 큰 데이터 세트이다. 이러한 데이터를 더 잘 이해하기 위한 가장 일반적인 방법 중 하나는 데이터를 함수, 일반적으로 고차 다항식에 곡선 맞춤(curve fit)하는 것이다. 그런 식으로, 이 큰 실험 데이터 세트는 상대적으로 적은 수의 다항식 계수로 표현될 수 있다. 또한, 다항식 맞춤 함수의 형태를 신중하게 선택함으로써 계수 자체에 물리적으로 의미 있는 해석을 부여할 수 있다. 단연코 가장 일반적인 이러한 다항식은 제르니케 다항식(Zernike polynomial)으로, 1953년 노벨 물리학상 수상자인 Frits Zernike의 이름을 딴 것이다. 이 직교(orthogonal) 다항식 급수는 무한한 수의 항을 갖지만, 일반적으로 36개 항에서 잘리며, 상대적 반경 방향 동공 위치 $R$의 거듭제곱과 극각(polar angle) $\phi$의 삼각 함수를 사용한다. 따라서 36개의 제르니케 계수의 수치 값을 아는 것은 합리적인 수준의 정확도로 단일 필드 지점에서 렌즈의 수차 거동을 설명할 수 있게 한다.

제르니케 다항식은 여러 방식으로 배열될 수 있지만, 대부분의 렌즈 설계 소프트웨어 및 렌즈 측정 장비는 다음과 같이 정의된 프린지(fringe) 또는 원(circle) 제르니케 다항식을 사용한다.

$$ W(R, \phi) = \frac{OPD}{\lambda} = \sum_{i=0}^{\infty} Z_i F_i(R, \phi) \tag{3.2} $$

여기서 $W(R, \phi)$는 파장에 대한 광경로차이고, $Z_i$는 $i$번째 제르니케 계수(Zernike coefficient)라고 하며, $F_i(R, \phi)$는 [Table 3.1]에 정의된 다항식 항이다.

[Figure 3.5] (a) 이상적인 렌즈와 (b) 수차가 있는 렌즈에 대한 빛의 전파를 보여주는 파면
Object Point: 물체 지점
Image Point: 이미지 지점 수차(aberration)로 인한 위상 오차는 단순히 $2\pi W(R,\phi)$가 된다. 단위 원 상의 극좌표 $(R,\phi)$는 다음과 같이 카르테시안(Cartesian) 공간 주파수 좌표와 관계된다.

$$ f_x = \frac{NA}{\lambda}R\cos\phi, \quad f_y = \frac{NA}{\lambda}R\sin\phi \tag{3.3} $$

Table 3.1 프린지(Fringe) 제르니케 다항식의 처음 36개 항에 대한 다항 함수와 일반 명칭

| 항(Term) | 프린지 제르니케 공식, $F_i$ | 일반 명칭 (Common Name) |
| :--- | :--- | :--- |
| $Z_0$ | $1$ | Piston |
| $Z_1$ | $R\cos\phi$ | x-Tilt |
| $Z_2$ | $R\sin\phi$ | y-Tilt |
| $Z_3$ | $2R^2 - 1$ | Power (paraxial focus) |
| $Z_4$ | $R^2\cos2\phi$ | 3rd Order Astigmatism |
| $Z_5$ | $R^2\sin2\phi$ | 3rd Order 45° Astigmatism |
| $Z_6$ | $(3R^2 - 2)R\cos\phi$ | 3rd Order x-Coma |
| $Z_7$ | $(3R^2 - 2)R\sin\phi$ | 3rd Order y-Coma |
| $Z_8$ | $6R^4 - 6R^2 + 1$ | 3rd Order Spherical |
| $Z_9$ | $R^3\cos3\phi$ | Trefoil (3rd Order 3-Point) |
| $Z_{10}$ | $R^3\sin3\phi$ | 45° Trefoil |
| $Z_{11}$ | $(4R^2 - 3)R^2\cos2\phi$ | 5th Order Astigmatism |
| $Z_{12}$ | $(4R^2 - 3)R^2\sin2\phi$ | 5th Order 45° Astigmatism |
| $Z_{13}$ | $(10R^4 - 12R^2 + 3)R\cos\phi$ | 5th Order x-Coma |
| $Z_{14}$ | $(10R^4 - 12R^2 + 3)R\sin\phi$ | 5th Order y-Coma |
| $Z_{15}$ | $20R^6 - 30R^4 + 12R^2 - 1$ | 5th Order Spherical |
| $Z_{16}$ | $R^4\cos4\phi$ | Quadrafoil (3rd Order 4-Point) |
| $Z_{17}$ | $R^4\sin4\phi$ | 45° Quadrafoil |
| $Z_{18}$ | $(5R^2 - 4)R^3\cos3\phi$ | 5th Order Trefoil (5th Order 3-Point) |
| $Z_{19}$ | $(5R^2 - 4)R^3\sin3\phi$ | 5th Order 45° Trefoil |
| $Z_{20}$ | $(15R^4 - 20R^2 + 6)R^2\cos2\phi$ | 7th Order Astigmatism |
| $Z_{21}$ | $(15R^4 - 20R^2 + 6)R^2\sin2\phi$ | 7th Order 45° Astigmatism |
| $Z_{22}$ | $(35R^6 - 60R^4 + 30R^2 - 4)R\cos\phi$ | 7th Order x-Coma |
| $Z_{23}$ | $(35R^6 - 60R^4 + 30R^2 - 4)R\sin\phi$ | 7th Order y-Coma |
| $Z_{24}$ | $70R^8 - 140R^6 + 90R^4 - 20R^2 + 1$ | 7th Order Spherical |
| $Z_{25}$ | $R^5\cos5\phi$ | Pentafoil (3rd Order 5-Point) |
| $Z_{26}$ | $R^5\sin5\phi$ | 45° Pentafoil |
| $Z_{27}$ | $(6R^2 - 5)R^4\cos4\phi$ | 5th Order Quadrafoil (5th Order 4-Point) |
| $Z_{28}$ | $(6R^2 - 5)R^4\sin4\phi$ | 5th Order 45° Quadrafoil |
| $Z_{29}$ | $(21R^4 - 30R^2 + 10)R^3\cos3\phi$ | 7th Order Trefoil (7th Order 3-Point) |
| $Z_{30}$ | $(21R^4 - 30R^2 + 10)R^3\sin3\phi$ | 7th Order 45° Trefoil |
| $Z_{31}$ | $(56R^6 - 105R^4 + 60R^2 - 10)R^2\cos2\phi$ | 9th Order Astigmatism |
| $Z_{32}$ | $(56R^6 - 105R^4 + 60R^2 - 10)R^2\sin2\phi$ | 9th Order 45° Astigmatism |
| $Z_{33}$ | $(126R^8 - 280R^6 + 210R^4 - 60R^2 + 5)R\cos\phi$ | 9th Order x-Coma |
| $Z_{34}$ | $(126R^8 - 280R^6 + 210R^4 - 60R^2 + 5)R\sin\phi$ | 9th Order y-Coma |
| $Z_{35}$ | $252R^{10} - 630R^8 + 560R^6 - 210R^4 + 30R^2 - 1$ | 9th Order Spherical |
| $Z_{36}$ | $924R^{12} - 2772R^{10} + 3150R^8 - 1680R^6 + 420R^4 - 42R^2 + 1$ | 11th Order Spherical | 렌즈의 수차 거동을 결정하는 것은 제르니케(Zernike) 계수의 크기(magnitude)이다. 이들은 파장에 대한 상대적인 광학 경로 길이(optical path length) 단위를 갖는다. (제르니케 계수에 대해 다른 표기법들이 사용되고 있다는 점에 유의하라. 또 다른 널리 쓰이는 표기법은 피스톤(piston) 항을 $Z_0$ 대신 $Z_1$로 표기하여, 모든 인덱스가 1씩 차이나게 된다. 불행히도 보편적인 표준은 없으며 명명 규칙이 다양할 수 있다.)

제르니케 다항식은 사용하기에 매우 매력적인 몇 가지 중요한 특성을 가지고 있다. 첫째, 이들은 단위 원(unit circle) 위에서 완전한 집합(complete set)을 형성한다. 즉, 임의의 조각별 연속 함수(piecewise-continuous function)를 무한 차수의 제르니케 다항식으로 단위 원 내에서 정확하게 피팅(fitting)할 수 있다. 둘째, 이들은 단위 원 위에서 직교(orthogonal)한다. 수학적으로 이는 서로 다른 두 다항식 항의 곱을 동공(pupil) 전체에 대해 적분하면 항상 0이 되는 반면, 하나의 다항식 항의 제곱을 적분하면 0이 되지 않음을 의미한다. 실질적으로 이는 각 다항식 항이 서로 독립적으로 동작함을 의미하므로, 어떤 다항식 항을 추가하거나 제거해도 다른 다항식 항들의 최적 피팅(best-fit) 계수에는 영향을 주지 않는다. 셋째, 제르니케 다항식 항은 $R$의 함수와 $\phi$의 함수의 곱으로 분리 가능(separable)하여 회전 대칭성(rotational symmetry)을 제공한다. $\phi$ 함수는 삼각함수이므로, $x$축의 회전($\phi$ 정의)은 방정식의 형태를 변경하지 않는다.

수차가 공중 이미지(aerial image)에 미치는 영향은 2장에서 주어진 렌즈의 동공 함수(pupil function)를 수정하여 수차로 인한 위상 오차를 포함시킴으로써 계산할 수 있다.

$$ P(f_x, f_y) = P_{\text{ideal}}(f_x, f_y) e^{i2\pi W(R,\phi)} \tag{3.4} $$

[Figure 3.6]은 3차 제르니케 항들의 서로 다른 단순한 조합에 대한 $W(R,\phi)$ 플롯의 몇 가지 예를 보여준다. 식 (3.4)의 사용에 내재된 것은 이 렌즈 동공 함수가 필드(field) 위치와 파장의 함수이기도 하다는 점이다. 파장 의존성은 3.1.6절에서 논의된다. 동공 함수의 필드 의존성은 때때로 수학적으로 모델링되기도 하지만(자이델(Seidel) 수차 방정식이 가장 일반적임), 리소그래피 응용 분야에서 가장 일반적인 접근 방식은 각 필드 위치를 고유한 동공 함수로 특성화하는 것이다.

일반적인 리소그래피 렌즈의 동공 전체에 걸친 위상 변화는 꽤 복잡할 수 있지만, 수차로 인한 대부분의 리소그래피 효과를 설명하는 데 사용할 수 있는 몇 가지 간단한 예가 있다. 또한 주어진 수차가 있는 렌즈가 마스크 피처(feature) 인쇄에 미치는 영향은 피처 그 자체에 대한 강력한 함수라는 점을 주목하는 것도 중요하다. 그 이유는 매우 간단하다. 서로 다른 마스크 피처는 빛을 다르게 회절시켜 렌즈의 서로 다른 부분을 통과하게 한다. 예를 들어, 코히런트(단일 방향) 빛으로 조명된 동일한 라인과 스페이스(lines and spaces) 패턴은 회절 '차수(orders)'를 초래하며, 이는 렌즈의 특정 지점을 통과하는 광선이다. 라인/스페이스 패턴의 피치를 변경하면 회절 차수가 통과할 렌즈 내 위치가 변경된다([Figure 3.7]). 우리는 회절 패터닝을 마스크 패턴에 따라 렌즈를 다르게 '샘플링(sampling)'하는 것으로 생각할 수 있다. 일반적으로 위상 오차는 이러한 서로 다른 마스크 패턴에 의해 다르게 보일 것이며, 이는 수차의 효과에 대한 피처 유형, 크기 및 방향 의존성을 발생시킨다.

## 3.1.3 수차 예시 – 틸트(Tilt)

수차의 가장 단순한 형태 중 하나는 틸트(tilt)로, 제르니케 항 $Z_1$과 $Z_2$에 의해 주어지는 렌즈의 한쪽에서 다른 쪽으로의 위상의 선형적인 변화이다([Figure 3.8a]).

![Figure 3.6](/Users/jenghun.suh/.openclaw/TheBoard/fpol/figures/ch03/fig03_06.png)

[Figure 3.6] 수차(동공 전체의 위상 오차)의 플롯 예시

*   Power/Defocus ($Z_3$): 파워/디포커스
*   3rd Order 90° Astigmatism ($Z_4$): 3차 90° 비점수차
*   3rd Order 45° Astigmatism ($Z_5$): 3차 45° 비점수차
*   3rd Order x-Coma ($Z_6$): 3차 x-코마
*   3rd Order y-Coma ($Z_7$): 3차 y-코마
*   3rd Order Spherical ($Z_8$): 3차 구면수차
*   Mixture ($Z_4+Z_5+Z_6+Z_7+Z_8$): 혼합
*   Mixture ($Z_4-Z_5+Z_6-Z_7-Z_8$): 혼합

![Figure 3.7](/Users/jenghun.suh/.openclaw/TheBoard/fpol/figures/ch03/fig03_07.png)

[Figure 3.7] (a) 작은 피치와 (b) 더 큰 피치의 라인/스페이스 패턴으로부터의 회절 패턴. 렌즈의 서로 다른 지점을 통과하는 빛을 초래한다. y방향으로 배열된 라인/스페이스 피처는 오직 x방향을 따라서만 렌즈 동공을 샘플링하는 회절 패턴을 초래한다는 점에 또한 유의하라.

*   Mask: 마스크
*   Lens: 렌즈 ![Figure 3.8](/Users/jenghun.suh/.openclaw/TheBoard/fpol/figures/ch03/fig03_08.png)

[Figure 3.8] 몇 가지 단순한 형태의 수차에 대한 렌즈 직경 전체에 걸친 위상 오차: (a) 틸트(tilt)와 코마(coma)의 홀수 수차, 그리고 (b) 디포커스(defocus)와 구면수차(spherical)의 짝수 수차.

*   Wavefront Error (arb. units): 파면 오차 (임의 단위)
*   Relative Pupil Position: 상대적 동공 위치
*   Tilt: 틸트
*   Coma: 코마
*   Defocus: 디포커스
*   Spherical: 구면수차

그 이름이 암시하듯이, 틸트 수차는 렌즈를 빠져나가는 파면을 '기울여(tilt)' 빛의 방향을 바꾼다. 그 결과 최종 인쇄된 피처의 위치가 단순히 이동하게 된다(이는 푸리에 변환의 시프트(shift) 특성을 사용하여 쉽게 보여줄 수 있다). 순수한 틸트의 경우, 패턴의 결과적인 위치 오차는 피처 크기와 유형에는 무관하지만 패턴의 방향(orientation)에는 매우 의존적이다. 예를 들어, y방향으로 배열된 라인과 스페이스 패턴은 x방향으로 퍼지는 회절 차수를 발생시킨다([Figure 3.7]). 결과적인 배치 오차(이미지가 무수차 이미지에 대해 x방향으로 이동한 양)는 다음과 같다.

$$ \text{placement error} = -\frac{Z_1\lambda}{NA} \tag{3.5} $$

이 경우, x-기울어진 위상 변화는 피처에 대한 패턴 배치 오차를 유발하는 반면, y-틸트 수차(계수 $Z_2$에 의해 주어짐)는 아무런 영향을 미치지 않을 것이다.

필드 위치에 따른 틸트 제르니케 계수의 변화를 왜곡(distortion)이라고 한다. 틸트가 모든 피처에 대해 동일한 이미지 배치 오차를 유발하므로, 왜곡은 피처 크기 및 유형과 무관하다. 아래 코마에 관한 섹션에서 보게 되겠지만, 고차 홀수 수차들도 패턴 배치 오차를 유발하지만, 피처 크기와 유형에 따라 배치 오차가 달라진다.

## 3.1.4 수차 예시 – 디포커스, 구면수차 및 비점수차

수차의 그 다음으로 가장 단순한 형태는 근축 디포커스(paraxial defocus, 또는 파워(power)라고도 함)라고 불리며, 렌즈 중심에 대한 위상의 포물선형 변화이다([Figure 3.8b]). 이 수차는 방사 대칭(radially symmetric)이므로 모든 피처 방향은 동일한 방식으로 거동한다. 그러나 더 작은 피처들은 렌즈의 가장자리 쪽으로 더 멀리 떨어진 회절 차수를 가지므로 더 큰 양의 위상 오차를 갖게 된다. 따라서 작은 피처들은 디포커스 수차에 더 민감하다. 디포커스의 효과에 대한 더 자세한 내용은 3.4절에 나와 있다. 초점 오차의 리소그래피 영향에 대한 추가 설명은 8장에 있다.

렌즈 동공을 가로지르는 주어진 반경 방향 컷(radial cut)을 따라 디포커스와 다소 유사하게 거동하는 수차의 전체 클래스가 있다. 짝수(even) 수차라고 불리는 이러한 수차들은 렌즈 중심의 양쪽에서 주어진 대각선을 따라(즉, 고정된 $\phi$에 대해) 동일한 위상 오차를 갖는다. 짝수 수차의 경우, 단일 피처 크기 및 방향에 대한 주요 효과는 기본적으로 최적 초점(best focus)의 이동(shift)이다. 일반적으로, 서로 다른 피처 크기와 방향은 서로 다른 양의 짝수 수차 위상 오차를 겪게 되어, 서로 다른 초점 이동을 제공할 것이다. 구면수차(spherical aberration)는 피치(pitch)에 따라 변화하는 초점 오차를 유발하는 것으로 생각할 수 있다. [Figure 3.8b]에서 볼 수 있듯이, 서로 다른 피치는 서로 다른 1차 회절 차수 위치를 제공하므로, 서로 다른 위상 오차를 겪게 되고 따라서 서로 다른 유효 초점 오차를 겪게 된다(문제 3.5 참조).

피처의 방향(orientation)에 따른 최적 초점의 변화를 비점수차(astigmatism)라고 한다. 제르니케 항 4와 5를 조사해보면, 주어진 라인 방향(따라서 주어진 $\phi$)에 대해 $R$에 따른 위상의 변화는 2차(quadratic)이다. 따라서 주어진 방향에 대해, 비점수차는 근축 디포커스와 동일한 위상 오차를 추가한다. 그러나 비점수차로 인한 유효 디포커스 오차의 양은 라인의 방향(즉, $\phi$)에 따라 달라질 것이다. 비점수차 존재의 주요 결과 중 하나는 초점 의존적인 수평-수직(H-V) 바이어스(bias), 즉 수평 방향 패턴과 수직 방향 패턴 간의 선폭 차이이다. H-V 바이어스에 대한 자세한 내용은 8장에 나와 있다.

## 3.1.5 수차 예시 – 코마(Coma)

마지막으로, 홀수(odd) 수차는 렌즈 중심에 대해 방사 대칭을 갖지 않는 수차이다. 코마(coma)는 홀수 수차의 흔한 예이다([Figure 3.8] 참조). 예를 들어, x-방향 3차 코마를 나타내는 제르니케 다항식의 여섯 번째 항을 고려해보자.

$$ Z_6(3R^2 - 2)R\cos\phi \tag{3.6} $$

y-방향 코마(제르니케 항 번호 7)는 위의 식과 동일한 형태를 갖지만, 코사인 항 대신 $\sin\phi$를 갖는다. 이 두 항의 조합은 어떤 방향으로든 향하는 임의의 양의 3차 코마를 정의할 수 있다. 그렇다면 단순화를 위해, 위의 방정식과 같이 각도가 0인 최대 크기 방향의 코마를 고려할 수 있다.

3차 코마의 주요 리소그래피 효과는 무엇인가? 한 가지 중요한 효과는 피처 크기에 의존하는 패턴 배치 오차이다. x-틸트 제르니케 항은 $Z_1 R \cos\phi$ 형태를 취하므로, 식 (3.6)과의 비교는 코마가 $Z_6(3R^2 - 2)$ 계수를 갖는 유효 틸트로 작용함을 보여준다. 피치 $p$인 라인과 스페이스 패턴을 고려해보자. 회절은 렌즈를 통과하는 빛의 이산적인 차수(방향)를 생성할 것이며, 0차는 렌즈를 똑바로 통과하고 플러스 및 마이너스 1차는 $R = \pm \lambda/pNA$의 상대적 반경 위치에서 렌즈에 들어간다. 코히런트 조명의 경우, 패턴 배치 오차는 x-틸트와 3차 x-코마에 대한 위의 식들로부터 직접 유도될 수 있다.

$$ \text{placement error} = -\frac{Z_6\lambda}{NA} \left( 3 \left( \frac{\lambda}{pNA} \right)^2 - 2 \right) \tag{3.7} $$ 위 식은 $\lambda/NA < p < 3\lambda/NA$ 범위의 라인/스페이스 패턴과 코히런트 조명(coherent illumination)에만 적용된다는 점에 유의해야 한다. 부분 코히런트 조명(partially coherent illumination)의 효과는 각 코히런트 회절 차수를 중심으로 원형으로 차수를 퍼뜨려, 코마(coma)로 인한 기울기(tilt)의 일부를 평균화하는 것이다. [Figure 3.9]는 코마가 존재할 때 동일한 라인과 스페이스 패턴에 대해 패턴 배치 오류(pattern placement error)가 피치(pitch)에 따라 어떻게 변하는지, 그리고 부분 코히런트 정도에 따라 어떻게 달라지는지를 보여준다. 보편적이지는 않지만, 부분 코히런트가 낮을수록 수차(aberrations)에 대한 감도가 증가하는 일반적인 경향을 관찰할 수 있다.

코마의 두 번째 중요한 효과는 비대칭 선폭 오류(asymmetric linewidth errors)이다. 코마가 있는 상태에서 프린트된 단일 고립 라인(isolated line)은 포토레지스트(photoresist) 프로파일의 오른쪽과 왼쪽 사이에 비대칭성을 보인다. 그러나 더 큰 효과는 5개 바 패턴(five-bar pattern)의 가장 오른쪽 라인과 가장 왼쪽 라인 간의 선폭 차이이다. [Figure 3.10]은 오른쪽과 왼쪽 선폭의 차이가 코마의 양에 따라 거의 선형적으로 변하며, 더 작은 피쳐(feature)일수록 주어진 코마 양에 더 민감함을 보여준다. 사실, 이러한 리소그래피 측정은 렌즈의 코마 양을 테스트하는 데 사용될 수 있다.

코마의 세 번째 중요한 영향은 최종 레지스트 프로파일 모양의 변화이며, 특히 초점(focus)을 통과할 때 두드러진다. 코마는 레지스트 프로파일의 비대칭적 저하(degradation)를 일으켜, [Figure 3.11]에서 볼 수 있듯이 피쳐의 한쪽 면에 다른 쪽보다 더 많은 영향을 미친다. 최적 초점(best focus)에서는 이러한 프로파일 모양의 저하가 보통 눈에 띄지 않는다. 그러나 초점이 맞지 않을 때(out of focus), 최적 초점 평면에서 가장 멀리 떨어진 프로파일 부분에서 프로파일의 한쪽 면에 레지스트가 손실되는 특징적인 현상이 발생한다. 이러한 거동의 이유는 [Figure 3.12]에 나타난 바와 같이, 코마가 존재할 때 초점과 수평 위치에 따른 공중 이미지(aerial image) 등광도선(*isophotes*, 등강도 윤곽선)에서 확인할 수 있다.

## 3.1.6 색수차 (Chromatic Aberrations)

수차에 대한 제르니케(Zernike) 기술의 가정 중 하나는 사용되는 빛이 단색광(monochromatic)이라는 것이다. 렌즈를 통과하는 빛의 위상 오류(phase error)는 특정...

[Figure 3.9] 동일한 라인과 스페이스 패턴의 패턴 배치 오류에 대한 코마의 영향(3차 x-코마 제르니케 계수 $Z_6$의 크기에 상대적)은 부분 코히런트의 평균화 효과에 의해 감소한다.
(그래프 축: Y축 = 배치 오류 * ($NA/\lambda Z_6$), X축 = 피치 * $NA/\lambda$)

[Figure 3.10] 5개 바 패턴(five-bar pattern)의 가장 오른쪽 라인과 가장 왼쪽 라인 사이의 선폭 차이에 대한 코마의 영향 (i-line, NA = 0.6, sigma = 0.5에 대해 시뮬레이션됨). 여기서 사용된 y-방향 라인은 x-코마에 가장 큰 영향을 받는다는 점에 유의하라. 피쳐 크기(350, 400, 450 nm)는 $k_1 = \text{선폭} \times NA/\lambda$로 표현된다.
(그래프 축: Y축 = 오른쪽 - 왼쪽 CD (nm), X축 = $Z_6$, 3차 x-코마 (파장). 내부 라벨: 왼쪽 CD, 오른쪽 CD)

[Figure 3.11] 코마가 존재할 때 초점(focus)에 따른 레지스트 프로파일 모양의 변화.
(라벨: - 초점, 최적 초점, + 초점)

[Figure 3.12] (a) 수차가 없을 때와 (b) $100 m\lambda$의 3차 코마가 있을 때의 등광도선(초점과 수평 위치를 통과하는 등강도 윤곽선) 예시. ($NA = 0.85$, $\lambda = 248 nm$, $\sigma = 0.5$, 500-nm 피치에 150-nm 스페이스)
(그래프 축: Y축 = z-위치 (nm), X축 = x-위치 (nm)) 특정 파장에 적용된다. 이 위상 오류, 그리고 그에 따른 제르니케 다항식 계수는 사용되는 빛의 파장에 따라 변할 것으로 예상된다. 빛을 굴절시키는 렌즈 요소의 성질은 렌즈 재료의 굴절률(index of refraction)이다. 모든 재료의 굴절률은 파장에 따라 변하기 때문에(이 성질을 분산(*dispersion*)이라 함), 렌즈 요소는 다른 파장을 다르게 초점 맞춘다. 색수차(*chromatic aberration*)라고 불리는 이 근본적인 문제는, 한 렌즈 요소의 색수차가 다른 렌즈 요소의 색수차를 상쇄하도록 서로 다른 분산을 가진 두 가지 다른 유리 재료를 사용하여 완화할 수 있다. [Figure 3.2]의 접합 이중 렌즈(cemented doublet)는 색보정 렌즈(색지움 렌즈, *achromat*라고 함)의 가장 간단한 예이며, 각 요소는 다른 분산 특성을 가진 유리로 만들어진다. 모든 수차와 마찬가지로, 이 상쇄는 완벽하지 않으며, 이는 모든 렌즈가 어느 정도의 잔류 색수차(residual chromatic aberrations)를 가질 것임을 의미한다.

색수차의 효과는 두 가지에 따라 달라진다: 제르니케 다항식 계수가 파장에 따라 변하는 정도(색수차의 크기)와 이미징 장비가 사용하는 파장의 범위. 예를 들어, 일반적인 i-line 스테퍼(stepper)는 5–10 nm 수준의 파장 범위를 사용할 수 있는 반면, KrF 엑시머 레이저 기반 심자외선(deep-UV) 스테퍼는 1 pm 미만의 파장 범위로 마스크를 조명할 수 있다. 그러나 이 두 광원 사이의 파장 범위 크기의 명백한 차이가, i-line에는 색수차가 문제이고 deep-UV에는 문제가 아니라는 것을 의미하지는 않는다. i-line 렌즈는 여러 종류의 유리를 사용하여 렌즈를 색 보정함으로써 (상대적으로) 넓은 파장 범위를 사용하도록 설계된다. 반면, 일반적인 deep-UV 렌즈는 렌즈의 모든 요소에 용융 실리카(fused silica)만 사용되기 때문에(적절한 대체 재료의 부족으로 인해) 색 보정을 시도하지 않는다. 그 결과, 매우 좁은 대역폭의 광원을 사용하더라도 deep-UV 리소그래피 렌즈에서는 색수차가 우려 사항이다.

원칙적으로 모든 제르니케 계수는 파장의 함수이다. 실제로는 색 보정이 없는 렌즈(즉, 모든 렌즈 요소가 동일한 재료로 만들어진 경우)에서는 하나의 제르니케 항이 지배적이다: 디포커스(defocus)를 기술하는 항이다. 최적 초점 평면은 파장의 변화에 따라 거의 선형적으로 이동하며, 이를 종색수차(*longitudinal chromatic aberration*)라고 한다. 이는 공기 중의 이상적인 얇은 렌즈를 고려하면 쉽게 알 수 있다. 이러한 렌즈는 굴절률 $n$인 유리로 만들어지며 전면과 후면 곡률 반경 $R_1$과 $R_2$를 갖는다. 초점 거리 $f$, 축소 비율 $R$, 물체와 이미지까지의 거리 $d_o$와 $d_i$는 모두 얇은 렌즈 방정식으로 관련된다:

$$
\frac{1}{f} = (n-1) \left(\frac{1}{R_1} - \frac{1}{R_2}\right) = \frac{1}{d_o} + \frac{1}{d_i}, \quad R = \frac{d_o}{d_i} \tag{3.8}
$$

렌즈의 굴절률 변화(예: 파장에 따른)는 초점 거리의 변화를 초래한다. 고정된 물체 거리와 축소 비율에 대해, 초점 거리의 변화는 이미지 거리, 즉 초점을 변화시킨다. 파장에 대해 미분을 취하면,

$$
\frac{\Delta focus}{\Delta \lambda} = \frac{\text{d}(d_i)}{\text{d}\lambda} = - \frac{d_i}{(n-1)} \frac{\text{d}n}{\text{d}\lambda} \tag{3.9}
$$ $dn/d\lambda$ 항은 렌즈 재료의 분산(dispersion)이라고 불린다. 248.3 nm의 KrF급 용융 실리카(fused silica)의 경우, $n = 1.508$이고 분산은 약 $-5.6 \times 10^{-7}/\text{pm}$이다. 예로서, 이미지 거리가 0.2m인 용융 실리카 박막 렌즈는 0.22 $\mu\text{m/pm}$의 파장 변화당 초점 변화를 초래할 것이다. 물론 더 복잡한 렌즈 시스템은 물리적 이미지 거리와 다른 유효 이미지 거리를 갖겠지만, 색 보정(chromatic correction)이 없는 렌즈의 기본적인 경향과 크기는 유사하다. 이머전 리소그래피의 경우, 초점 대 파장 의존성의 기울기는 유체 굴절률에 의해 증가할 것이다.

대부분의 엑시머 레이저의 중심 파장은 합리적으로 넓은 범위에 걸쳐 쉽게 조정 가능하므로, 이 효과는 주어진 스테퍼(stepper)에 대해 쉽게 측정할 수 있다. [Figure 3.13a]는 전형적인 예를 보여준다. 이러한 동작을 설명하기 위해, 제르니케 항 $Z_3$(근축 디포커스 항)을 사용할 수 있다. 세 번째 제르니케 항 $Z_3$의 계수는 초점 이동 $\Delta\delta$와 다음과 같이 관련될 수 있다.

$$ Z_3 = \Delta\delta \frac{NA^2}{4\lambda_0} \tag{3.10} $$

여기서 $\lambda_0$는 조명 스펙트럼의 중심 파장이다. 각 파장은 서로 다른 초점 이동 $\Delta\delta$를 생성하며, 이는 $Z_3$의 서로 다른 값을 초래한다. 고차 초점 항들도 추가될 수 있다.

KrF(248 nm) 렌즈에 대한 전형적인 디포커스/파장 동작이 [Figure 3.13a]에 나와 있다. 엑시머 레이저 광원은 가우시안(Gaussian) 모양과 로렌츠(Lorentzian) 모양 사이의 어딘가로 대략 근사될 수 있는 특성 스펙트럼(출력 강도 대 파장)을 가진 파장 범위에 걸쳐 빛을 방출할 것이다. 레이저 출력 스펙트럼의 반치전폭(full width half maximum, FWHM)을 레이저의 대역폭(bandwidth)이라고 하며, 일반적인 라인 축소형(line-narrowed) KrF 및 ArF 레이저는 1 pm 미만의 대역폭을 갖는다. 레이저 스펙트럼의 각 파장은 이미징 렌즈를 통해 투영되어, 해당 파장에 대한 파장 응답 특성에 따라 초점이 이동된 공중 이미지를 형성할 것이다.

![Figure 3.13](/Users/jenghun.suh/.openclaw/TheBoard/fpol/figures/ch03/fig03_13.png)

[Figure 3.13] 색수차(Chromatic aberrations): (a) 중심 파장의 함수로서 최적 초점의 측정은 이 0.6 NA 렌즈에 대해 기울기 0.255 $\mu\text{m/pm}$인 선형 관계를 보여준다. (b) 0.255 $\mu\text{m/pm}$의 색수차 응답에 대해 조명 대역폭이 증가함에 따른 180 nm 라인(500 nm 피치)의 공중 이미지 저하.

*   Best Focus (microns): 최적 초점 ($\mu\text{m}$)
*   Wavelength Shift (pm): 파장 이동 (pm)
*   Aerial Image Intensity: 공중 이미지 강도
*   Horizontal Position (nm): 수평 위치 (nm) 렌즈. 전체 공중 이미지는 광원의 모든 파장에서 나오는 모든 이미지의 합이 될 것이며, 결과적으로 초점을 통해 다소 흐려진(smeared) 최종 공중 이미지가 생성된다.

[Figure 3.13b]는 전형적인 예를 보여준다. 이 180 nm 이미지의 경우, 1 pm 대역폭은 공중 이미지의 약간의 저하를 보여주지만, 3 pm 대역폭은 분명히 허용할 수 없는 수준이다. 예상할 수 있듯이, 더 작은 피처는 더 큰 피처보다 색수차의 영향에 더 민감할 것이다. 따라서 피처가 더 작은 크기로 밀려남에 따라, 겉보기에는 아주 작은 서브 피코미터(sub-picometer) 엑시머 대역폭조차도 색수차 효과에 대해 신중한 고려가 필요할 것이다. 또한 밀집된 라인/스페이스 피처는 고립된 라인에 비해 초점 오차에 매우 다르게 반응하는 경향이 있으므로, 레이저 대역폭의 변화는 동일한 마스크 폭의 고립된 피처와 밀집된 피처 간의 레지스트 선폭 차이인 고립-밀집 바이어스(iso-dense bias)에 눈에 띄는 변화를 초래할 수 있다.

색수차의 엄격한 처리를 위해서는 광원 스펙트럼 출력에 대한 수학적 기술이 필요하다. 수정된 로렌츠(Lorentzian) 분포가 측정된 엑시머 레이저 스펙트럼과 꽤 잘 일치하는 것으로 나타났다. $I_{\text{rso}}$를 상대 스펙트럼 출력 강도라고 하자.

$$ I_{\text{rso}}(\lambda) = \frac{\Gamma^n}{\Gamma^n + [2(\lambda - \lambda_0)]^n} \tag{3.11} $$

여기서 $\lambda_0$는 중심 파장, $\Gamma$는 대역폭, $n$은 일반적으로 2와 3 사이의 경험적으로 결정된 매개변수이다. [Figure 3.14]는 KrF 레이저의 전형적인 예를 보여준다.

색수차 문제를 피하는 매우 간단한 한 가지 방법은 이미징 요소로 거울을 사용하는 것이다. 거울은 넓은 범위의 파장에 대해 거의 동일한 방식으로 빛을 반사하기 때문에, 완벽에 가까운 색 보정이 가능하다. 그러나 반사 광학 시스템은 다른 많은 과제를 제기하는데, 그중 적지 않은 것이 서로 방해받지 않고 여러 개의 포커싱 거울을 사용하는 극도의 어려움이다.

![Figure 3.14](/Users/jenghun.suh/.openclaw/TheBoard/fpol/figures/ch03/fig03_14.png)

[Figure 3.14] 측정된 KrF 레이저 스펙트럼 출력과 최적 피팅된 수정된 로렌츠 분포($\Gamma = 0.34\,\text{pm}, n = 2.17, \lambda_0 = 248.3271\,\text{nm}$)

*   Relative Intensity: 상대 강도
*   $\lambda - \lambda_0$ (pm): $\lambda - \lambda_0$ (pm)

## 3.1.7 스트렐 비율(Strehl Ratio)

렌즈의 전체적인 수차 수준은 여러 가지 방법으로 특성화될 수 있다. 피크 파면 편차(peak wavefront deviation)는 동공 내 임의의 두 지점 간의 최대 위상 차이(또는 OPD)이다(때로는 피크-투-밸리(peak-to-valley) 파면 오차라고도 함). RMS(root mean square) 파면 편차는 동공 전체에 걸친 위상 오차 또는 OPD의 평균 수준을 제공한다. 또 다른 접근 방식은 수차로 인한 점 확산 함수(PSF)의 저하를 살펴보는 것이다. PSF는 이미징 렌즈 동공을 균일하게 샘플링하므로, 그 저하는 수차가 이미지 품질에 어떤 영향을 미칠 수 있는지에 대한 전반적인 척도를 제공한다. 이상적인 PSF는 피크 값 1을 갖도록 정규화되므로, 스트렐 비율(Strehl ratio)은 최적 초점에서 실제 렌즈의 PSF의 피크 강도로 정의되며, 이 값은 항상 1보다 작다. 가장 높은 수준의 수차를 제외한 모든 경우에 대해, 스트렐 비율은 RMS 파면 편차와 다음과 같이 관련될 수 있다.

$$ \text{Strehl Ratio} = e^{-(2\pi W_{\text{RMS}})^2} \tag{3.12} $$

여기서 $W_{\text{RMS}}$는 파장(waves) 단위의 RMS 파면 오차이다. 작은 수준의 수차(리소그래피 렌즈에 적용 가능한 제약 조건임이 확실함)에 대해, 스트렐 비율은 다음과 같이 된다.

$$ \text{Strehl Ratio} \approx 1 - (2\pi W_{\text{RMS}})^2 \tag{3.13} $$

예를 들어, 0.9의 스트렐 비율은 50 밀리웨이브(milliwaves)의 RMS 파면 오차에 해당한다. 0.95의 스트렐 비율에 대해, RMS 파면 오차는 35 밀리웨이브이다. 최첨단 리소그래피 렌즈는 0.95보다 큰 스트렐 비율을 가질 것이며, 최고의 렌즈들은 10 밀리웨이브 미만의 RMS 파면 오차를 갖는다.

## 3.2 동공 필터와 렌즈 아포다이제이션(Lens Apodization)

동공 필터(pupil filter)는 동공 함수 $P(f_x, f_y)$를 의도적으로 수정하기 위해 대물 렌즈 내부에 배치되는 특수 필터이다. 일반적으로 이상적인 동공 함수는 최상의 전반적인 이미징 성능을 제공할 것이다. 그러나 특별한 상황(예: 하나의 특정 마스크 패턴을 이미징할 때)에서는 동공 함수의 변경이 향상된 초점 심도와 같은 바람직한 이미징 특성을 초래할 수 있다. 동공 필터는 동공 전체에 걸쳐 투과율($T$)과 위상($\theta$)의 변화를 모두 가질 수 있는 동공 필터 함수 $F(f_x, f_y)$로 설명될 수 있다.

$$ F(f_x, f_y) = T(f_x, f_y) e^{i\theta(f_x, f_y)} \tag{3.14} $$

최종 동공 함수는 식 (3.4)에 주어진 동공 함수에 식 (3.14)에 주어진 필터 함수를 곱한 것이다.

일반적으로 집적 회로(IC) 생산에 사용되는 리소그래피 장비는 동공 필터의 삽입을 허용하지 않는다. 그러나 식 (3.14)의 동공 필터 함수는 의도적으로 유도되었든 아니든 이미징에 영향을 주지만 '필터링' 목적으로 의도되지 않은 동공 진폭 투과율의 변화를 설명하는 데에도 사용될 수 있다. 예를 들어, 일부 이미징 장비는 렌즈 관통(through-the-lens) 정렬 시스템에 사용할 빛을 추출하기 위해 동공에 중앙 가림(central obscuration)을 도입한다. 이러한 가림은 예를 들어 회절각의 사인이 $\pm 0.05$ 미만일 때 렌즈의 중앙 부분을 통해 투과되는 모든 빛을 차단한다. Ultratech Stepper가 만든 1$\times$ 스테퍼와 초기 ASML이 만든 스테퍼에는 렌즈 관통 정렬 목적을 위한 이러한 중앙 가림이 포함되어 있다.

또한, 비이상적인 렌즈 반사 방지 코팅은 가장 높은 공간 주파수에서 렌즈의 투과율을 때로는 5~10%까지 낮출 수 있다. 이러한 비이상적인 투과율은 고차 가우시안으로 경험적으로 설명될 수 있다.

$$ T(f_x, f_y) = e^{-[(f_x^2 + f_y^2)/NA^2]^q} \tag{3.15} $$

여기서 거듭제곱 $q$는 5~10 정도일 수 있다. 일반적으로 높은 공간 주파수에서 렌즈의 투과율이 낮아지는 것을 아포다이제이션(apodization)이라고 한다. 이러한 투과 오류는 아래 3.6.4절에서 정의된 존스 동공(Jones pupil)을 사용하여 설명할 수도 있다.

## 3.3 플레어(Flare)

이미징 렌즈의 목표는 물체로부터 멀리 퍼져 나가는 회절된 빛을 모아서 이미징 평면으로 집중시켜 원래 물체와 닮은 이미지를 생성하는 것이다. 전형적인 렌즈는 공기와 다른 굴절률을 가진 재료의 곡면을 사용하여 굴절의 원리에 의존하여 이 작업을 수행한다. 이 설명에는 빛이 오직 하나의 일반적인 방향, 즉 물체에서 이미지로 이동한다는 생각이 내재되어 있다. 그러나 예리한 광학 학생은 문제를 감지할 수 있을 것이다. 굴절을 일으키는 두 매체(공기와 유리 등) 간의 굴절률 차이는 원치 않는 현상인 반사도 일으킬 것이다.

렌즈 내 각 유리 또는 용융 실리카 요소의 개별 모양과 크기를 최적화하는 데 사용되는 광선 추적(ray tracing) 알고리즘을 포함한 렌즈 설계는, 렌즈를 통과하는 모든 빛이 반사 없이 물체에서 이미지로 계속 이동한다고 가정한다. 이것이 실제로 어떻게 달성되는가? 렌즈 제조의 숨겨진 기술 중 하나는 렌즈의 거의 모든 유리 표면에 반사 방지 코팅(antireflection coatings)을 사용하는 것이다. 이러한 렌즈 코팅은 간섭(4장에서 광범위하게 다룰 주제)을 통해 재료 간의 인터페이스에서 빛의 투과율을 최대화하도록 설계되었다. 일반적으로 두 개의 층으로 구성된 이 코팅들은 여러 반사된 빔 간의 간섭을 통해 반사를 줄이는 특정하게 설계된 두께와 굴절률을 갖는다. 코팅은 특정 파장과 일정 범위의 입사각에서 반사를 줄이는 데 매우 효과적이다. 전형적인 마이크로리소그래피 렌즈는 코팅이 필요한 표면이 50개 이상이므로 효과적이어야만 한다.

리소그래피 장비에 사용되는 렌즈 코팅이 꽤 좋기는 하지만 완벽하지는 않다. 그 결과, 원치 않는 반사는 비록 크기는 작지만 필연적으로 렌즈 내에서 빛이 이리저리 튀게 만든다. 결국 이 빛의 일부는 웨이퍼에 도달하게 된다. 대부분의 경우, 이러한 스퍼리어스(spurious) 반사는 합리적으로 무작위적이어서, 거의 균일한 배경광 레벨이 웨이퍼를 노출시키는 결과를 낳는데 이를 플레어(flare)라고 한다. 플레어는 웨이퍼에 도달하는 총 빛 에너지 중 렌즈 내의 원치 않는 반사와 산란으로 인해 발생하는 부분으로 정의된다.

렌즈 코팅의 비이상성만이 플레어의 유일한 원인은 아니다. 빛이 '비광선 추적(nonray trace)' 방향으로 이동하게 하는 모든 것이 플레어를 유발한다. 다시 말해, 인터페이스에서의 반사, 입자나 표면 거칠기로 인한 산란, 또는 유리 불균일성으로 인한 산란 모두 플레어라고 불리는 미광(stray light)을 초래한다([Figure 3.15]). 결함과 같은 ![Figure 3.15](/Users/jenghun.suh/.openclaw/TheBoard/fpol/figures/ch03/fig03_15.png)

[Figure 3.15] 플레어는 빛이 광학 시스템을 통과할 때 원치 않는 산란과 반사의 결과이다.

*   Surface Scattering: 표면 산란
*   Reflections: 반사
*   Inhomogeneity: 불균일성

이들은 제조 과정에서 렌즈 내부에 포함될 수도 있고, 렌즈 저하(노후화, 오염 등)로 인해 발생할 수도 있다. 웨이퍼에서 반사된 빛이 렌즈를 통과해 크롬 마스크 뒷면에서 반사되는 것과 같은 플레어의 외부 소스도 기여할 수 있다. 이 미광(stray light)의 리소그래피 결과는 아마도 명백할 것이다: 이미지 품질의 저하이다. 플레어는 웨이퍼를 노출시키는 거의 균일한 배경광 수준이므로, 명목상 어두운 피처(예: 라인)에 노출을 제공하여 품질을 저하시킨다.

거울은 굴절 광학 요소에 내재된 비이상적인 반사 방지 코팅 문제를 겪지 않지만, 표면 거칠기 산란에는 훨씬 더 민감하다. 주어진 RMS 표면 거칠기에 대해, 거울은 동일하게 거친 굴절 렌즈 표면보다 10배 이상 더 많은 빛을 산란시킬 것이다.

## 3.3.1 플레어 측정(Measuring Flare)

물론 플레어 수준이 매우 낮은 렌즈를 생산하는 것이 렌즈 제조 및 유지 보수의 목표이다. 특정 스테퍼나 스캐너에서 플레어가 문제를 일으키는지 어떻게 알 수 있을까? 다행히도 플레어 측정은 합리적으로 간단하다. 이미징 도구의 해상도 한계에 비해 치수가 매우 큰 섬(island) 피처(예: 포지티브 레지스트의 100-$\mu\text{m}$ 정사각형 섬)의 이미징을 고려해보자. 플레어가 없는 경우, 이렇게 큰 피처의 이미징은 섬 이미지의 중심에서 거의 0에 가까운 빛 에너지를 초래할 것이다. 플레어의 존재는 웨이퍼상의 이렇지 않았다면 어두웠을 영역에 빛을 제공할 것이다([Figure 3.16]). 포지티브 포토레지스트는 낮은 수준의 플레어에 대한 매우 민감한 검출기로 사용될 수 있다.

클리어 도즈(dose-to-clear, $E_0$)는 넓은 개방 프레임 노출(large open-frame exposure)에 대해 포토레지스트를 완전히 제거하는 데 필요한 최소 도즈로 정의된다. 관련된 개념은 섬 클리어 도즈($E_{0\text{-island}}$)로, 정상적인 현상 과정 동안 큰 섬 구조를 완전히 씻어내는 데 필요한 최소 도즈이다. 플레어가 없는 경우, 큰 섬은 노출을 통해 현상액에 용해되게 만들려면 거의 무한한 도즈가 필요할 것이다. 그러나 플레어가 존재하면 이 도즈는 상당히 감소한다. 사실, 정상적인 클리어 도즈와 큰 섬에 대한 클리어 도즈를 측정함으로써 플레어의 양은 다음과 같이 결정될 수 있다.

![Figure 3.16](/Users/jenghun.suh/.openclaw/TheBoard/fpol/figures/ch03/fig03_16.png)

[Figure 3.16] 플레어가 있는 경우와 없는 경우의 큰 섬(island) 마스크 패턴에 대한 공중 이미지 강도 $I(x)$의 플롯

*   Aerial Image with No Flare: 플레어가 없는 공중 이미지
*   Aerial Image with Flare: 플레어가 있는 공중 이미지
*   Stray Light: 미광

![Figure 3.17](/Users/jenghun.suh/.openclaw/TheBoard/fpol/figures/ch03/fig03_17.png)

[Figure 3.17] 프레이밍 블레이드(framing blades)를 사용하여 필드 크기(따라서 레티클의 총 클리어 영역)를 변경하면서, 필드 중심에서 플레어를 측정했다(Mack과 Kaufman으로부터).

*   Flare (%): 플레어 (%)
*   Clear Die Area ($mm^2$): 클리어 다이 면적 ($mm^2$)

$$ \text{Flare} = \frac{E_0}{E_{0\text{-island}}} \tag{3.16} $$

예를 들어, 레지스트의 클리어 도즈가 35 $\text{mJ/cm}^2$라면, 5% 플레어를 가진 이미징 도구는 큰 섬이 700 $\text{mJ/cm}^2$의 도즈로 클리어됨을 의미할 것이다.

플레어는 이미징 도구의 특성이지만, 해당 도구가 어떻게 사용되는지에 대한 함수이기도 하다. 예를 들어, 주어진 피처가 경험하는 플레어의 양은 그 피처 주변의 국지적 환경(단거리 플레어, short range flare)과 렌즈를 통과하는 총 에너지 양(장거리 플레어, long range flare)의 함수이다. 암시야(dark field) 레티클은 거의 플레어가 없는 이미지를 생성하는 반면, 거의 100% 클리어인 레티클은 가능한 최대의 플레어를 초래할 것이다. [Figure 3.17]의 데이터는 두 개의 뚜렷한 영역을 명확하게 보여준다. 여기서, 클리어 필드 레티클은 필드 중간에 하나의 플레어 타겟이 배치된 상태로 사용되었다. 프레이밍 블레이드는 필드 크기를 변경하는 데 사용되었으며, 따라서 노출 필드의 총 클리어 면적을 변경했다. 볼 수 있듯이, 플레어는 약 1% 수준으로 빠르게 상승한 다음, 필드의 클리어 면적에 따라 거의 선형적으로 증가한다. 곡선의 선형 부분의 y-절편은 총 플레어에 대한 단거리 기여로 간주될 수 있다.

플레어는 또한 필드 위치의 함수이기도 하며, 필드 중앙의 지점들은 종종 필드 가장자리 근처의 지점들보다 50% 더 높은 플레어 수준을 겪는다. 이 현상은 위에서 논의된 장거리 대 단거리 산란의 부작용으로 생각될 수 있다. 필드 가장자리에서 국지적 클리어 면적은 필드 중앙에서의 절반이다. 마지막으로, 반사성 웨이퍼가 노출될 때 플레어도 증가한다. 광학 시스템으로 다시 반사된 빛은 산란되어 미광(stray light)으로 웨이퍼로 다시 돌아갈 수 있다.

## 3.3.2 플레어 모델링(Modeling Flare)

DC(장거리) 플레어 생성에 대한 간단한 메커니즘을 고려해보자. 렌즈를 통과하는 빛은 [Figure 3.15]에 표시된 하나 이상의 메커니즘에 의해 산란된다. 가장 간단한 형태에서 플레어는 공간 주파수 및 필드 위치(렌즈에 들어오는 각도 및 위치)에 관계없이 모든 빛을 동일한 비율로 산란시킬 것이다. 이 경우, 산란은 이미지를 형성하기 위해 코히런트하게 상호 작용하는 에너지의 균일한 감소를 초래할 것이다. $SF$가 산란율(scatter fraction), 즉 산란되어 이미지의 코히런트한 생성에 기여하지 않는 빛 에너지(또는 강도)의 비율을 나타낸다면, 결과적인 이미지는 $(1 - SF)I_0(x,y)$가 될 것이다. 여기서 $I_0(x,y)$는 산란이 없을 때 초래될 이미지이다. 그러나 이 산란된 빛은 어디로 가는가? 균일한 DC 플레어에 대한 또 다른 간단한 근사는 산란된 빛이 노출 필드 전체에 균일하게 퍼진다는 것이다. 따라서 DC 또는 배경 도즈가 공중 이미지에 추가될 것이다. 그러나 산란이 '국지적으로(locally)' 이미지의 강도를 감소시키는 반면, 배경 도즈는 '전역적으로(globally)' 추가된다. 따라서 추가적인 배경 도즈는 렌즈를 통과하는 총 에너지에 산란율을 곱한 것과 같을 것이다.

$$ I(x,y) = SF \cdot EF + (1 - SF)I_0(x,y) \tag{3.17} $$

여기서 $EF$는 레티클의 에너지 비율(energy fraction)로, 완벽하게 투명한 레티클에 대해 웨이퍼에 도달하는 에너지와 비교하여 이 레티클에 대해 웨이퍼에 도달하는 총 에너지의 비율이다. 합리적인 근사로서, 렌즈를 통과하는 총 에너지는 레티클의 클리어 면적에 비례한다. (회절 때문에 레티클을 통과하는 에너지의 일부만이 실제로 렌즈를 통과한다. 예를 들어, 라인과 스페이스로 이루어진 마스크 패턴의 경우 0차 및 $\pm 1$차만이 렌즈를 통과할 때, 렌즈를 통과하는 에너지는 마스크를 통과하는 에너지의 약 90%이다.) 따라서 단순하지만 여전히 꽤 정확한 DC 플레어 모델은 다음과 같을 것이다.

$$ I(x,y) = SF \cdot CF + (1 - SF)I_0(x,y) \tag{3.18} $$

여기서 $CF$는 필드의 클리어 면적 비율(clear area fraction)이다.

100% 클리어 전면 마스크(clear full-field mask)의 경우, 클리어 필드 레티클에 대한 플레어의 표준 측정은 식 (3.18)에 사용된 산란율을 산출할 것이다. 클리어 면적 비율은 일반적으로 모든 마스크에 대해 알려져 있으므로(적어도 대략적으로는), 산란율이 측정되면 모든 마스크에 대해 DC 플레어를 계산할 수 있다. 암시야 마스크의 경우 클리어 면적 비율이 0이 되므로, 플레어의 효과는 단지 이미지에 대한 도즈 손실일 뿐이다. 이 도즈 손실이 정상적인

File: next/fpol/chapters/ch04.md.bak (part 1 of 3)
# 제4장: 레지스트 이미징: 정재파와 스윙 곡선

## 4.1 정재파 (Standing Waves)

정재파는 서로 반대 방향으로 진행하며 서로 고정된 위상 관계를 갖는 두 파동이 결합할 때마다 발생한다. 정재파의 예는 기타 줄을 따라 이동하다가 고정된 끝에서 반사되는 진동 파동부터, 파이프 오르간의 금속 튜브 내에서 튕기는 음파, 동축 텔레비전 케이블의 임피던스 매칭 연결 설계에 이르기까지 풍부하다. 리소그래피에서, 포토레지스트를 통과하는 빛은 기판에서 반사된다. 이 반사된 광파는 아래로 진행하는 광파와 간섭하여 정재파 패턴을 생성한다.

### 4.1.1 정재파의 본질 (The Nature of Standing Waves)

리소그래피 사례를 자세히 살펴보기 전에, 극도로 단순화된 빛의 정재파 버전을 고려함으로써 정재파의 기본적인 본질을 조사할 것이다. 공기(흡수가 없고 굴절률이 1.0이라고 가정)를 통해 진행하는 단색(monochromatic) 평면파가 거울에 수직으로 입사한다고 가정하자. 거울 근처에서의 총 빛의 강도(intensity)는 얼마인가? 총 전기장(electric field)은 거울을 향해 진행하는 파동과 반사된 파동의 합이 될 것이다. $z$를 입사광이 진행하는 방향이라고 하면, 이 방향으로 진행하는 평면파의 전기장 $E_I$는 다음과 같은 수학적 형태를 갖는다.

$$ E_I(z) = A e^{ikz} \tag{4.1} $$

여기서 $A$는 평면파의 진폭이고 $k$는 전파 상수(propagation constant)이다 ($2\pi n/\lambda$와 같음, 여기서 $n$은 매질의 굴절률이고 $\lambda$는 빛의 진공 파장이다). (이 식은 2장에서 논의된 바와 같이 사인파의 페이저(phasor) 표현에 대한 부호 규약에 대한 가정을 필요로 한다. 불행히도 표준은 없으며 박막 계산에 일반적으로 사용되는 규약은 이미징에 사용되는 것과 반대이다. 이 책에서는 $+z$-방향으로 진행하는 평면파는 $\exp(+ikz)$로 표현되며, 굴절률의 허수부는 흡수 매질을 나타내기 위해 양수여야 한다.) 간단히 하기 위해, $z=0$을 거울의 위치로 정의하자. $\rho$를 거울의 전기장 반사율(reflectivity)이라고 하면, 반사된 빛의 전기장은 다음과 같다.

$$ E_R(z) = \rho E_I(0) e^{-ikz} = \rho A e^{-ikz} \tag{4.2} $$

총 전기장은 입사된 필드와 반사된 필드의 합일뿐이다.

$$ E_T(z) = E_R(z) + E_I(z) = A(e^{+ikz} + \rho e^{-ikz}) \tag{4.3} $$

완전 반사 거울($\rho = -1$)의 특수한 경우는 특히 간단한 결과를 제공한다. 식 (4.3)의 두 복소 지수함수는 오일러 항등식(Euler identity)을 사용하여 사인파(sinusoid)가 된다.

$$ E_T(z) = A(e^{+ikz} - e^{-ikz}) = i2A\sin(kz) \tag{4.4} $$

이 영역에서 빛의 강도는 입사 빔과 반사 빔 사이의 '간섭 패턴(interference pattern)'이다.

$$ I_T(z) = |E_T(z)|^2 = 4A^2 \sin^2(kz) = 2A^2(1 - \cos(2kz)) \tag{4.5} $$

이 단순한 결과의 가장 놀라운 측면은 진행파(traveling wave)가 정재파(standing wave)로 변환되었다는 것이다. 식 (4.1)의 평면파는 전기장의 위상이 이동한 거리에 따라 선형적으로 변한다는 의미에서 '진행하는(traveling)' 것이다. 문자 그대로, 파동은 이동함에 따라 사인파 주기의 오르내림을 겪으며 움직이지만, 진폭은 일정하게 유지된다. 대조적으로, 식 (4.4)의 파동은 정지해 있다(stationary). 그것은 제자리에 '서 있는(standing)' 것이다. 전기장의 진폭은 위치 $z$에 따라 사인파적으로 변하지만, 위상은 고정되어 있고 위치와 무관하다.

(흥미로운 역사적 각주로서, 위에서 설명한 수학적 실험은 1888년 하인리히 헤르츠(Heinrich Hertz)가 수행한 유명하고 획기적인 실험과 거의 동일하다. 맥스웰(Maxwell)의 새로운 전자기 방사 이론을 검증하기 위해, 헤르츠는 실험실 벽 중 하나를 구리로 덮고 라디오 파를 이 '거울'에 반사시켰다. 전기장의 크기에 민감한 와이어 루프 검출기를 사용하여, 그는 결과적인 사인파 정재파를 측정했으며, 이는 맥스웰의 이론과 잘 일치했다. 오토 비너(Otto Wiener)는 1890년에 수직으로 조명된 평면 거울에 작은 각도로 기울어진 사진 필름을 노광함으로써 빛이 정재파를 나타냄을 처음으로 증명했다.)

### 4.1.2 단일 필름에 수직 입사하는 빛에 대한 정재파 (Standing Waves for Normally Incident Light in a Single Film)

위에서 유도된 매우 간단한 정재파 결과는 반대 방향으로 진행하는 평면파에 의해 발생하는 정재파의 기본 형태를 보여준다. 포토레지스트 내의 정재파의 경우, 가장 간단한 예는 두꺼운(반무한) 기판 위에 코팅된 얇은 포토레지스트 층이다. [Figure 4.1a]에 표시된 간단한 기하학적 구조로 시작해 보자. 얇은 포토레지스트(층 2)가 공기(층 1) 중의 두꺼운 기판(층 3) 위에 놓여 있다. 각 재료는 복소 굴절률(complex index of refraction) $\boldsymbol{n} = n + i\kappa$에 의해 지배되는 광학적 특성을 갖는다. 여기서 $n$은 실수 굴절률이고 $\kappa$는 허수부로, 때때로 소멸 계수(extinction coefficient)라고 불린다. 이 후자의 이름은 2장에서 유도된 바와 같이 굴절률의 허수부와 재료의 흡수 계수(absorption coefficient) $\alpha$ 사이의 관계에서 유래한다.

$$ \alpha = \frac{4\pi\kappa}{\lambda} \tag{4.6} $$

이제 이 필름 스택(film stack)을 통과하는 빛의 전파를 고려해 보자. 레지스트에 수직으로 입사하는 단색 평면파에 의한 스택의 조명으로 시작할 것이다.

[Figure 4.1] 정재파 유도를 위한 (a) 기하학적 구조와 (b) 수직 입사 전기장 $E_I$를 보여주는 필름 스택
Air: 공기
Resist: 레지스트
Substrate: 기판

이 평면파가 레지스트 표면에 부딪히면, 빛의 일부는 투과되고 일부는 반사될 것이다. 각각의 양은 투과 및 반사 계수에 의해 결정된다. 층 $i$에서 층 $j$로 투과하는 수직 입사 평면파에 대해 투과된 전기장 대 입사 전기장의 비율로 정의되는 투과 계수(transmission coefficient) $\tau_{ij}$는 다음과 같이 주어진다.

$$ \tau_{ij} = \frac{2n_i}{n_i + n_j} \tag{4.7} $$

일반적으로, 투과 계수는 복소수가 될 것이며, 이는 빛이 한 물질에서 다른 물질로 투과될 때 전기장의 크기와 위상이 모두 변할 것임을 나타낸다. 마찬가지로, 층 $j$에서 반사되어 다시 층 $i$로 들어가는 빛은 반사 계수(reflection coefficient) $\rho_{ij}$에 의해 주어진다.

$$ \rho_{ij} = \frac{n_i - n_j}{n_i + n_j} \tag{4.8} $$

이 두 식은 모두 물질 $i$와 $j$ 사이의 계면 평면 내에 있는(또는 접하는) 전기장 및 자기장 성분이 그 경계를 가로질러 연속이어야 한다는 요구 사항에서 유도된다.

전기장 $E_I$가 포토레지스트에 입사한다고 하면([Figure 4.1b] 참조), 투과된 전기장은 $\tau_{12}E_I$가 될 것이다. 투과된 평면파는 이제 포토레지스트를 통과하여 진행할 것이다. 파동이 이동함에 따라, 거리에 따라 위상이 사인파적으로 변하고 흡수를 겪게 된다. 이 두 효과는 모두 복소 지수함수를 사용한 평면파의 표준 설명에 의해 주어진다.

$$ E(z) = e^{ikz} = e^{i2\pi n z/\lambda} \tag{4.9} $$

여기서 $E(z)$는 $+z$-방향으로 진행하는 평면파를 나타낸다. [Figure 4.1a]에 정의된 좌표를 사용하여, 레지스트를 통해 전파되는 투과된 전기장 $E_0$는 다음과 같이 주어질 것이다.

$$ E_0(z) = \tau_{12} E_I e^{i2\pi n_2 z/\lambda} \tag{4.10} $$

결국, 파동은 레지스트 두께 $D$를 통과하여 기판에 부딪힐 것이며, 그곳에서 부분적으로 반사될 것이다. 반사 직후의 반사된 파동 $E_1$은 다음과 같을 것이다.

$$ E_1(z=D) = \tau_{12} E_I \rho_{23} e^{i2\pi n_2 D/\lambda} \tag{4.11} $$

위 식의 복소 지수 항은 물리적 중요성을 갖는다. 이것은 포토레지스트의 상단에서 하단으로 투과된 전기장을 나타내며, 레지스트의 내부 투과율(internal transmittance), $\tau_D$라고 불린다.

$$ \tau_D = e^{i2\pi n_2 D/\lambda} \tag{4.12} $$

반사된 파동이 레지스트를 통해 다시 위로 이동함에 따라, 이동 거리는 $(D-z)$가 될 것이며 전파는 식 (4.9)에 설명된 것과 유사할 것이다.

$$ E_1(z) = \tau_{12} E_I \rho_{23} \tau_D e^{i2\pi n_2(D-z)/\lambda} = \tau_{12} E_I \rho_{23} \tau_D^2 e^{-i2\pi n_2 z/\lambda} \tag{4.13} $$

지금까지, 우리의 입사파($E_I$)는 포토레지스트로 투과되었고($E_0$), 그 다음 기판에서 반사되었다($E_1$). 이는 [Figure 4.1b]에 묘사된 바와 같다. 포토레지스트 내의 결과적인 전기장은 $E_0$와 $E_1$의 합이 될 것이다.

$$ E_0(z) + E_1(z) = \tau_{12} E_I (e^{i2\pi n_2 z/\lambda} + \rho_{23} \tau_D^2 e^{-i2\pi n_2 z/\lambda}) \tag{4.14} $$

이 합은 포토레지스트 내의 전체 전기장이 아니다. 파동 $E_1$은 레지스트의 상단으로 이동하여 공기-레지스트 계면에서 반사될 것이다. 새로운 파동 $E_2$는 레지스트를 통해 아래로 이동하여 기판에서 반사되어 또 다른 파동 $E_3$를 생성할 것이다. 다음 두 파동은 다음과 같이 주어진다.

$$
\begin{aligned}
E_2(z) &= E_I \rho_{21} \rho_{23} \tau_{12} \tau_D^2 e^{ik_2 z} \\
E_3(z) &= E_I \rho_{21} \rho_{23}^2 \tau_{12} \tau_D^4 e^{-ik_2 z}
\end{aligned} \tag{4.15}
$$

박막 내의 총 전기장 $E_T(z)$는 각 $E_j(z)$의 합이다. 이 합을 수행하면 다음과 같다.

$$ E_T(z) = E_I \tau_{12} (e^{ik_2 z} + \rho_{23} \tau_D^2 e^{-ik_2 z}) S \tag{4.16} $$

여기서 $S = 1 + \rho_{21}\rho_{23}\tau_D^2(1 + \rho_{21}\rho_{23}\tau_D^2(1 + \dots$ 이다.
합계 $S$는 단순히 등비수열(geometric series)이며 다음과 같이 수렴한다.

$$ S = \frac{1}{1 - \rho_{21}\rho_{23}\tau_D^2} = \frac{1}{1 + \rho_{12}\rho_{23}\tau_D^2} \tag{4.17} $$

따라서, 레지스트 내의 총 전기장은 다음과 같다.

$$ \frac{E_T(z)}{E_I} = \frac{\tau_{12}(e^{i2\pi n_2 z/\lambda} + \rho_{23}\tau_D^2 e^{-i2\pi n_2 z/\lambda})}{1 + \rho_{12}\rho_{23}\tau_D^2} \tag{4.18} $$

우리가 정재파 전기장에 대한 식을 결정했지만, 노광을 일으키는 것은 빛의 강도이다. 식 (4.18)로부터 상대 강도를 계산하면 다소 지저분한 결과가 나오지만, 몇 가지 대수적 단순화를 통해 합리적으로 유용한 형태를 얻을 수 있다.

$$
\begin{aligned}
I(z) &= \frac{n_2|E(z)|^2}{n_1|E_I|^2} \\
&= T_{\text{eff}} \bigg[ (e^{-\alpha z} + |\rho_{23}|^2 e^{-\alpha(2D-z)}) + 2|\rho_{23}| e^{-\alpha D} \cos(4\pi n_2(D-z)/\lambda + \phi_{23}) \bigg]
\end{aligned} \tag{4.19}
$$

여기서 $\rho_{23} = |\rho_{23}|e^{i\phi_{23}}$이고,

$$ T_{\text{eff}} = \frac{\frac{n_2}{n_1}|\tau_{12}|^2}{|1 + \rho_{12}\rho_{23}\tau_D^2|^2} = \frac{T_{12}}{|1 + \rho_{12}\rho_{23}\tau_D^2|^2} \text{, 는 포토레지스트로의 유효 투과율(effective transmittance)이다.} $$

이 식은 실리콘 기판 위의 일반적인 특성을 가진 i-line 포토레지스트에 대해 [Figure 4.2]에 그래프로 나타나 있다. 식과 그래프를 비교함으로써, 정재파 효과의 많은 중요한 측면들이 분명해진다. 정재파의 가장 두드러진 특징은...

[Figure 4.2] i-line 노광에 대해 실리콘 기판 위의 1 마이크론 포토레지스트 내의 정재파 강도
Relative Intensity: 상대 강도
Depth into Resist (nm): 레지스트 내부 깊이 (nm)

플롯은 그것의 사인파적 변화이다. 식 (4.19)의 코사인 항은 정재파의 주기가 다음과 같이 주어짐을 보여준다.

$$ \text{Period} = \lambda/2n_2 \tag{4.20} $$

정재파의 진폭은 식 (4.19)의 코사인 승수에 의해 주어진다. 정재파 강도의 진폭을 줄이는 두 가지 기본적인 방법이 있음은 꽤 분명하다. 첫 번째는 기판의 반사율을 줄이는 것이다($\rho_{23}$ 감소). 기판에 반사 방지 코팅(antireflection coating)을 사용하는 것은 정재파를 줄이는 가장 일반적인 방법 중 하나이다(4.3절 참조). 식 (4.19)가 제안하는 정재파 강도를 줄이는 두 번째 방법은 레지스트 내의 흡수를 증가시키는 것이다($e^{-\alpha D}$ 항 감소). 이는 포토레지스트에 염료(dye)를 첨가함으로써 달성된다($\alpha$ 증가). 마지막으로, 정재파 주기에 대해 평균화된 강도의 변화인 '벌크(bulk)' 강도 변화는 식 (4.19)에서 코사인에 더해지는 지수 항들의 쌍에 의해 주어진다. 벌크 효과는 레지스트 내의 흡수와 기판의 반사율 모두의 함수이다.

여담으로, 식 (4.19)를 사용하는 데 있어 한 가지 어려움을 언급할 가치가 있다. 복소 기판 반사율을 직교 좌표 형식에서 극좌표 형식으로 변환하는 것이다. 반사 계수의 크기 계산은 간단하다.

$$ |\rho_{23}| = \sqrt{\frac{(n_2-n_3)^2 + (\kappa_2-\kappa_3)^2}{(n_2+n_3)^2 + (\kappa_2+\kappa_3)^2}} \tag{4.21} $$

그러나 아크탄젠트(arctangent) 함수를 사용하여 반사율의 각도를 결정하는 것은(스프레드시트 계산에서 흔히 할 수 있듯이), 아크탄젠트가 정의되는 범위가 제대로 고려되지 않으면 모호성을 초래할 수 있다. 두 개의 단순화 변수 $x$와 $y$를 정의하면,

$$
\begin{aligned}
x &= (n_2^2 + \kappa_2^2) - (n_3^2 + \kappa_3^2) \\
y &= 2(n_3\kappa_2 - n_2\kappa_3)
\end{aligned} \tag{4.22}
$$

(1) $\tan^{-1}$가 $[0, \pi)$ 구간에서 정의된다면,

$$
\begin{aligned}
\theta_{23} &= \tan^{-1}\left(\frac{y}{x}\right), & y > 0 \\
\theta_{23} &= \tan^{-1}\left(\frac{y}{x}\right) + \pi, & y < 0
\end{aligned}
\tag{4.23}
$$

(2) $\tan^{-1}$가 $[-\pi/2, \pi/2)$ 구간에서 정의된다면,

$$
\begin{aligned}
\theta_{23} &= \tan^{-1}\left(\frac{y}{x}\right), & x > 0 \\
\theta_{23} &= \tan^{-1}\left(\frac{y}{x}\right) + \pi, & x < 0
\end{aligned}
\tag{4.24}
$$

$y=0$ 또는 $x=0$인 경우는 아크탄젠트 계산과 별도로 처리할 수 있다.

## 4.1.3 다층 박막 스택에서의 정재파

기판 위에 두 개 이상의 박막이 코팅되어 있는 경우는 매우 흔하다. 단일 박막에 대한 것과 유사한 분석을 통해 $m-1$ 층 시스템의 최상층에서의 전기장에 대해 다음 결과를 얻는다.

$$
\frac{E_2(z)}{E_I} = \frac{\tau_{12} (e^{i 2 \pi n_2 z / \lambda} + \rho'_{23} \tau_D^2 e^{-i 2 \pi n_2 z / \lambda})}{1 + \rho_{12} \rho'_{23} \tau_D^2}
\tag{4.25}
$$

여기서

$$
\begin{aligned}
\rho'_{23} &= \frac{n_2 - n_3 X_3}{n_2 + n_3 X_3} \\
X_3 &= \frac{1 - \rho'_{34} \tau_{D3}^2}{1 + \rho'_{34} \tau_{D3}^2} \\
\rho'_{34} &= \frac{n_3 - n_4 X_4}{n_3 + n_4 X_4} \\
&\vdots \\
X_m &= \frac{1 - \rho_{m, m+1} \tau_{Dm}^2}{1 + \rho_{m, m+1} \tau_{Dm}^2} \\
\rho_{m, m+1} &= \frac{n_m - n_{m+1}}{n_m + n_{m+1}} \\
\tau_{Dj} &= e^{i k_j D_j}
\end{aligned}
$$

그리고 다른 모든 매개변수는 앞서 정의한 바와 같다. 매개변수 $\rho'_{23}$은 얇은 레지스트 박막과 그 아래에 있는 것 사이의 유효 반사 계수(effective reflection coefficient)이다. 기판 박막 스택의 유효 반사 계수가 결정되면 식 (4.25)는 식 (4.18)과 동일해진다.

기판의 유효 반사 계수의 성질과 영향을 더 잘 이해하기 위해, 레지스트와 기판 사이에 하나의 층(제3층)이 있는 두 가지 특별한 경우를 고려해보자. 첫 번째 경우로, 이 제3층이 두껍고 흡수성이 강해서 기판에서 반사된 빛이 제3층의 상단으로 되돌아오지 못한다고 가정하자. 즉, $\tau_{D3}^2 = 0$이라고 하자. 위의 식들로부터 $X_3$은 1이 되고 $\rho'_{23} = \rho_{23}$이 된다. 다시 말해, 충분히 두꺼운 흡수층은 기판과 같은 역할을 한다. 두 번째 경우로, 제3층이 포토레지스트와 광학적으로 정합(optically matched)되어 $n_2 = n_3$라고 가정하자. 이 경우 $\rho'_{23} = \rho_{34} \tau_{D3}^2$가 된다. 제3층에서 발생할 수 있는 소량의 흡수를 무시하면($n_2$의 허수부는 일반적으로 매우 작음), $\tau_{D3}^2$는 약 1의 크기를 가지며 따라서 $\rho'_{23}$의 위상에만 영향을 미칠 것이다. 즉, 유효 기판 반사 계수의 크기는 제3층과 기판의 반사 계수에 의해 결정되고, 유효 반사 계수의 위상은 제3층의 두께에 의해 결정될 것이다. ([Figure 4.3]에 나타난 실리콘 위 산화막 상의 레지스트 경우가 이 이상적인 경우와 매우 유사하다.) 리소그래피에 대한 반사 계수 위상의 이러한 영향은 아래 4.6절에서 탐구된다.

문제가 되는 박막이 최상층(제2층)이 아니라면, 층 $j$에서의 강도는 다음으로부터 계산할 수 있다.

$$
E_j(z) = E_{I, \text{eff}} \tau^*_{j-1, j} \frac{(e^{i k_j z_j} + \rho'_{j, j+1} \tau_{Dj}^2 e^{-i k_j z_j})}{1 + \rho^*_{j-1, j} \rho'_{j, j+1} \tau_{Dj}^2}
\tag{4.26}
$$

여기서 $\tau^*_{j-1, j} = 1 + \rho^*_{j-1, j}$이다. 유효 반사 계수 $\rho^*$는 반대 방향을 바라보는 계수 $\rho'$와 유사하다. $E_{I, \text{eff}}$는 층에 입사하는 유효 강도이다.

[Figure 4.3] 노광 시작 시점의 포토레지스트(photoresist) 박막 내 정재파 강도 (실리콘 위 100nm SiO2 상의 850nm 레지스트, $\lambda$ = 436nm). 유효 기판 반사율의 위상에 미치는 산화막(oxide film)의 영향을 주목하라. 이는 레지스트 바닥의 강도에 영향을 미친다.
Relative Intensity: 상대 강도
Depth into Resist (nm): 레지스트 깊이 (nm)

$j$. $E_{I, \text{eff}}$와 $\rho^*$ 모두 참고문헌 3에 자세히 정의되어 있다. 식 (4.26)은 4.4절에서 설명하는 상부 반사 방지 코팅(top antireflection coating)을 사용할 때 필요하다.

만약 레지스트 박막이 균일하지(homogeneous) 않다면, 위의 식들은 일반적으로 유효하지 않다. 그러나 불균일성이 $z$ 방향으로 박막 굴절률의 허수부에 작은 변화를 주는 형태를 띠고 실수부는 일정하게 유지되는 특별한 경우를 살펴보자. 포토레지스트 표백(bleaching, 5장에서 자세히 설명됨)은 레지스트 깊이에 따른 흡수 계수의 변화를 야기한다. 이 경우 흡광도(absorbance) $Abs$는 더 이상 단순히 $\alpha z$가 아니며 다음과 같이 된다.

$$
Abs(z) = \int_{0}^{z} \alpha(z') dz'
\tag{4.27}
$$

식 (4.18), (4.25), (4.26)은 흡광도에 대한 이 비등방성 표현이 사용된다면 여전히 근사적으로 유효하다. 따라서 흡수 계수가 $z$의 함수로 알려져 있다면 $I(z)$를 구할 수 있다.

[Figure 4.3]은 실리콘 위 산화막 스택에 코팅된 포토레지스트 박막 내의 전형적인 정재파 강도를 보여준다.

## 4.1.4 비스듬한 입사와 빛의 벡터 성질 (Oblique Incidence and the Vector Nature of Light)

간단히 하기 위해, 먼저 균일한 매질을 통과하여 $z=0$에서 부분 반사 기판에 부딪히는 평면파를 고려하자([Figure 4.4] 참조). 전파 벡터(propagation vector) $\mathbf{k}$(전파 상수에 전파 방향을 가리키는 단위 벡터를 곱한 것으로 정의됨)로 묘사되는 평면파는 $z$축(반사면에도 수직임)에 대해 각도 $\theta$를 이룬다. $x-z$ 평면을 입사면(plane of incidence)으로 잡으면, 공간상의 임의의 점 $(x, z)$는 위치 벡터 $\mathbf{r}$로 묘사된다. 평면파의 전기장은 (기판에서 반사되기 전) 다음과 같이 주어진다.

$$
E(x, z) = A e^{i \mathbf{k} \cdot \mathbf{r}} = A e^{i k (x \sin \theta + z \cos \theta)}
\tag{4.28}
$$

[Figure 4.4] 비스듬한 입사(oblique incidence)에 대한 평면파와 정재파를 설명하는 데 사용되는 기하학적 구조
Plane Wave: 평면파
Substrate: 기판

여기서 $A$는 평면파의 진폭이고 (복소) 전파 상수 $k$는 $2\pi n / \lambda$로 주어진다. 이때 $n$은 매질의 복소 굴절률이다. 이 평면파는 프레넬 공식(Fresnel formulae)에 따라 각도 및 편광에 의존하는 반사율 $\rho(\theta)$로 기판에서 반사된다.

$$
\begin{aligned}
\rho_{ij\perp}(\theta_j) &= \frac{n_i \cos(\theta_i) - n_j \cos(\theta_j)}{n_i \cos(\theta_i) + n_j \cos(\theta_j)} \\
\tau_{ij\perp}(\theta_j) &= \frac{2 n_i \cos(\theta_i)}{n_i \cos(\theta_i) + n_j \cos(\theta_j)} \\
\rho_{ij\parallel}(\theta_j) &= \frac{n_i \cos(\theta_j) - n_j \cos(\theta_i)}{n_i \cos(\theta_j) + n_j \cos(\theta_i)} \\
\tau_{ij\parallel}(\theta_j) &= \frac{2 n_i \cos(\theta_i)}{n_i \cos(\theta_j) + n_j \cos(\theta_i)}
\end{aligned}
\tag{4.29}
$$

그리고 두 각도 $\theta_i$와 $\theta_j$는 스넬의 법칙(Snell's law)에 의해 다음과 같이 관계된다.

$$
n_i \sin(\theta_i) = n_j \sin(\theta_j)
\tag{4.30}
$$

여기서 $\parallel$ 기호는 입사광의 방향과 레지스트 표면에 대한 법선으로 정의되는 평면(즉, [Figure 4.4]의 종이 평면) 내에 놓인 전기장 벡터를 나타낸다. $\parallel$ 편광의 다른 이름으로는 p-편광(p-polarization)과 TM(transverse magnetic) 편광이 있다. $\perp$ 기호로 표시되는 편광은 입사광의 방향과 레지스트 표면에 대한 법선으로 정의되는 평면에 수직인 평면(즉, [Figure 4.4]의 종이 평면에 수직) 내에 놓인 전기장 벡터를 나타낸다. $\perp$ 편광의 다른 이름으로는 s-편광(s-polarization)과 TE(transverse electric) 편광이 있다. 레지스트 표면에 수직으로 입사하는 빛의 경우, s-편광과 p-편광 모두 레지스트 표면을 따라 놓인 전기장을 생성하며, 네 개의 프레넬 공식은 앞서 식 (4.7)과 (4.8)에서 사용된 반사 및 투과 계수의 두 가지 표준 정의로 되돌아간다는 점에 유의하라. [Figure 4.5]는 강도 반사율(반사 계수의 제곱)이

[Figure 4.5] 입사각의 함수로서의 반사율(반사 계수의 제곱). s-편광과 p-편광 사이의 차이를 보여준다 ($n_1 = 1.0, n_2 = 1.7$). 공기와 레지스트 층 모두 무한히 두껍다고 가정한다.
Intensity Reflectivity: 강도 반사율
Incident Angle (degrees): 입사각 (도)
p-polarization: p-편광
s-polarization: s-편광
Air: 공기
Resist: 레지스트

특정 경우에 대해 s-편광 조명과 p-편광 조명 모두에서 입사각에 따라 반사 계수의 크기가 어떻게 변하는지 보여준다.

[Figure 4.4]의 기판 왼쪽에서의 총 전기장은 입사파와 반사파의 합이다. 이 단순한 합은 첫 번째 흥미로운 복잡성, 즉 전기장이 가리키는 방향인 편광의 영향을 가져온다. 식 (4.28)의 원래 전기장이 s-편광(TE 편광이라고도 함)이어서 전기장 벡터가 [Figure 4.4]의 평면 밖으로 똑바로 향한다고 가정하면, 입사 전기장과 반사 전기장 모두 같은 방향을 가리킬 것이고 벡터 합은 입사 및 반사장의 스칼라(대수적) 합과 같아진다.

s-편광:

$$
\begin{aligned}
E(x, z) &= A e^{i k x \sin \theta} (e^{i k z \cos \theta} + \rho(\theta) e^{-i k z \cos \theta}) \\
I(x, z) &= |E(x, z)|^2 = |A|^2 (1 + |\rho(\theta)|^2 + 2 |\rho(\theta)| \cos(2 k z \cos \theta + \phi_\rho))
\end{aligned}
\tag{4.31}
$$

여기서 $\phi_\rho$는 복소 반사율 $\rho$의 위상각이며, 간단히 하기 위해 전파 매질은 비흡수성이라고 가정한다. 위 강도 표현식에서 코사인에 곱해지는 인수로 주어지는 정재파의 진폭은 전기장 반사율의 크기에 의해 제어된다. 이 식은 $\rho = -1$일 때 더 단순한 완전 거울 식 (4.5)로 되돌아간다는 점에 유의하라.

따라서 s-편광된 빛의 경우, 정재파 식 (4.18)은 수직 입사가 아닌 평면파의 경우에 대해 쉽게 수정될 수 있다. 어떤 각도 $\theta_1$으로 레지스트 박막에 평면파가 입사한다고 가정하자. 레지스트 내부의 평면파 각도 $\theta_2$는 스넬의 법칙에 의해 결정된다. 레지스트 내에서 이 평면파의 전파를 분석하면 식 (4.18)과 유사하지만 위치 $z$가 $z \cos \theta_2$로 대체된 표현식을 얻을 수 있다. 이 경우 전기장은 $y$ 방향을 가리킬 것이다.

$$
\frac{E_y(z, \theta_2)}{E_I} = \frac{\tau_{12}(\theta_2) (e^{i 2 \pi n_2 z \cos \theta_2 / \lambda} + \rho_{23}(\theta_2) \tau_D^2(\theta_2) e^{-i 2 \pi n_2 z \cos \theta_2 / \lambda})}{1 + \rho_{12}(\theta_2) \rho_{23}(\theta_2) \tau_D^2(\theta_2)}
\tag{4.32}
$$

투과 및 반사 계수는 이제 입사각(및 입사광의 편광)의 함수이며 위의 프레넬 공식에 의해 주어진다. 내부 투과율은 다음과 같이 된다.

$$
\tau_D = e^{i 2 \pi n_2 D \cos \theta_2 / \lambda}
\tag{4.33}
$$

결과적인 상대 강도는 다음과 같다.

$$
\begin{aligned}
I(z) &= T_{\text{eff}}(\theta_2) (e^{-\alpha z / \cos \theta_2} + |\rho_{23}(\theta_2)|^2 e^{-\alpha (2D - z) / \cos \theta_2}) \\
&\quad + T_{\text{eff}}(\theta_2) 2 |\rho_{23}(\theta_2)| e^{-\alpha D / \cos \theta_2} \cos(4 \pi n_2 \cos \theta_2 (D - z) / \lambda + \phi_{23})
\end{aligned}
\tag{4.34}
$$

(흡수 항들이 거리$/\cos \theta_2$로 변하는 이유를 이해하려면 4.8.2절을 참조하라.)

p-편광된 입사광의 경우, 전기장의 겹침 감소로 인해 정재파 진폭이 $\cos(2\theta_2)$라는 인수만큼 감소하게 되는데, 이는 아래에서 보일 것이다.$^4$ 결과적인 전기장은 $x$ 성분과 $z$ 성분을 모두 가질 것이다($x$는 입사면 내의 차원임). 반면 s-편광된 경우 전기장은 $y$ 방향(입사면 밖)으로만 향한다.

$$
\frac{E_x}{E_I} = \frac{\cos(\theta_2) \tau_{12}(\theta_2) (e^{i 2 \pi n_2 z \cos \theta_2 / \lambda} + \rho_{23}(\theta_2) \tau_D^2(\theta_2) e^{-i 2 \pi n_2 z \cos \theta_2 / \lambda})}{1 + \rho_{12}(\theta_2) \rho_{23}(\theta_2) \tau_D^2(\theta_2)}
\tag{4.35}
$$

$$
\frac{E_z}{E_I} = \frac{\sin(\theta_2) \tau_{12}(\theta_2) (e^{i 2 \pi n_2 z \cos \theta_2 / \lambda} - \rho_{23}(\theta_2) \tau_D^2(\theta_2) e^{-i 2 \pi n_2 z \cos \theta_2 / \lambda})}{1 + \rho_{12}(\theta_2) \rho_{23}(\theta_2) \tau_D^2(\theta_2)}
\tag{4.36}
$$

입사 강도에 대한 총 정재파 강도는 다음과 같다.

$$
\begin{aligned}
I(z) &= \frac{n_2 (|E_x|^2 + |E_z|^2)}{n_1 |E_I|^2} \\
&= T_{\text{eff}}(\theta_2) (e^{-\alpha z / \cos \theta_2} + |\rho_{23}(\theta_2)|^2 e^{-\alpha (2D - z) / \cos \theta_2}) \\
&\quad + T_{\text{eff}}(\theta_2) 2 |\rho_{23}(\theta_2)| e^{-\alpha D / \cos \theta_2} \cos(2\theta_2) \cos(4 \pi n_2 \cos \theta_2 (D - z) / \lambda + \phi_{23})
\end{aligned}
\tag{4.37}
$$

만약 $\theta_2 = 45^\circ$라면, 입사파와 반사파는 전기장의 겹침이 없게 되어 간섭이 일어나지 않는다. 이는 정재파가 없음을 의미한다(벌크 효과(bulk-effect) 항만 남는다).

반사 및 투과 계수의 정의에서 빛이 진행하는 방향의 영향을 살펴보는 것은 흥미롭다. 빛의 방향을 완전히 반대로 하여 빛이 물질 $j$를 통해 계면에 각도 $\theta_j$로 접근한다고 하면, 결과적인 반사 및 투과 계수는 다음과 같이 된다.

$$
\begin{aligned}
\rho_{ji} &= -\rho_{ij} \\
\tau_{ji} &= \frac{n_j \cos(\theta_j)}{n_i \cos(\theta_i)} \tau_{ij}
\end{aligned}
\tag{4.38}
$$

이 관계식들은 두 편광 모두에 대해 성립한다.

[Figure 4.6]은 레지스트 내의 결과적인 정재파 패턴에 대한 입사각의 영향의 예를 보여준다. 입사각의 변화는 정재파 주기의 변화를 야기하며, $T_{\text{eff}}$의 각도 의존성 때문에 포토레지스트 박막으로 투과되는 빛의 양에도 차이를 가져온다.

[Figure 4.6] 입사각의 함수로서의 포토레지스트 박막 내 정재파 강도 (실리콘 위 500nm 레지스트, $\lambda$ = 248nm) (s-편광 가정)
Relative Intensity: 상대 강도
Depth into Resist (nm): 레지스트 깊이 (nm)
Angle = 0: 각도 = 0
Angle = 30: 각도 = 30

두 번째 근사를 통해 식 (4.32), (4.35) 또는 (4.36)의 계산을 단순화할 수 있다. 복소 레지스트 굴절률의 경우, 스넬의 법칙은 직관적이지 않지만 수학적으로 올바른 결과인 레지스트 내 복소 굴절각을 생성한다. 레지스트가 약하게만 흡수하는 경우(꽤 일반적인 상황임), 레지스트 내 굴절각의 허수부는 정확도의 손실을 거의 일으키지 않고 무시할 수 있다. 이러한 근사를 하는 것의 영향은 아래 4.8절에서 더 완전히 탐구된다.

## 4.1.5 광대역 조명 (Broadband Illumination)

위에서 제시된 분석은 단색(monochromatic) 조명에 적용된다. 만약 광대역(다색, polychromatic) 조명이 사용된다면 어떨까? 일반적으로 이미징 응용 분야에서 광대역 조명의 사용은 개별 단색 결과들의 비간섭 중첩(incoherent superposition)으로 생각할 수 있다. 따라서 단일 파장에 대한 정재파 강도를 광원 조명 스펙트럼에 의해 가중치를 주어 광원의 파장에 대해 적분한다. [Figure 4.7]은 전형적인 수은 아크 램프의 출력 스펙트럼을 보여준다(투영 장비의 조명 시스템에서 필터링되기 전). [Table 4.1]은 리소그래피 장비에서 사용되는 일반적인 파장들을 설명한다. 248nm 및 193nm 리소그래피 장비의 경우, 빛을 생성하기 위해 선폭이 좁혀진 엑시머 레이저(line-narrowed excimer laser)가 사용되며, 대역폭이 1피코미터 미만이므로 이러한 광원들은 정재파 관점에서 단색으로 간주될 수 있다.

파장은 레지스트 내 정재파 전기장에 대한 표현식에 명시적으로 나타나지만, 다양한 레지스트 및 기판 재료의 굴절률에서 암시적인 의존성이 발생한다. 파장에 따른 재료의 굴절률 변화를 분산(dispersion)이라 하며, 이는 재료에 따라 매우 다르다. 제한된 파장 범위에 걸쳐, 많은 포토레지스트 재료의 분산 곡선은 적절하게 묘사될 수 있다.

[Figure 4.7] 전형적인 고압 수은 아크 램프의 분광 출력. i-선 또는 g-선 리소그래피 노광 장비의 조명 스펙트럼은 보통 이 램프 스펙트럼의 필터링된 부분이다.
Relative Intensity: 상대 강도
Wavelength (nm): 파장 (nm)
I-Line: I-선
H-Line: H-선
G-Line: G-선
E-Line: E-선

| 광원 (Source) | 중심 파장 (Center Wavelength) (nm) | 전형적인 비협대역화 대역폭 (Typical Unnarrowed Bandwidth) (nm) |
| :--- | :--- | :--- |
| Mercury Arc Lamp g-line | 435.8 | 5 |
| Mercury Arc Lamp h-line | 404.7 | 5 |
| Mercury Arc Lamp i-line | 365.0 | 6 |
| KrF excimer laser | 248.35 | 0.30 |
| ArF excimer laser | 193.3 | 0.45 |
| $F_2$ excimer laser | 157.63 | 0.002 |

[Table 4.1] 다양한 리소그래피 광원의 파장 (고압 수은 아크 램프 및 자유 발진, 비협대역화 엑시머 레이저)

| 포토레지스트 (Photoresist) | $C_1$ | $C_2$ ($nm^2$) | $C_3$ ($nm^4$) | 파장 범위 (Wavelength Range) (nm) |
| :--- | :--- | :--- | :--- | :--- |
| SPR-500 i-line (unexposed) | 1.6133 | 5481.6 | $1.4077 \times 10^9$ | 300–800 |
| SPR-500 i-line (fully exposed) | 1.5954 | 9291.9 | $4.2559 \times 10^8$ | 300–800 |
| 193-nm resist | 1.5246 | 3484 | $1.49 \times 10^8$ | 190–800 |

[Table 4.2] 포토레지스트의 코시(Cauchy) 계수에 대한 몇 가지 값 (출처: http://www.microer.it.edu/research/lithography/)

코시 방정식(Cauchy equation, 19세기 프랑스 수학자 오귀스탱 루이 코시의 이름을 땀)이라 불리는 경험식에 의해:

$$
n(\lambda) = C_1 + \frac{C_2}{\lambda^2} + \frac{C_3}{\lambda^4}
\tag{4.39}
$$

여기서 $C_1$, $C_2$, $C_3$는 경험적으로 도출된 코시 계수이다(더 높은 차수의 항도 가능하지만 포토레지스트에는 거의 사용되지 않는다). 굴절률 데이터에 대한 모든 코시 적합(fit)은 데이터의 파장 범위 내에서만 유효하며 외삽해서는 안 된다는 점에 유의하는 것이 중요하다. 또한 이 방정식은 관심 있는 파장 범위에서 흡수가 없거나 적은 유전체에만 잘 적용된다. 몇 가지 전형적인 레지스트 코시 계수가 [Table 4.2]에 주어져 있다.

[Figure 4.8]은 레지스트 내의 결과적인 정재파 패턴에 대해 다양한 파장 범위를 사용하는 것의 영향을 보여준다. 이 예에서는 단일 365nm 파장 노광을 수은 아크 램프 노광 장비를 사용한 350~450nm 범위의 매우 넓은 대역폭 노광과 비교한다. 전체 광대역 정재파 결과는 많은 단색 정재파 곡선의 합이며, 각각 다른 주기를 갖는다. 서로 다른 파장으로 인해, 이 정현파들은 평균화되는 경향이 있어 박막 내의 최종 강도가 깊이에 따라 더 균일해진다. 정재파는 기판에서 가장 크며, 평균화에 사용할 수 있는 정재파 주기의 수가 불충분하다는 점에 유의하라.

대안적인 관점은 광원의 가간섭 길이(coherence length)를 고려하는 것이다. 가간섭 길이는 일반적으로 레이저를 설명하는 데 사용되지만, 사실 모든 광원을 설명하는 데 사용될 수 있으며 빛이 이동하면서 여전히

그 길이 전체에 걸쳐 고정된 위상 관계를 유지할 수 있는(즉, 스스로와 간섭할 수 있는 능력을 유지하는) 가장 긴 거리를 정의한다. 파장 $\lambda_1$의 빛이 거리 $L/2$만큼 이동하여 거울에 수직으로 부딪히고 다시 거리 $L/2$만큼 되돌아온다고 가정하자. 또한 총 이동 거리 $L$이 파장의 정수배 $N \lambda_1$이라고 가정하자. 이제 두 번째 파장 $\lambda_2$를 고려하는데, 이 경우 같은 거리가 $(N + 1/2) \lambda_2$와 같다고 하자. 이 경우 첫 번째 파장이 보강 간섭을 할 때 두 번째 파장은 상쇄 간섭을 하게 된다. 두 파장이 모두 존재한다면, 거울로부터 거리 $L/2$ 떨어진 곳에서는 간섭 패턴이 관찰되지 않을 것이다. $L$은 가간섭 길이(coherence length)라 불린다.

두 식을 결합하면

$$
L = N \lambda_1 = (N + 1/2) \lambda_2 = \left(\frac{L}{\lambda_1} + 1/2\right) \lambda_2
\tag{4.40}
$$

$L$에 대해 풀면,

$$
L = \frac{\lambda_1 \lambda_2}{2(\lambda_1 - \lambda_2)}
\tag{4.41}
$$

$\lambda_1 - \lambda_2 = \Delta \lambda$를 대역폭이라 하고, 이 대역폭이 파장에 비해 작다고 가정하여 $\lambda_1 \lambda_2 \approx \lambda^2$ ($\lambda$는 기하 평균이 산술 평균과 거의 같음)라고 하면, 방정식은 다음과 같이 된다.

$$
L = \frac{\lambda^2}{2 \Delta \lambda}
\tag{4.42}
$$

예를 들어, g-선과 i-선 빛이 모두 포토레지스트를 노광한다면 파장의 범위는 약 80nm이고 평균 파장은 약 400nm이다. 가간섭 길이는 1000nm가 될 것이며, 이는 약 500nm 위로는 정재파가 없음을 의미한다.

[Figure 4.8] 포토레지스트 박막 내 정재파 강도 (실리콘 위 1000nm 레지스트). 단색 조명 ($\lambda$ = 365nm) 및 광대역 조명 (수은 스펙트럼의 350–450nm 범위)
Relative Intensity: 상대 강도
Depth into Resist (nm): 레지스트 깊이 (nm)
Single Wavelength: 단일 파장
Broadband: 광대역

기판으로부터. 이는 [Figure 4.8]에서 본 결과와 꽤 잘 일치한다. 248nm 또는 193nm에서의 레이저 리소그래피의 경우, 광원 대역폭은 매우 작다. 1pm 대역폭을 가진 248nm 광원의 경우, 가간섭 길이는 3cm 정도가 될 것이다.

## 4.2 스윙 곡선 (Swing Curves)

일반적으로, 스윙 곡선(swing curve)은 레지스트 두께에 따른 어떤 리소그래피 매개변수의 정현파적(sinusoidal) 변화를 말한다.$^5$ 이런 식으로 변하는 매개변수는 여러 가지가 있지만, 가장 중요한 것은 인쇄되는 포토레지스트 특징(feature)의 임계 치수(CD, Critical Dimension)이다. [Figure 4.9]는 실리콘 위 0.5$\mu m$ 선의 i-선 노광에 대한 전형적인 CD 스윙 곡선을 보여준다. 비교적 작은 레지스트 두께 변화에 대해서도 선폭의 변화는 꽤 크다(전형적인 10% 공차보다 큼). 또 다른 스윙 곡선은 $E_0$ 스윙 곡선으로, 포토레지스트 클리어 도즈(dose-to-clear)에서의 동일한 정현파적 스윙을 보여준다([Figure 4.10]). 더 높은 클리어 도즈를 요구하는 레지스트 두께를 가진 레지스트의 경우, 결과적으로 원하는 선 크기를 얻기 위해 더 높은 도즈를 필요로 하게 된다. 그러나 만약 노광 도즈가 고정되어 있다면(CD 스윙 곡선의 경우처럼), 결과는 너무 크게 인쇄되는 노광 부족(underexposed) 선이 될 것이다. 따라서 $E_0$와 CD 스윙 곡선은 동일한 효과로부터 기인하며, 특징의 노광 관용도(exposure latitude)에 의해 결합된다는 것을 알 수 있다. 최종 스윙 곡선은 레지스트 두께의 함수로서 레지스트가 코팅된 웨이퍼의 반사율을 측정한다([Figure 4.11]). 반사율은 $E_0$나 CD와 같은 리소그래피 지표들로부터 한 단계 더 떨어져 있지만, 현상의 원인에 대한 가장 많은 통찰력을 제공하는 것은 바로 반사율 스윙 곡선이다.

## 4.2.1 반사율 스윙 곡선 (Reflectivity Swing Curve)

반사율 스윙 곡선은 레지스트 두께의 변화가 레지스트가 코팅된 웨이퍼의 반사율에 정현파적 변화를 초래한다는 것을 보여준다. 반사율의 정의는 총 반사된 빛의 강도를 총 입사 강도로 나눈 것이므로, 반사율의 증가는

[Figure 4.9] 레지스트 두께에 따른 레지스트 선폭의 정현파적 변화를 보여주는 CD 스윙 곡선 (실리콘 위 레지스트의 i-선 노광)
Resist Linewidth ($\mu m$): 레지스트 선폭 ($\mu m$)
Resist Thickness ($\mu m$): 레지스트 두께 ($\mu m$)

[Figure 4.10] 레지스트 두께에 따른 레지스트 클리어 도즈(dose-to-clear)의 사인파(sinusoidal) 변동을 보여주는 $E_o$ 스윙 곡선 (실리콘 상의 레지스트 i-line 노광)
Dose-to-Clear ($mJ/cm^2$): 클리어 도즈
Resist Thickness ($\mu m$): 레지스트 두께

[Figure 4.11] 레지스트 두께에 따른 레지스트 코팅 웨이퍼 반사율의 사인파 변동을 보여주는 반사율 스윙 곡선 (실리콘 상의 레지스트 i-line 노광)
Reflectivity: 반사율
Resist Thickness ($\mu m$): 레지스트 두께

반사율(reflectivity)은 더 많은 빛이 레지스트 내부로 들어가지 못하게 되는 결과를 낳는다. 레지스트에 결합되는 빛이 적다는 것은 레지스트 내에서 특정 화학적 변화를 일으키기 위해 더 높은 도즈(dose)가 필요함을 의미하며, 이는 더 큰 $E_o$를 초래한다. 따라서 $E_o$ 및 CD 스윙 곡선은 모두 반사율 스윙 곡선으로 설명될 수 있다. (관심 있는 독자는 [Figure 4.9]부터 [Figure 4.11]까지의 사인파 위상(phases of the sinusoids)이 서로 타당한지 스스로 확인할 수 있다.)

[Figure 4.11]의 반사율 스윙 곡선의 원인은 무엇인가? 물론 답은 정재파(standing waves)에 대한 이전 섹션에서 논의되었던 박막 간섭(thin film interference) 효과에 있다. [Figure 4.1]에 나타난 것과 동일한 단순한 기하학적 구조를 사용하여, 얇은 포토레지스트(층 2)가 공기(층 1) 중의 두꺼운 기판(층 3) 위에 놓여 있다. 만약 우리가 이 필름 스택을

[Figure 4.12] (a) 스윙 곡선 유도를 위한 기하학적 구조와 (b) 입사, 투과, 반사파를 보여주는 필름 스택 [도해를 위해 사각(oblique angles)으로 표시됨]
Air: 공기
Resist: 레지스트
Substrate: 기판

레지스트에 수직으로 입사하는 단색 평면파(monochromatic plane wave)의 경우, 앞서 제시된 분석은 레지스트 내부의 정재파 강도를 결정하는 데 사용되었다. 그러나 여기서 우리의 목표는 필름 스택에 의해 반사된 총 광량을 결정하는 것이다. [Figure 4.12]에서 볼 수 있듯이, 총 반사광은 공기-레지스트 계면에서 반사된 입사 빔과, 기판에서 반사된 후 공기-레지스트 계면을 투과한 빔들로 구성된다.

공기-레지스트 계면에서 직접 반사되는 광선의 전기장에 대한 식을 쓰는 것부터 시작해 보자. 4.1.2절에서 사용된 정의를 상기하면 다음과 같다.

$$ E_{r0} = \rho_{12} E_I \tag{4.43} $$

그 다음 '반사된' 빔은 레지스트로 투과되어 기판에서 반사된 후 공기로 투과된다. $E_{r1}$로 표시되는 그 결과는 다음과 같다.

$$ E_{r1} = E_I \tau_{12} \tau_{21} \rho_{23} \tau_D^2 \tag{4.44} $$

그 다음 반사된 빔은 밖으로 투과되기 전에 레지스트 내부에서 두 번 반사되어 추가적인 $\rho_{21} \rho_{23} \tau_D^2$ 항을 생성한다.
총 반사 계수(total reflection coefficient)는 모든 반사된 전기장을 합산한 다음 입사 전기장으로 나누어 계산할 수 있다.

$$ \rho_{\text{total}} = \frac{\sum E_{ri}}{E_I} = \rho_{12} + \frac{\tau_{12} \tau_{21} \rho_{23} \tau_D^2}{1 + \rho_{12} \rho_{23} \tau_D^2} = \frac{\rho_{12} + \rho_{23} \tau_D^2}{1 + \rho_{12} \rho_{23} \tau_D^2} \tag{4.45} $$

반사된 모든 빛은 항상 같은 방향으로 진행하므로 식 (4.45)는 s-편광 또는 p-편광 모두에 똑같이 잘 적용된다는 점에 주목하라. 필름 스택의 강도 반사율(intensity reflectivity)은 전기장 반사 계수의 크기의 제곱이다. 언뜻 보기에, 레지스트 두께에 따른 반사율의 사인파 의존성은 식 (4.45)에서 명확하지 않다. 그 의존성은 내부 투과율(internal transmittance)에 포함되어 있다. 수직 입사의 경우에 대해 반사율 계산을 수행하면 다음과 같다.

$$ R = \frac{|\rho_{12}|^2 + |\rho_{23}|^2 e^{-\alpha 2D} + 2|\rho_{12} \rho_{23}| e^{-\alpha D} \cos(4\pi n_2 D/\lambda - \phi_{12} + \phi_{23})}{1 + |\rho_{12} \rho_{23}|^2 e^{-\alpha 2D} + 2|\rho_{12} \rho_{23}| e^{-\alpha D} \cos(4\pi n_2 D/\lambda + \phi_{12} + \phi_{23})} \tag{4.46} $$

여기서 $\phi_{12}$와 $\phi_{23}$은 각각 반사 계수 $\rho_{12}$와 $\rho_{23}$의 위상각이다.

지금까지의 논의는 주로 수학적이었다. 식 (4.45)는 엄밀한(rigorous) 결과를 제공하며, 식 (4.46)으로 표현될 때 반사율 스윙 곡선을 이해하는 데 도움이 된다. 물리적으로, 반사율 스윙 곡선은 반사된 광선들 간의 간섭 결과이다. [Figure 4.12]에 묘사된 바와 같이, 총 반사 전기장은 다양한 광선들의 합이다. 처음에 반사된 광선 $E_{r0}$가 첫 번째로 투과되어 반사된 광선 $E_{r1}$과 어떻게 더해지는지는 $E_{r1}$의 위상에 달려 있으며, 이는 다시 레지스트 두께에 의존한다. 특정 두께에서 $E_{r1}$은 $E_{r0}$와 동위상(in phase)이 되어 최대 반사율을 초래할 것이다. 다른 두께에서는 $E_{r1}$이 $E_{r0}$와 역위상(out of phase)이 되어 최소 반사율을 초래할 것이다.

식 (4.46)은 또한 스윙 곡선에 대한 더 나은 이해로 이어질 수 있다. 모든 스윙 곡선의 주기는 식 (4.46)에서 쉽게 얻을 수 있으며, 이는 포토레지스트 내부의 정재파 주기와 동일하다. 마찬가지로 반사율을 증가시키거나 감소시키는 효과도 볼 수 있다. 식 (4.46)에서 코사인(cosine)의 승수의 두 배를 스윙 진폭(swing amplitude)이라고 하며, 이는 $4|\rho_{12}\rho_{23}|e^{-\alpha D}$와 같다. 만약 기판이 비반사성($\rho_{23}=0$)이라면, 필름 스택 반사율은 상수가 된다 (스윙 진폭이 0이 된다). 따라서 하부 반사 방지 코팅(bottom antireflection coating)은 스윙 곡선을 줄이거나 없앨 수 있다. 덜 명백하지만, $\rho_{12}=0$인 경우에도 반사율은 상수가 되어 스윙 곡선을 없앤다. 이는 상부 반사 방지 코팅(top antireflection coating)을 사용하여 달성할 수 있다. 물리적으로, 스윙 곡선이 $E_{r0}$와 $E_{r1}$ 사이의 간섭에서 기인한다면, $E_{r0}$나 $E_{r1}$ 중 하나를 제거하면 간섭과 스윙이 제거될 것이다. 마지막으로, 레지스트 내의 흡수는 $E_{r1}$의 진폭을 줄임으로써 식 (4.46)의 스윙 진폭을 감소시키고, 따라서 일어날 수 있는 간섭의 양을 줄인다.

위의 논의에서 명백하지는 않지만, 광대역 조명(broadband illumination)의 사용 또한 스윙 곡선을 줄이거나 없앨 수 있다. 4.1.5절의 논의를 상기하면, 레지스트 두께가 광원의 간섭성 길이(coherence length)에 접근할 때마다 스윙 곡선은 감소할 것이다.

광학 리소그래피에서 접하는 일반적인 재료들에 대한 일부 굴절률 값들이 [Table 4.3]에 주어져 있다. 248 nm에서 실리콘 위의 전형적인 레지스트의 경우, $\alpha = 0.5 \mu m^{-1}$, $|\rho_{12}| = 0.275$ 그리고 $|\rho_{23}| = 0.73$이다. 공칭 300-nm 레지스트 두께에 대해, 이는 다음을 제공한다.

$$ R = \frac{0.47 + 0.345 \cos(2\pi D/(70.5 \, \text{nm}) - \phi_{12} + \phi_{23})}{1.03 + 0.345 \cos(2\pi D/(70.5 \, \text{nm}) + \phi_{12} + \phi_{23})} \tag{4.47} $$

[Table 4.3] 일반적인 리소그래피 파장에서 재료들의 일부 굴절률 값

| Material | n at 436 nm | n at 365 nm | n at 248 nm | n at 193 nm |
| :--- | :--- | :--- | :--- | :--- |
| Photoresist | 1.65 + i0.022 | 1.69 + i0.027 | 1.76 + i0.010 | 1.71 + i0.018 |
| Silicon | 4.84 + i0.178 | 6.50 + i2.61 | 1.57 + i3.57 | 0.883 + i2.78 |
| Amorphous Silicon | 4.45 + i1.73 | 3.90 + i2.66 | 1.69 + i2.76 | 1.13 + i2.10 |
| Silicon Dioxide | 1.470 + i0.0 | 1.474 + i0.0 | 1.51 + i0.0 | 1.56 + i0.0 |
| Silicon Nitride | 2.06 + i0.0 | 2.09 + i0.0 | 2.28 + i0.0 | 2.66 + i0.240 |
| Aluminum | 0.580 + i5.30 | 0.408 + i4.43 | 0.190 + i2.94 | 0.113 + i2.20 |
| Copper | 1.17 + i2.33 | 1.27 + i1.95 | 1.47 + i1.78 | 0.970 + i1.40 |
| Chrome | 1.79 + i4.05 | 1.39 + i3.24 | 0.85 + i2.01 | 0.84 + i1.65 |
| Gallium Arsenide | 5.07 + i1.25 | 3.60 + i2.08 | 2.27 + i4.08 | 1.36 + i2.02 |
| Indium Phosphide | 4.18 + i0.856 | 3.19 + i1.95 | 2.13 + i3.50 | 1.49 + i2.01 |
| Germanium | 4.03 + i2.16 | 4.07 + i2.58 | 1.39 + i3.20 | 1.13 + i2.09 |

여기서 $\phi_{12} = -179.5^\circ$이고 $\phi_{23} = -134^\circ$이다. 최대 반사율은 약 0.59이고, 최소 반사율은 약 0.18이다. 365 nm에서 실리콘 위의 전형적인 레지스트의 경우, $\alpha = 0.95 \mu m^{-1}$, $|\rho_{12}| = 0.257$, $|\rho_{23}| = 0.634$이다(블리칭 전). 공칭 600-nm 레지스트 두께에 대해, 이는 다음을 제공한다.

$$ R = \frac{0.195 + 0.184 \cos(2\pi D/(108 \, \text{nm}) - \phi_{12} + \phi_{23})}{1.008 + 0.184 \cos(2\pi D/(108 \, \text{nm}) + \phi_{12} + \phi_{23})} \tag{4.48} $$

이 경우 최대 반사율은 약 0.318이고, 최소 반사율은 약 0.013이다.

## 4.2.2 클리어 도즈 및 CD 스윙 곡선 (Dose-to-Clear and CD Swing Curves)

$E_0$ 스윙 곡선의 근사적인 거동은 이상적인 임계 레지스트(threshold resist)를 가정함으로써 얻을 수 있다. 이러한 경우, 레지스트 바닥에서의 도즈(오픈 프레임 노광의 경우)가 어떤 임계 값(critical threshold)에 도달할 때 레지스트가 막 씻겨 나갈 것이다(clear away). 식 (4.19)를 사용하고 레지스트 내의 정재파가 어떤 노광 후 굽기(post-exposure bake) 메커니즘(5장 참조)에 의해 평균화된다고 가정하면, 평균 또는 벌크 강도(bulk intensity)는 다음과 같을 것이다.

$$ I_{\text{avg}}(z) = T_{\text{eff}}(e^{-\alpha z} + |\rho_{23}|^2 e^{-\alpha(2D-z)}) \tag{4.49} $$

여기서 이 식은 한 주기에 걸쳐 정재파 강도 식 (4.19)를 평균하여 유도되었다. 레지스트 두께의 함수로서 레지스트에 결합된 에너지의 스윙 곡선 효과를 포함하는 것은 유효 투과율(effective transmittance) $T_{\text{eff}}$이다. 레지스트 바닥에서 이 식을 평가하면,

$$ I_{\text{avg}}(z=D) = T_{\text{eff}}(1 + |\rho_{23}|^2) e^{-\alpha D} \tag{4.50} $$

입사 도즈는 레지스트 바닥의 에너지( $E_0 I_{\text{avg}}$와 동일)가 어떤 임계 도즈 $E_{\text{crit}}$에 도달할 때 클리어 도즈 $E_0$와 같아질 것이다. 따라서,

$$ \begin{aligned} E_0 &= \frac{E_{\text{crit}}}{T_{\text{eff}}(1 + |\rho_{23}|^2) e^{-\alpha D}} \\ &= E_{\text{crit}} \frac{1 + |\rho_{12} \rho_{23}|^2 e^{-\alpha 2D} + 2|\rho_{12} \rho_{23}| e^{-\alpha D} \cos(4\pi n_2 D/\lambda + \phi_{12} + \phi_{23})}{T_{12} (1 + |\rho_{23}|^2) e^{-\alpha D}} \end{aligned} \tag{4.51} $$

마찬가지로, 임계 레지스트의 경우 특정 CD를 달성하기 위한 도즈도 다른 임계 도즈를 갖지만 이와 동일한 식을 따를 것이다. 고정된 도즈에 대해, 얻어지는 CD는 피처(feature)의 노광 관용도(exposure latitude)에 의존할 것이다. CD와 노광 도즈를 관계 짓는 간단한 식은 8장에서 유도될 것이며, 다음과 같은 형태를 취한다.

$$ \frac{CD - CD_1}{CD_1} = \left. \frac{d \ln CD}{d \ln E} \right|_{E=E_1} \left( 1 - \frac{E_1}{E} \right) \tag{4.52} $$

여기서 $E_1$은 $CD=CD_1$을 생성하는 기준 도즈(공칭 도즈 등)이며, 노광 관용도 항($d \ln CD/d \ln E$)은 상수로 근사될 수 있다.

스윙 곡선의 맥락에서, $E_1$에 대한 최선의 선택은 레지스트 두께가 최소 또는 최대일 때 공칭 CD를 생성하는 도즈일 것이다. 스윙 곡선 최소점(레지스트 두께 = $D_{\min}$)에서 작동하는 경우에 대해,

$$ E_1 = E_{\text{crit}} \frac{1 + |\rho_{12} \rho_{23}|^2 e^{-\alpha 2D_{\min}} - 2|\rho_{12} \rho_{23}| e^{-\alpha D_{\min}}}{T_{12} (1 + |\rho_{23}|^2) e^{-\alpha D_{\min}}} \tag{4.53} $$

식 (4.51)의 $E$와 식 (4.53)의 $E_1$을 식 (4.52)에 대입하면 CD 스윙 곡선 식을 얻는다.

## 4.2.3 부분 간섭 조명에 대한 스윙 곡선 (Swing Curves for Partially Coherent Illumination)

정재파 식의 경우와 마찬가지로, 위의 스윙 곡선 식들도 조명의 입사각 함수에 따라 변할 것이며, 따라서 실제 스윙 곡선은 NA와 스테퍼(stepper)의 조명에 강하게 의존한다. 사실, 부분 간섭성 광원(partially coherent source)에서 나오는 각도의 범위는 레지스트 내에서 다양한 정재파 및 스윙 곡선 주기를 생성하여, 파장의 범위가 그러한 것과 동일한 방식으로 진폭을 감소시킬 것이다.

입사광이 각도 $\theta_1$으로 레지스트에 부딪힌다고 가정해 보자. 스넬의 법칙에 의해 레지스트 내부의 각도는 $\theta_2$가 될 것이다. 그러면 레지스트 두께 $D$가 $D \cos \theta_2$로 대체되고 반사 및 투과 계수가 프레넬 공식[식 (4.29)]에 따라 적절한 각도와 편광에 대해 계산된다면, 위에 주어진 스윙 곡선 식들은 정확할 것이다. 스윙 곡선 주기는 다음과 같이 된다.

$$ \text{Period} = \frac{\lambda}{2n_2 \cos \theta_2} \tag{4.54} $$

간단한 경우를 고려해 보자. 반사성 기판 위에 코팅된 얇은 레지스트 필름에 수직으로 입사하는 빛은 특정 두께에서 스윙 곡선의 최댓값을 갖는 것으로 밝혀졌다. 이는 빛이 레지스트를 통과해 이동한 경로 길이가 파장의 정수배임을 의미한다. 만약 이제 입사각이 증가하면, 레지스트를 통과하는 경로 길이 또한 증가할 것이다. 만약 각도가 충분히 커서 경로 길이가 파장의 절반만큼 증가한다면, 이 동일한 레지스트 두께는 스윙 곡선의 최솟값에 해당하게 될 것이다. 이러한 스윙 곡선 위상 반전(phase reversal)을 일으키는 레지스트 내부의 각도는 다음과 같다.

$$ \theta_2 = \cos^{-1} \left( \frac{m}{m + 0.5} \right) \tag{4.55} $$

여기서 $m$은 스윙 곡선 최댓값이 나타내는 파장의 배수이다. $m=9$인 경우(i-line 리소그래피에 사용되는 1000-nm 필름의 전형적인 경우), 레지스트 내부에서 $\theta_2 \approx 18.7^\circ$이며, 이는 전형적인 포토레지스트에서 약 $32^\circ$ 입사각과 $\sin \theta_1 = 0.53$에 해당한다. $m=5$인 경우(193-nm 리소그래피에 사용되는 250-nm 레지스트 필름의 전형적인 경우), 레지스트 내부에서 $\theta_2 \approx 24.6^\circ$이며, 이는 전형적인 포토레지스트에서 약 $45^\circ$ 입사각과 $\sin \theta_1 = 0.71$에 해당한다. 이 두 조건 모두 일반적으로 충족된다.

이것이 실제 리소그래피 상황에서의 실제 스윙 곡선에 대해 무엇을 의미하는가? 클리어 도즈($E_0$) 스윙 곡선을 측정할 때, 레지스트를 때리는 빛은 다음으로 구성된다.

0차 광(즉, 회절되지 않은 빛)으로 구성된다. 만약 조명이 간섭성이라면, 빛은 레지스트에 수직으로 입사할 것이다. 기존의 부분 간섭 조명의 경우, 빛은 $\sin \theta_1 = \pm \sigma NA$로 주어지는 각도 범위에 걸쳐 레지스트에 입사한다. 여기서 $NA$는 대물 렌즈(objective lens)의 개구수(numerical aperture)이고 $\sigma$는 부분 간섭성 인자(partial coherence factor)이다. 각 각도는 고유한 '스윙 곡선'을 생성하며, 전체 결과는 각 각도에 대한 모든 개별 응답의 중첩(superposition)이다. $\sigma$나 $NA$의 어떤 변화도 포토레지스트를 때리는 각도의 범위를 변화시킬 것이므로, 스윙 곡선 또한 변화할 것이다. [Figure 4.13]은 $E_0$ 스윙 곡선이 $\sigma NA$에 따라 어떻게 변하는지를 보여준다 (부분 간섭성이나 개구수 중 하나를 변경함으로써 영향받음).

또한 작은 라인 앤 스페이스(lines and spaces)를 이미징하는 간단한 예를 고려해 보자. 기존 조명의 경우, 0차는 레지스트 표면에서 $\sigma NA$에 의해 결정되는 각도 범위를 가지고 수직 입사를 중심으로 할 것이다. $\pm 1$차 회절 차수(diffraction orders)는 $\sin^{-1}(\lambda/p)$의 각도로 레지스트를 때릴 것이다. 여기서 $p$는 라인/스페이스 패턴의 피치(pitch)이다. i-line으로 이미징된 350-nm 피처(feature)의 경우, 1차 범위의 중심은 공기 중에서 약 $31.4^\circ$가 되며, 이는 1000-nm 두께 레지스트 필름에 대해 위에서 주어진 스윙 곡선 위상 반전 각도에 매우 가깝다. 193-nm 빛으로 이미징된 130-nm 라인 앤 스페이스의 경우, 1차 또한 수직 입사광과 거의 역위상인 스윙을 생성한다. 따라서, 만약 레지스트 두께가 $E_0$ 스윙 곡선의 최댓값을 주도록 조정된다면(즉, 0차는 스윙 곡선의 최댓값에 있음), 1차들은 효과적으로 스윙 곡선의 최솟값에 있게 될 것이다. 0차 광은 레지스트 밖으로 최대한 반사되는 반면 1차 광은 레지스트 내부로 최대한 결합될 것이다. 이 차수들이 결합하여 레지스트 내에 이미지를 형성할 때, 그 결과는 비반사성 기판 위에서 이미징하는 경우와 상당히 다를 것이다. 반면, 만약 레지스트 두께가 $E_0$ 스윙 곡선 최솟값에 있다면, 1차들은 스윙 곡선 최댓값에 있을 것이다. 리소그래피 응답(예를 들어, 초점-노광 공정 윈도우의 크기)은 $E_0$ 스윙 곡선 최솟값에서 작동할 때와 최댓값에서 작동할 때 꽤 다를 수 있다.

[Figure 4.13] 클리어 도즈 스윙 곡선의 위상과 진폭은 레지스트를 때리는 각도의 범위에 의해 영향을 받으며, 이는 기존 조명에서 부분 간섭성과 개구수의 곱($\sigma NA$)에 의해 제어된다
Dose-to-Clear $E_0$ ($mJ/cm^2$): 클리어 도즈 $E_0$
Resist Thickness (microns): 레지스트 두께 (마이크론)

## 4.2.4 스윙비 (Swing Ratio)

위의 논의들이 보여주었듯이 스윙 곡선 효과에 대한 상세한 식들은 분명히 가능하지만, 효과의 본질을 포착하기 위해 간단한 지표(metric)를 정의하는 것이 종종 편리하다. 스윙 곡선의 경우, 레지스트 두께 변동에 의해 야기되는 문제의 정도를 결정하는 것은 스윙의 진폭이다. 스윙의 크기에 대한 간단한 지표는 스윙비(swing ratio)라고 하며, 인접한 스윙 곡선의 최솟값과 최댓값의 차이를 그들의 평균값으로 나눈 것으로 정의된다. 예를 들어, $E_0$ 스윙 곡선의 경우 스윙비($SR$)는 다음과 같다.

$$ SR = \frac{E_{0\max} - E_{0\min}}{(E_{0\min} + E_{0\max})/2} \tag{4.56} $$

어떤 두 개의 인접한 최솟값/최댓값 쌍이든 사용될 수 있으므로, 아래에서 보게 될 것처럼 최댓값이 최솟값에 비해 더 큰 두께에 있는지 혹은 더 작은 두께에 있는지는 차이를 만들 것이다.
식 (4.51)을 사용하면,

$$ \begin{aligned} E_{0\min} &= E_{\text{crit}} \frac{e^{\alpha D_{\min}} + |\rho_{12}\rho_{23}|^2 e^{-\alpha D_{\min}} - 2|\rho_{12}\rho_{23}|}{T_{12}(1 + |\rho_{23}|^2)} \\ E_{0\max} &= E_{\text{crit}} \frac{e^{\alpha D_{\max}} + |\rho_{12}\rho_{23}|^2 e^{-\alpha D_{\max}} + 2|\rho_{12}\rho_{23}|}{T_{12}(1 + |\rho_{23}|^2)} \end{aligned} \tag{4.57} $$

이는 다음과 같은 스윙비를 제공한다.

$$ SR = \frac{(e^{\alpha D_{\max}} - e^{\alpha D_{\min}}) + |\rho_{12}\rho_{23}|^2 (e^{-\alpha D_{\max}} - e^{-\alpha D_{\min}}) + 4|\rho_{12}\rho_{23}|}{\frac{1}{2} [(e^{\alpha D_{\max}} + e^{\alpha D_{\min}}) + |\rho_{12}\rho_{23}|^2 (e^{-\alpha D_{\max}} + e^{-\alpha D_{\min}})]} \tag{4.58} $$

$D_{\max} = D + \Delta D/2$ 그리고 $D_{\min} = D - \Delta D/2$라고 하자. 여기서 $\Delta D$의 양수 값은 최댓값이 최솟값보다 더 큰 레지스트 두께에 있음을 의미한다. ($\Delta D$는 스윙 주기, 즉 $\lambda/2n_2$가 될 것임에 유의하라.) 식 (4.58)은 다음과 같이 다시 쓸 수 있다.

$$ SR = \frac{e^{\alpha D}(e^{\alpha \Delta D/2} - e^{-\alpha \Delta D/2}) + |\rho_{12}\rho_{23}|^2 e^{-\alpha D}(e^{-\alpha \Delta D/2} - e^{\alpha \Delta D/2}) + 4|\rho_{12}\rho_{23}|}{\frac{1}{2} [e^{\alpha D}(e^{\alpha \Delta D/2} + e^{-\alpha \Delta D/2}) + |\rho_{12}\rho_{23}|^2 e^{-\alpha D}(e^{-\alpha \Delta D/2} + e^{\alpha \Delta D/2})]} \tag{4.59} $$

만약 흡수량이 적당하여 $\alpha \Delta D \ll 1$이라면, 이 식은 다음과 같이 단순화될 수 있다.

$$ SR \approx \frac{e^{\alpha D}(\alpha \Delta D) + |\rho_{12}\rho_{23}|^2 e^{-\alpha D}(-\alpha \Delta D) + 4|\rho_{12}\rho_{23}|}{e^{\alpha D} + |\rho_{12}\rho_{23}|^2 e^{-\alpha D}} \tag{4.60} $$

일반적으로,

$$ |\rho_{12}\rho_{23}|^2 e^{-2\alpha D} \ll 1 \tag{4.61} $$

(예를 들어, 248 nm에서 실리콘 위 레지스트의 경우, 이 항의 값은 약 0.01이다). 이 항을 무시하면 다음과 같다.

$$ SR \approx \alpha \Delta D + 4 |\rho_{12} \rho_{23}| e^{-\alpha D} \tag{4.62} $$

따라서, 스윙비는 스윙 진폭에 한 스윙 주기에 걸친 스윙 곡선의 기울기(tilt)를 묘사하는 흡수 항을 더한 것과 같다.

식 (4.62)로부터 스윙 곡선을 줄이는 표준 접근법들이 스윙비 지표에 어떻게 포착되는지 쉽게 알 수 있다. (1) 하부 반사 방지 코팅을 사용하여 기판 반사율 $|\rho_{23}|$을 줄인다. (2) 상부 반사 방지 코팅을 사용하여 공기-레지스트 반사율 $|\rho_{12}|$를 줄인다. (3) 흡수를 증가시켜 $e^{-\alpha D}$를 줄인다. 그러나 $\Delta D$의 부호 또한 영향을 미칠 것이다. 만약 스윙 곡선의 최댓값이 최솟값보다 더 큰 두께에 있다면, $\Delta D$는 양수가 될 것이고 흡수에 의한 스윙 곡선의 상향 기울기는 스윙비를 더 나쁘게 만들 것이다. 그러나 만약 스윙 곡선의 최댓값이 최솟값보다 더 얇은 레지스트 두께에 있도록 선택된다면, $\Delta D$는 음수가 될 것이고 벌크 흡수(bulk absorption)는 스윙비를 낮출 것이다. 사실, 스윙비가 0이 되도록 만드는 것이 가능하다.

$$ SR \approx 0 \quad \text{when} \quad \alpha = \frac{4 |\rho_{12} \rho_{23}| e^{-\alpha D}}{-\Delta D} \tag{4.63} $$

[Figure 4.14]는 특정 경우에 대한 제로 스윙비의 예를 보여준다. 흡수에 의한 스윙 곡선의 상향 기울기는 스윙을 계단 모양(stair steps)처럼 보이게 만들 수 있다. 평평한 영역($SR \approx 0$)에서의 작동은 이러한 경우들에 대해 더 나은 CD 제어로 이어질 수 있다.

이전 섹션에서 언급했듯이, 빛은 각도의 범위에 걸쳐 웨이퍼를 때리며, 각 각도는 고유한 주기를 갖는 자체적인 스윙 곡선을 설정한다. 만약 각도의 범위가 충분히 크다면, 총 스윙비에서 매우 눈에 띄는 감소가 관찰될 수 있다 ([Figure 4.13] 참조). 간단한 경우에 대해, 위에서 정의된 스윙비 지표에 대한 각도 범위의 영향을 계산할 수 있다. 기존 조명에 대한 $E_0$ 스윙 곡선을 고려해 보자. 또한, 각도가 반사에 미치는 영향과 ...

[Figure 4.14] 흡수와 반사율의 적절한 균형은 스윙 곡선의 최솟값($D = 310 nm$)이 이전 스윙 곡선 최댓값($D = 280 nm$)과 동일한 CD를 달성하게 만들 수 있다
Resist Feature Width, CD (nm): 레지스트 피처 폭, CD (nm)
Resist Thickness (nm): 레지스트 두께 (nm)

투과 계수(transmission coefficients)와 흡수(absorption)에 미치는 영향은 주기에 미치는 영향에 비해 작다. 따라서 $E_0$ 스윙 곡선(swing curve) 공식을 [식 (4.51)] 기본 근사 형태로 나타낼 수 있다.

$$ E_0 = a + b \cos(4\pi n_2 D \cos \theta_2 / \lambda + \phi) \tag{4.64} $$

여기서 스윙 비율(swing ratio)은 $2b/a$이다.
레지스트(resist) 내부에서 $s = \sin \theta_2$라고 하면, 다음 범위 $\pm s_{\text{max}}$에 대해 적분해야 한다.

$$ s_{\text{max}} = \frac{\sigma \text{NA}}{n_2} \tag{4.65} $$

광원(source)에 대해 적분하면,

$$ E_0 = a + b \frac{2}{s_{\text{max}}^2} \int_0^{s_{\text{max}}} \cos(4\pi n_2 D \sqrt{1 - s^2} / \lambda + \phi) s ds \tag{4.66} $$

이 적분은 해석적으로 풀 수 없지만, 다음과 같이 놓음으로써 근사할 수 있다.

$$ \cos \theta_2 = \sqrt{1 - s^2} \approx 1 - \frac{s^2}{2} \tag{4.67} $$

$s_{\text{max}}$의 전형적인 값은 약 0.5이므로, 이 근사는 크게 나쁘지 않다. 이 근사를 사용하여 적분을 수행하면 다음과 같다.

$$ E_0 = a + b \frac{\sin(c)}{c} \cos \left( 4\pi n_2 D \left( 1 - \frac{s_{\text{max}}^2}{4} \right) / \lambda + \phi \right) \tag{4.68} $$

여기서

$$ c = \frac{\pi D (\sigma \text{NA})^2}{\lambda n_2} $$

식 (4.67)에서 사용된 것과 동일한 작은 각도 근사(small angle approximation)를 사용하면,

$$ E_0 = a + b \frac{\sin(c)}{c} \cos \left( 4\pi n_2 D \cos \left( \frac{\theta_{2\max}}{\sqrt{2}} \right) / \lambda + \phi \right) \tag{4.69} $$

언뜻 보기에 사인과 코사인의 곱이 존재하기 때문에 새로운 정재파(standing wave)의 주기(period)가 무엇인지 명확하지 않다. 그러나 사인 항의 주기는 코사인 항보다 10-20배 더 크기 때문에, 코사인이 스윙 곡선을 생성하고 싱크 함수(sinc function)는 진폭 변조(amplitude modification) 역할을 한다고 해석하는 것이 가장 쉽다. 따라서 부분 간섭성(partially coherent) 스윙 곡선의 주기는 대략 다음과 같다.

$$ \text{Period} = \frac{\lambda}{2 n_2 \cos \theta_{\text{eff}}} \quad \text{where} \quad \theta_{\text{eff}} = \frac{\theta_{2\max}}{\sqrt{2}} \tag{4.70} $$

그리고 스윙 비율은 $\sin(c)/c$ 비율만큼 감소한다. $\text{NA} = 0.93$이고 $\sigma = 0.7$인 전형적인 193-nm 이미징(imaging) 경우를 고려해 보자. 수직 입사광(normally incident light)에 대한 스윙 곡선 주기는 56 nm가 되겠지만, 부분 간섭성 빛의 경우 59 nm로 약간 증가한다. 실제 영향은 스윙 비율(swing ratio)의 감소에 있다. 300-nm 두께의 레지스트(resist)의 경우 $\sin(c)/c = 0.77$이 되어, 스윙 비율이 23% 감소함을 의미한다.

## 4.2.5 유효 흡수(Effective Absorption)

앞으로 살펴보겠지만, 최적의 레지스트 흡수는 기판(substrate)의 반사율(reflectivity)에 따라 크게 달라진다. 하지만 먼저 비반사(nonreflecting) 기판의 간단한 경우를 고려해 보자. 이 경우 빛은 두께 $D$인 레지스트 막을 통과하여 아래쪽으로만 이동한다. 레지스트를 통과하는 빛의 흡수는 노광 도즈 에러(exposure dose error)를 유발한다. 즉, 레지스트 상단($E_{\text{top}}$)에 비해 하단($E_{\text{bottom}}$)의 도즈(dose)가 더 작아진다. 바닥에 도달하는 빛의 비율은 다음과 같다.

$$ \frac{E_{\text{bottom}}}{E_{\text{top}}} = T_D = e^{-\alpha D} \tag{4.71} $$

예를 들어, $\alpha = 0.5 \, \mu\text{m}^{-1}$인 레지스트의 경우, 500-nm 두께의 필름은 빛의 22%를 흡수하여 $T_D = 0.78$이 된다.

레지스트 필름이 반사 기판 위에 코팅된 경우, 필름을 통과하여 위로 이동하는 반사광 또한 흡수된다. 반사된 빔은 레지스트 바닥에서 더 밝으므로, 입사 빔과 반사 빔의 합은 비반사 기판의 경우보다 상단에서 하단까지의 도즈 변화가 더 작을 것이다. 그 양은 정재파 강도(standing wave intensity)에 대해 이전에 유도된 식 중 하나를 사용하여 정량화할 수 있다. '평균' 강도('average' intensity, 한 정재파 주기(period)에 대해 평균한 값)는 [식 (4.50)]에서 유도되었으며, 여기서는 레지스트 상단에서의 강도가 1이 되도록 정규화(normalized)하여 다음과 같이 주어진다.

$$ I_{\text{avg}}(z) = e^{-\alpha z} \left( \frac{1 + |\rho_{23}|^2 e^{-\alpha 2D} e^{\alpha 2z}}{1 + |\rho_{23}|^2 e^{-\alpha 2D}} \right) \tag{4.72} $$

항 $|\rho_{23}|^2 e^{-\alpha 2D}$는 레지스트를 통과하여 아래로 이동하고, 기판에서 반사된 후, 다시 상단으로 이동하여 레지스트 상단으로 되돌아오는 빛 강도의 비율을 나타낸다. 이는 '왕복' 투과율(round-trip transmittance)로 생각할 수 있으며, [식 (4.72)]와 단순 벌크 흡수(bulk absorption) 간의 차이를 결정하는 중요한 요소이다.

흡수량이 적은 경우(예: $\alpha 2D < 1$), [식 (4.72)]의 괄호 안에 있는 $z$-의존 지수 항($z$-dependent exponential term)을 테일러 급수(Taylor series)로 전개할 수 있으며, 벌크 효과(bulk effect)에 대한 근사 식을 유도할 수 있다.
