Repository: j-h-suh/semi-handbook

# 세미에이아이 핸드북 시리즈

> AI/ML 엔지니어를 위한 인터랙티브 기술 핸드북 플랫폼

## 소개

AI/ML 엔지니어가 실무에 필요한 도메인 지식을 **소프트웨어 엔지니어의 관점**으로 학습할 수 있는 온라인 교재 시리즈입니다. 인터랙티브 다이어그램, 수식 렌더링, AI 어시스턴트가 내장되어 있습니다.

## 핸드북 시리즈

### 📘 반도체 핸드북 (`/semi`)

반도체 산업에 진입하는 AI/ML 엔지니어를 위해, 웨이퍼부터 칩까지의 제조 공정을 설명합니다.

| Part | 내용 | 챕터 수 |
|------|------|---------|
| 들어가며 | 이 책의 목적과 독자 | 1 |
| Part 1 | 반도체 제조 기초 | 10 |
| Part 2 | 포토리소그래피 심화 | 14 |
| Part 3 | 수율 공학과 결함 분석 | 9 |
| Part 4 | AI와 반도체 제조 | 10 |
| Part 5 | 실무 레퍼런스 | 4 |

### 📗 통계학 핸드북 (`/stats`)

sklearn은 쓸 줄 알지만 통계적 검증은 자신 없는 ML 엔지니어를 위한 실전 통계학 입문서입니다.

| Part | 내용 | 챕터 수 |
|------|------|---------|
| 들어가며 | 왜 이 핸드북을 썼는가 | 1 |
| Part 1 | 기술통계 | 5 |
| Part 2 | 확률과 분포 | 6 |

File: next/fpol/chapters/ch06.md.bak (part 1 of 2)
# 제6장: 노광 후 베이크 (Post-Exposure Bake)

# 6 화학 증폭형 레지스트: 노광 및 베이크 화학

이전 장에서 논의된 디아조나프토퀴논(DNQ)/노볼락 시스템과 같은 기존 레지스트와 달리, 화학 증폭형 레지스트(chemically amplified resists)는 레지스트의 용해도를 변화시키기 위해 두 가지 별도의 화학 반응을 필요로 한다. 첫째, 노광은 공간상(aerial image)을 노광 반응 생성물의 잠상(latent image)으로 바꾼다. 기존 레지스트와 매우 유사하지만, 화학 증폭형 레지스트의 노광 반응 생성물은 레지스트의 용해도를 눈에 띄게 변화시키지 않는다. 대신, 노광 후 베이크(post-exposure bake) 동안의 두 번째 반응이 노광 반응 생성물에 의해 촉매된다. 노광 후 베이크 반응의 결과는 레지스트 용해도의 변화이다. 이 2단계 공정은 몇 가지 흥미로운 특성과 과제를 가지고 있다.

여러 면에서, 화학 증폭형 레지스트는 기존 레지스트의 개념적 상위 집합이다. 열분해를 제외하고, 이전 장에서 논의된 모든 개념은 화학 증폭형 레지스트에도 적용된다. 따라서 이 장에서는 이전 장의 개념에 익숙하다고 가정한다.

## 6.1 노광 반응

화학 증폭형 포토레지스트는 고분자 수지(용해를 억제하기 위해 '차단(blocked)'되었을 수 있음), 광산 발생제(photoacid generator, PAG)라고 불리는 감광제(sensitizer), 그리고 아마도 가교제(cross-linking agent), 염료 또는 기타 첨가제로 구성된다. 이름에서 알 수 있듯이, PAG는 심자외선(deep-UV) 빛에 노출될 때 산을 형성한다. IBM의 Ito와 Willson이 처음으로 아릴 오늄 염(aryl onium salt)의 사용을 제안했으며, 트리페닐설포늄 염(triphenylsulfonium salts)이 PAG로서 광범위하게 연구되었다. 매우 간단한 트리페닐설포늄 염 PAG의 반응은 다음과 같다.

$$
\begin{matrix} \text{Ph} \\ | \\ \text{Ph}-\text{S}^+ \text{CF}_3\text{COO}^- \\ | \\ \text{Ph} \end{matrix} \xrightarrow{h\nu} \text{CF}_3\text{COOH} + \text{others} \tag{6.1}
$$

이 경우 생성된 산(트리플루오로아세트산, trifluoroacetic acid)은 아세트산(acetic acid)의 유도체로, 불소의 전자 끌기(electron-drawing) 특성이 분자의 산성도를 크게 증가시킨다. 사실, 다음 절에서 설명할 화학 증폭 단계에서는 매우 강한 산이 필요하다. PAG는 248-nm 레지스트의 경우 일반적으로 중량 기준 5-15%의 농도로 폴리머 수지와 혼합되며, 10%가 일반적인 배합이다(약 0.2 mol/liter의 PAG 농도에 해당). 193-nm 레지스트의 경우, 레지스트의 광 흡광도를 원하는 수준 내로 유지하기 위해 PAG 로딩을 1-5 wt%로 더 낮게 유지한다.

노광 반응의 반응 속도론(kinetics)은 표준 1차 반응인 것으로 추정된다(기존 레지스트에서 PAC의 노광과 마찬가지로).

$$
\frac{\partial G}{\partial t} = -CIG \tag{6.2}
$$

여기서 $G$는 노광 시간 $t$에서의 PAG 농도(초기 PAG 농도는 $G_0$), $I$는 노광 강도, $C$는 노광 속도 상수이다. 대부분의 화학 증폭형 레지스트의 경우, 표백 가능한 흡수 계수 $A$는 0이며 레지스트 내의 강도는 노광 동안 일정하게 유지된다. 이 경우 속도 방정식은 $G$에 대해 다음과 같이 풀 수 있다.

$$
G = G_0 e^{-CIt} \tag{6.3}
$$

산 농도 $H$는 다음과 같이 주어진다.

$$
H = G_0 - G = G_0 (1 - e^{-CIt}) \tag{6.4}
$$

일부 248-nm PAG는 다른 메커니즘으로 노광에 반응한다. 레지스트에 사용되는 폴리머 수지(아래에서 논의될 폴리하이드록시스티렌, polyhydroxystyrene 등)는 빛을 흡수하여 전자를 폴리머의 더 높은 에너지 상태로 촉진시킨다. 이 에너지의 일부가 폴리머에서 PAG로 전달되어, 광자 흡수가 PAG에 에너지를 제공하는 간접적인 경로를 제공할 수 있다. 이러한 메커니즘이 레지스트에 존재하는 경우, 결과적인 반응 속도론은 위에서 논의된 1차 반응 속도론에 의해 여전히 잘 설명될 것이다.

## 6.2 화학 증폭

공간상 $I(x)$로 레지스트를 노광하면 산 잠상 $H(x)$가 생성된다. 그런 다음 노광 후 베이크(PEB)를 사용하여 화학 반응을 열적으로 유도한다. 이는 네거티브 레지스트의 경우 가교제의 활성화이거나 포지티브 레지스트의 경우 폴리머 수지의 탈보호(deblocking)일 수 있다. 화학 증폭형 레지스트의 정의적 특징은 이 반응이 산에 의해 *촉매(catalyzed)*되어 반응에 의해 산이 소모되지 않는다는 것이다. 결과적으로 $H$는 일정하게 유지된다. 각 노광 이벤트(하나의 산 분자 생성)가 PEB 동안 많은 수의 용해도 변화 화학 반응 이벤트를 일으킬 수 있다. 노광의 효과는 이 화학 반응의 촉매적 특성에 의해 '증폭(amplified)'된다고 한다. *촉매 연쇄 길이(catalytic chain length)*는 하나의 산 분자에 의해 유발된 증폭 화학 반응 이벤트의 평균 횟수로 정의되며, 대부분의 화학 증폭형 레지스트의 경우 10에서 100 범위이고, 20이 일반적인 촉매 연쇄 길이이다. 화학 증폭형 레지스트는 $20-50 \text{mJ/cm}^2$ 범위의 노광 선량(dose)을 사용하므로, i-line에서 사용되는 DNQ 레지스트보다 5-10배 더 민감하다.

## 6.2.1 증폭 반응

Willson, Ito 및 Frechet는 폴리머의 용해도를 변화시키기 위해 폴리머를 탈보호(deblocking)하는 개념을 처음으로 제안했다. 수성 염기 현상액에 매우 잘 용해되는 폴리하이드록시스티렌(polyhydroxystyrene, PHS)과 같은 베이스 폴리머가 사용된다. PHS에 높은 용해도를 부여하는 것은 산성 수산기(-OH) 그룹이며, 이 부위를 '차단(blocking)'함으로써(수산기 그룹을 더 긴 사슬 분자와 반응시킴으로써) 용해도를 줄일 수 있다. IBM 팀은 *t*-부톡시카르보닐 그룹(*t*-butoxycarbonyl group, *t*-BOC)을 사용하여 매우 느리게 용해되는 폴리머를 만들었다. 강산과 열이 존재할 때, *t*-BOC 차단된 폴리머는 아래와 같이 산 분해(acidolysis)를 겪어 용해성 수산기 그룹을 생성한다.

$$
\text{Polymer}-\text{O}-\text{tBOC} \xrightarrow{H^+, \Delta} \text{Polymer}-\text{OH} + \text{CH}_2=\text{C}(\text{CH}_3)_2 + \text{CO}_2 \tag{6.5}
$$

(그림: *t*-BOC 차단 그룹이 있는 PHS가 산과 열에 의해 PHS와 이소부틸렌, 이산화탄소로 분해되는 과정)

이 방식의 한 가지 단점은 분해된 *t*-BOC가 휘발성이 있어 증발하여 노광된 영역에서 막 수축(film shrinkage)을 유발한다는 것이다. 이 막 수축을 허용 가능한 수준(10% 미만)으로 줄이기 위해 더 큰 분자량의 차단 그룹이 일반적으로 사용된다. 또한, 차단 그룹은 용해를 억제하는 데 매우 효과적이어서, 상당한 용해를 얻으려면 폴리머의 거의 모든 차단된 부위가 탈보호되어야 한다. 따라서 PHS를 부분적으로만 차단함으로써(폴리머 사슬이 이제 차단된 PHS와 차단되지 않은 PHS라는 두 가지 반복 단위로 구성되므로 공중합체(copolymer)라고 불리는 것을 생성함) 포토레지스트를 더 '민감하게' 만들 수 있다. 또한, 완전히 차단된 폴리머는 코팅 및 접착 특성이 좋지 않은 경향이 있다. 일반적인 포토레지스트는 수산기 그룹의 10-30%가 차단되어 있으며, 20%가 일반적인 값이다. PHS의 분자량은 3000-6000 범위로 폴리머 분자당 약 20-40개의 수산기 그룹을 제공하며, 일반적인 배합에서는 초기에 약 4에서 10개가 차단된다. 예를 들어, 초기 화학 증폭형 레지스트인 Apex-E는 분자량이 약 5000으로 폴리머당 약 35개의 수산기 부위를 제공하며, 그중 약 25%가 초기에 *t*-BOC로 차단되어 있다.

이 탈보호 반응(탈보호 반응(deprotection reaction)이라고도 함)은 반응을 진행시키기 위해 공급되어야 하는 열의 양을 나타내는 저활성화(low activation) 또는 고활성화(high activation)로 특징지어진다. 저활성화 레지스트의 경우, 탈보호는 상온에서 발생할 수 있으므로 노광 공정 중에 시작된다. 고활성화 레지스트의 경우, $95-135^\circ\text{C}$ 온도 범위의 노광 후 베이크가 필요하다. 저활성화 레지스트는 지연 시간 효과(6.2.3절 참조)에 민감하지 않다는 장점이 있지만, 고활성화 레지스트가 더 쉽게 제어되는 경향이 있어(더 균일한 레지스트 형상 크기를 생성함) 가장 일반적으로 사용된다. 일반적인 고활성화 및 저활성화 차단 그룹은 [Figure 6.1]에 나와 있다. 많은 레지스트는 사실 고활성화 차단 그룹과 저활성화 차단 그룹을 모두 포함하는 공중합체를 포함한다.

[Figure 6.1] 248-nm 차단 그룹의 예: 고활성화 *t*-부틸 에스테르와 저활성화 아세탈
(그림: *t*-Butyl Ester Terpolymer 구조 (20%, 50%, 30%) 및 Acetal 구조)

$M$을 어떤 반응성 부위(예: *t*-BOC 차단 그룹)의 농도로 사용하면, 이 부위들은 $H$에 대해 1차, $M$에 대해 1차인 반응 속도론에 따라 소모된다(즉, 반응한다).

$$
\frac{\partial M}{\partial t_{\text{PEB}}} = -k_4 M H \tag{6.6}
$$

여기서 $k_4$는 증폭 반응(가교, 탈보호 등)의 속도 상수이고 $t_{\text{PEB}}$는 베이크 시간이다. $H$가 일정하다고 가정하면(이 장의 뒷부분에서 제거될 가정), 식 (6.6)은 다음과 같이 풀 수 있다.

$$
M = M_0 e^{-k_4 H t_{\text{PEB}}} \tag{6.7}
$$

(참고: $H^+$는 반응에서 소모되지 않지만, $H$ 값은 국지적으로 일정하지 않다. PEB 동안의 확산 및 산 손실 메커니즘은 산 농도의 국지적 변화를 일으키므로, 아래에서 논의되는 반응-확산 방정식 시스템이 필요하다. 그러나 $H$가 일정하다는 근사는 유용한 것으로, 반응에 대한 통찰력을 제공하고 일부 조건에서는 정확한 결과를 제공한다.)

여기서 농도를 일부 초기 값으로 정규화하는 것이 유용하다. 이는 정규화된 산 농도 $h$와 정규화된 미반응 부위 $m$을 생성한다.

$$
h = \frac{H}{G_0} \quad m = \frac{M}{M_0} \tag{6.8}
$$

식 (6.4)와 (6.7)은 다음과 같이 된다.

$$
h = 1 - e^{-CIt}
$$
$$
m = e^{-K_{\text{amp}} t_{\text{PEB}} h} \tag{6.9}
$$

여기서 $K_{\text{amp}} = G_0 k_4$이다. PEB의 결과는 노광된 잠상 $h(x)$에 해당하는 증폭된 잠상 $m(x)$이며, 이는 공간상 $I(x)$로부터 발생한다. 증폭의 양(노광된 산 잠상이 차단 및 탈보호된 폴리머의 증폭된 잠상으로 변환되는 것)은 PEB 시간과 온도의 함수이다. 식 (6.9)에서 시간 의존성은 명백하며, 온도 의존성은 증폭 속도 상수 $K_{\text{amp}}$를 통해 나타난다.

[Table 6.1] 차단 그룹의 함수로서 증폭 반응 활성화 에너지의 일반적인 값

| 차단 그룹 (248-nm 레지스트) | 활성화 에너지 (kcal/mol) |
| :--- | :--- |
| *t*-BOC | 30 |
| *t*-Butyl Ester | 22 |
| Acetal | 15 |

대부분의 속도 상수와 마찬가지로, $K_{\text{amp}}$의 온도 의존성은 아레니우스(Arrhenius) 관계식으로 설명할 수 있다.

$$
K_{\text{amp}} = A_r e^{-E_a / RT} \tag{6.10}
$$

여기서 $A_r$은 이 반응에 대한 아레니우스 계수(1/s), $E_a$는 활성화 에너지(cal/mole 또는 J/mole), $R$은 기체 상수(1.98717 cal/mole-K 또는 8.31431 J/mole-K), $T$는 절대 온도(K)이다. 차단 그룹의 함수로서 $E_a$의 일반적인 값은 [Table 6.1]에 나와 있다. 결과적인 $K_{\text{amp}}$는 PEB 온도에서 $0.02-0.1 \text{ s}^{-1}$ 범위인 경향이 있다.

식 (6.9)는 $It$로 주어진 노광 선량과 일종의 '열적 선량(thermal dose)' 사이의 흥미로운 대칭성을 보여준다. 생성된 산의 양이 적은 작은 노광 선량의 경우($It \ll 1/C$)를 고려해 보자. 식 (6.9)는 다음과 같이 된다.

$$
h \approx CIt
$$
$$
m \approx e^{-K_{\text{amp}} t_{\text{PEB}} CIt} \tag{6.11}
$$

유효 열적 선량을 $K_{\text{amp}} t_{\text{PEB}} / C$로 정의하면, 노광 선량과 열적 선량 사이에 상호성(reciprocity)이 존재한다. 노광 선량을 절반으로 줄이고 열적 선량을 두 배로 늘리면 증폭 반응이 끝날 때 동일한 화학적 변화가 발생한다. 그러나 다음 절에서 보게 되겠지만, 실제 상황은 확산의 효과로 인해 복잡하다.

## 6.2.2 확산

증폭 반응의 반응 속도론에 대한 위의 분석은 산 $H$의 농도가 국지적으로 일정하다고 가정했다. 이것이 일부 상황에서는 정확히 사실일 수 있지만, 일반적으로는 근사치일 뿐이며 종종 좋지 않은 근사이다. 실제로는 베이크 중에 산이 확산된다. 표준 확산 방정식은 다음과 같은 형태를 취한다.

$$
\frac{\partial H}{\partial t_{\text{PEB}}} = \nabla (D_H \nabla H) \tag{6.12}
$$

여기서 $D_H$는 포토레지스트 내 산의 확산 계수(diffusivity)이다. 이 방정식을 풀려면 몇 가지가 필요하다. 각 차원에 대한 두 가지 경계 조건, 하나의 초기 조건, 그리고 위치와 시간의 함수로서의 확산 계수에 대한 지식이다.

식 (6.12)의 해는 이제 포토레지스트 내 산의 확산 계수가 알려진 경우 수행될 수 있다. 불행히도, 이 해는 두 가지 매우 중요한 요인에 의해 복잡해진다. 확산 계수는 온도의 강력한 함수이며, 아마도 가장 중요하게는...

증폭의 정도이다. 베이크 중에 온도가 시간에 따라 변하므로 확산 계수는 시간 의존적일 것이다. 확산 계수의 농도 의존성은 일반적인 포지티브 레지스트의 경우 자유 부피(free volume)의 증가에서 기인한다. 증폭 반응이 진행됨에 따라 폴리머 차단 그룹이 증발하여 막 두께가 감소하지만, 자유 부피도 증가한다(아마도 유리 전이 온도도 변화할 것이다). 산 농도는 시간과 위치에 의존하므로, 식 (6.12)의 확산 계수는 반복적인 방법에 의해 식 (6.12) 해의 일부로 결정되어야 한다. 식 (6.7)과 (6.12)의 결과적인 연립 해를 *반응-확산 시스템(reaction-diffusion system)*이라고 한다.

확산 계수의 온도 의존성은 표준 아레니우스 형태로 표현될 수 있다.

$$
D_0(T) = A_r e^{-E_a / RT} \tag{6.13}
$$

여기서 $D_0$는 일반적인 확산 계수이다. 증폭 반응에 대한 완전한 처리는 웨이퍼의 실제 시간-온도 이력을 결정하기 위해 핫플레이트의 열 모델을 포함할 것이다(5장 참조). 문제를 단순화하기 위해, 이상적인 온도 분포를 가정할 수 있다. 레지스트의 온도는 베이크 시작 전까지 0(확산이나 반응이 없을 정도로 낮음)이었다가, 베이크 시작 시 즉시 최종 베이크 온도로 상승하여 베이크 기간 동안 일정하게 유지된 다음 즉시 다시 0으로 떨어진다.

확산 계수의 농도 의존성은 덜 명확하다. 여러 저자가 폴리머 내 확산의 농도 의존성에 대해 다양한 모델의 사용을 제안하고 검증했다. 물론, 가장 간단한 형태는(일정한 확산 계수 외에) 선형 모델일 것이다. $D_0$를 완전히 반응하지 않은 레지스트에서의 산의 확산 계수, $D_f$를 완전히 반응한 레지스트에서의 산의 확산 계수라고 하면 다음과 같다.

$$
D_H = D_0 + (D_f - D_0)(1 - m) \tag{6.14}
$$

여기서 확산 계수는 증폭 반응의 정도 $1-m$의 함수로 표현된다. 또 다른 일반적인 형태는 후지타-두리틀(Fujita-Doolittle) 방정식(5장 참조)으로, 자유 부피 논의를 사용하여 이론적으로 예측할 수 있다. 계산에 편리한 그 방정식의 형태는 다음과 같다.

$$
D_H = D_0 \exp \left( \frac{D_2(1-m)}{1+D_3(1-m)} \right) \tag{6.15}
$$

여기서 $D_2 = (1+D_3)\ln(D_f/D_0)$이고 $D_3$는 실험적으로 결정된 상수이다. 다른 농도 관계도 가능하다.

반응-확산 방정식에 대한 일반적인 해는 수치적 기법을 필요로 하지만, 해석적 해가 가능한 몇 가지 특별한 경우가 있다. 일정한 산 확산 계수와 이상적인 온도 프로파일을 고려해 보자(즉, 베이크 온도로의 상승을 무시한다). 또한, 산 손실의 원인을 무시한다(다음 절에서 논의될 것이다). 그러면, 상대 산 농도가 다음과 같이 주어진 유효 산 농도로 대체된다면, 식 (6.9)에 주어진 반응 속도 방정식의 해를 사용할 수 있다.

$$
h_{\text{eff}}(x) = \frac{1}{t_{\text{PEB}}} \int_0^{t_{\text{PEB}}} h(x, t=0) \otimes DPSF \ dt \tag{6.16}
$$

여기서 $h(x,t=0)$은 베이크 시작 시의 산 농도이고 $t_{\text{PEB}}$는 PEB 베이크 시간이다. 확산은 산 프로파일과 확산 점 확산 함수(diffusion point spread function, $DPSF$, 5장에서 정의됨)의 컨볼루션으로 주어진다. 특정 $x$ 위치에서의 유효 산 농도는 시간이 지남에 따라 해당 위치에서의 평균 농도이다. 이 방정식은 반응-확산 점 확산 함수(reaction-diffusion point spread function, $RDPSF$)를 정의하도록 추가로 정리될 수 있다.

$$
h_{\text{eff}}(x) = h(x,0) \otimes RDPSF
$$

여기서

$$
RDPSF = \frac{1}{t_{\text{PEB}}} \int_0^{t_{\text{PEB}}} DPSF \ dt \tag{6.17}
$$

가우시안 확산 커널은 확산 거리 $\sigma_D = \sqrt{2Dt}$를 통한 시간 적분의 영향을 받는다. 여기서 $D$는 레지스트 내의 산 확산 계수이다. 따라서 1차원 경우를 예로 들면 다음과 같다.

$$
RDPSF = \frac{1}{t_{\text{PEB}}\sqrt{4\pi D}} \int_0^{t_{\text{PEB}}} \frac{e^{-x^2/4Dt}}{\sqrt{t}} dt \tag{6.18}
$$

적분은 풀 수 있으며, 흥미로운 최종 결과가 나온다.

$$
RDPSF(x) = 2 \frac{e^{-x^2/2\sigma_D^2}}{\sqrt{2\pi}\sigma_D} - \frac{|x|}{\sigma_D^2}\text{erfc}\left( \frac{|x|}{\sqrt{2}\sigma_D} \right) \tag{6.19}
$$

식 (6.19)의 우변 첫 번째 항은 $DPSF$의 2배에 불과하므로 순수한 확산을 설명한다. 두 번째 항인 여오차 함수(complimentary error function)에 $x$를 곱한 것은 빼지는 반응 항으로, 순수한 확산의 영향을 감소시킨다. 각 항과 최종 $RDPSF$는 [Figure 6.2]에 플롯되어 있다.

[Figure 6.2] 1차원 반응-확산 점 확산 함수(RDPSF)와 그 구성 항

식 (6.19)는 1차원에서의 $RDPSF$를 제공한다. 2차원 또는 3차원으로의 확장은 간단하다.

$$
\text{2D:} \quad RDPSF(r) = -\frac{1}{\pi\sigma_D^2} Ei \left( -\frac{r^2}{2\sigma_D^2} \right), \quad r=\sqrt{x^2+y^2}
$$
$$
\text{3D:} \quad RDPSF(r) = \frac{1}{2\pi\sigma_D^3} \left[ \frac{\sigma_D}{|r|} \text{erfc}\left( \frac{|r|}{\sqrt{2}\sigma_D} \right) \right], \quad r=\sqrt{x^2+y^2+z^2} \tag{6.20}
$$

여기서 $Ei$는 지수 적분(exponential integral)이다. 유효 산 농도가 알려지면, 이전과 같이 식 (6.9)를 간단히 수정하여 탈보호의 양을 계산할 수 있다.

$$
m = e^{-K_{\text{amp}} t_{\text{PEB}} h_{\text{eff}}} \tag{6.21}
$$

## 6.2.3 산 손실

다양한 메커니즘을 통해, 레지스트 막의 노광에 의해 형성된 산이 손실되어 레지스트 용해도를 변화시키는 촉매 반응에 기여하지 못할 수 있다. 산 손실에는 두 가지 기본적인 유형이 있다. 노광과 노광 후 베이크 사이에 발생하는 손실과 노광 후 베이크 중에 발생하는 손실이다. 첫 번째 유형의 손실은 *지연 시간 효과(delay time effects)*를 초래한다. 결과적인 리소그래피 패턴은 노광과 노광 후 베이크 사이의 지연 시간에 영향을 받는다. 지연 시간 효과는 매우 심각할 수 있으며, 물론 제조 환경에서 이러한 레지스트의 사용에 매우 해롭다. PEB 중의 산 손실은 해로울 수도 있지만(예를 들어, 불균일하거나 레지스트 프로파일의 상단 또는 하단에만 영향을 미치는 경우), 반응을 중지시키고 최종 형상 크기가 베이크 시간이나 온도에 덜 민감하게 만드는 유익한 기능을 수행할 수도 있다.

지연 시간 산 손실의 일반적인 메커니즘은 대기 중 염기 오염 물질이 레지스트 상부 표면으로 확산되는 것이다. 그 결과 레지스트 상단 근처의 산이 중화되고 그에 따라 증폭이 감소한다. 네거티브 레지스트의 경우, 라인의 상단 부분이 불용화되지 않아 라인 상단에서 레지스트가 손실된다. 포지티브 레지스트의 경우, 효과는 더 파괴적이다. 충분한 염기 오염은 레지스트 상단을 불용성으로 만들어 레지스트 벌크로의 용해를 차단할 수 있다([Figure 6.3]).

[Figure 6.3] 대기 중 염기 오염은 T-top 형성으로 이어진다. APEX-E에서 인쇄된 라인/스페이스 형상: (a) 지연이 없는 $0.275\text{-}\mu\text{m}$ 형상; (b) 노광과 노광 후 베이크 사이에 10분 지연이 있는 $0.325\text{-}\mu\text{m}$ 형상 (SEMATECH 제공)

그리고 특징적인 'T-top' 모양의 레지스트 프로파일을 생성한다. 극단적인 경우, 현상 후 패턴이 관찰되지 않는다.

대기 중 염기 오염 물질로 인한 산 손실의 영향은 간단한 방식으로 설명할 수 있다. 염기는 레지스트의 상부 표면에서 벌크로 확산된다. 레지스트 상단과 접촉하는 염기 오염 물질의 농도가 일정하게 유지된다고 가정하면, 확산 방정식은 레지스트 막 깊이의 함수로서 염기 농도 $B$에 대해 풀 수 있다.

$$
B = B_0 \text{erfc} \left( \frac{z}{\sqrt{2} \sigma_B} \right) \tag{6.22}
$$

여기서 $B_0$는 레지스트 막 상단의 염기 농도, $z$는 레지스트 깊이(막 상단에서 $z=0$), $\sigma_B$는 레지스트 내 염기의 확산 거리이다. $B_0$는 헨리의 법칙(Henry's law)에 의해 대기 중 염기의 농도에 직접 비례할 것이다(문제 6.8 참조). 여기서는 일정한 확산 계수라는 표준 가정을 하여 확산 거리가 지연 시간의 제곱근 및 확산 계수의 제곱근에 비례하도록 했다. 이 방정식은 노광 후 지연 기간 동안 염기 확산 거리가 광생성 산 확산 거리보다 훨씬 크다고 가정한다는 점에 유의하라. 관심 있는 대부분의 레지스트 시스템에 대해 노광에 의해 생성된 산은 상당히 강하므로, 충분한 산이 존재한다면 모든 염기 오염 물질이 산과 반응할 것이라고 가정하는 것이 좋은 근사이다.

대기 중 염기 오염은 화학 증폭의 본질적인 특성 때문에 화학 증폭형 레지스트 성능에 치명적일 수 있다. 하나의 광생성 산이 PEB 동안 수십 개의 용해 변화 이벤트를 일으키므로, PEB 전 소량의 산 손실조차도 증폭된 효과를 갖게 된다. 대기 중 염기의 영향을 줄이기 위해 일반적으로 여러 가지 다른 대책이 취해진다. 식 (6.22)에서 볼 수 있듯이, 레지스트 내의 염기 오염은 대기 중 염기($B_0$)를 줄이거나 염기 확산 거리를 줄임으로써 줄일 수 있다. 차례로, 확산 거리는 염기 확산 계수를 줄이거나 지연 시간을 줄임으로써 줄일 수 있다. 실제로 이 세 가지 기술이 모두 일반적으로 사용된다. 포토리소그래피 장비는 염기 오염원(레지스트 제거제(stripper)와 암모니아가 일반적인 예)으로부터 가능한 한 멀리 배치된다. 그런 다음 이미징 및 레지스트 처리 도구는 밀폐되고 공기는 활성탄으로 여과된다. 노광과 노광 후 베이크 사이의 지연 시간은 레지스트 처리 트랙을 스텝 앤 스캔(step and scan) 노광 도구에 직접 연결하여 최소로 유지된다. 각 웨이퍼는 노광이 완료된 직후 베이크되도록 보내진다. 마지막으로, 레지스트 내 염기의 확산 계수는 레지스트를 '어닐링(annealing)'함으로써 감소된다. 도포 후 베이크(post-apply bake) 온도가 레지스트 폴리머의 유리 전이 온도보다 높게 설정되면, 용매와 자유 부피가 레지스트에서 어닐링되어 빠져나간다(5장 참조). 염기가 레지스트로 확산될 수 있게 하는 것이 바로 이 자유 부피이므로, 자유 부피를 제거하면 오염 물질의 확산 계수가 크게 감소한다.

또 다른 가능한 산 손실 메커니즘은 기판으로부터의 염기 오염으로, TiN 및 기타 질소 함유 기판에서 관찰되었다. 이러한 기판은 기판으로 확산되는 산을 포획하여 포지티브 레지스트의 경우 레지스트 푸팅(footing)을 유발하는 것으로 생각된다. 질소 함유 기판의 플라즈마 및 화학적 처리는 포획 부위를 부동태화(pacify)할 수 있지만, 유기 바닥 반사 방지 코팅(BARC)의 일반적인 사용은 일반적으로 기판 상호 작용의 가능성을 제거한다. 산은 또한...

증발로 인해 레지스트 상부 표면에서 손실될 수 있다. 증발의 양은 산의 크기와 레지스트 폴리머와의 상호 작용 정도의 함수이다. 작은 산(위에서 논의된 트리플루오로아세트산 등)은 매우 상당한 증발을 보일 수 있다. 따라서 오늘날 대부분의 레지스트는 상당한 산 증발을 피하기 위해 상당히 큰 산 분자를 사용한다.

## 6.2.4 염기 소광제

산 손실의 또 다른 메커니즘은 우발적이라기보다는 의도적인 것이다. 화학 증폭형 레지스트의 대부분의 현대적 배합에는 염기 소광제(base quencher, 예를 들어 테트라옥틸암모늄 하이드록사이드(tetraoctylammonium hydroxide)와 같은 화합물)의 첨가가 포함된다. 초기 PAG 로딩의 5-20% 농도로 로딩되는 이 염기 소광제($Q$)는 접촉하는 모든 광생성 산을 중화하도록 설계되었다.

$$
H + Q \xleftrightarrow{K_{eq}} HQ \tag{6.23}
$$

산-염기 중화 반응은 평형 반응이 되는 경향이 있지만, 이 경우 산의 강도로 인해 평형 상수 $K_{eq}$가 커서 반응이 염 $HQ$의 형성을 크게 선호함을 의미한다. 따라서 반응의 가역적 특성을 무시하고 평형 상수를 표준 정반응 속도 상수 $k_Q$로 대체하는 것이 좋은 근사이다.

낮은 노광 선량의 경우, 생성된 소량의 광산은 염기 소광제에 의해 중화되고 증폭이 일어나지 않는다([Figure 6.4]). 노광이 특정 임계값 이상으로 올라갈 때만 산의 양이 모든 염기 소광제를 완전히 중화하고 PEB 동안 탈보호를 일으킬 수 있는 잔여 산을 갖게 된다. 염기 소광제의 주된 목적은 명목상 노광되지 않은 웨이퍼 영역으로 확산될 수 있는 낮은 수준의 산을 중화하여, 최종 레지스트 선폭이 산 확산에 덜 민감하게 만드는 것이다. 또한, 염기 소광제는 공기 중 염기 오염 물질에 대한 레지스트의 민감도를 감소시킨다.

위의 염기 소광 거동에 대한 간단한 설명은 소광제가 일반적으로 노광 후 베이크 중에 확산된다는 사실로 인해 더 복잡해진다. 염기 소광제 확산은 산 확산에 대해 위에서 설명한 농도 및 온도 의존성 중 어느 것이든 취할 수 있다. 산과 염기 사이의 확산 계수 차이는 이러한 유형의 리소그래피 거동의 중요한 설명자가 된다.

[Figure 6.4] 산 잠상 $H(x)$에 대한 소광제($Q$)의 효과: (a) 노광 후 소광 반응 전; (b) 소광 반응 후 ($K_{\text{quench}} \gg K_{\text{amp}}$라고 가정)

확산 계수(diffusivity)가 일정한 경우, 산과 염기에 대한 속도 방정식은 다음과 같이 주어진다.

$$
\frac{dh}{dt} = -K_{\text{quench}}hq + D_H \nabla^2 h
$$

$$
\frac{dq}{dt} = -K_{\text{quench}}hq + D_Q \nabla^2 q \tag{6.24}
$$

여기서 $K_{\text{quench}} (= k_Q G_0)$는 정규화된 퀀칭(quenching) 반응 속도 상수이고, $q (= Q/G_0)$는 정규화된 염기 퀀처(quencher) 농도이다. 확산의 영향은 [Figure 6.4b]를 검토함으로써 정성적으로 이해할 수 있다. 만약 산은 확산하지만 염기는 확산하지 않는다면, 영점(산과 염기가 서로 완전히 중화되는 지점)은 바깥쪽으로 이동할 것이다. 반대로 염기는 확산하지만 산은 확산하지 않는다면, 영점은 그림의 중심 쪽으로 안으로 이동할 것이다. 산과 염기 확산의 어떤 조합(확산 길이가 거의 같을 때)에서는 영점이 고정된 상태로 유지될 것이다. 확산은 확산하는 종의 기울기 *변화*(2차 미분)에 의해 구동되므로, 영점이 이동할 방향을 결정하는 것은 산과 염기의 확산 계수와 잠상(latent image) 모양의 조합이라는 점에 유의하라.

확산이 무시되고 $K_{\text{quench}} \gg K_{\text{amp}}$인 경우, 염기 퀀처의 영향은 1차적으로 노광량(dose) 오프셋이다. 즉, 증폭이 일어나기 전에 퀀처를 극복하기 위해 충분한 산을 생성해야 한다. 따라서, 식 (6.9)의 단순한 (비확산) 반응속도 결과는 다음과 같이 된다.

$$
m = e^{-K_{\text{amp}}t_{\text{PEB}}(h-q_0)} \quad \text{when} \quad h > q_0
$$

$$
m = 1 \quad \text{when} \quad h < q_0 \tag{6.25}
$$

여기서 '0' 아래첨자는 초기 조건(PEB 시작 시)을 나타낸다. 위 식의 공식화에서 $h$는 노광 시 생성되었으나 퀀칭이 일어나기 전의 상대적 산 농도를 나타낸다는 점에 유의하라.

염기 퀀처의 영향은 퀀처가 있는 레지스트(resist) 배합과 없는 배합의 잠상을 비교함으로써 가장 쉽게 확인할 수 있다. 두 레지스트 배합이 모두 목표 치수 노광량(dose-to-size)으로 노광되고 다른 모든 공정 변수가 동일할 때, 퀀처가 추가되면 레지스트 피처(feature) 가장자리 근처에서 잠상 기울기(slope)가 획기적으로 개선된다([Figure 6.5]).

## 6.2.5 반응-확산 시스템

반응하는 시스템과 확산하는 시스템의 결합을 반응-확산(reaction-diffusion) 시스템이라고 부른다. 이러한 시스템의 해는 반응 의존적 확산 계수를 설명하기 위해 식 (6.4)를 초기 조건으로, 그리고 가능하면 식 (6.14) 또는 (6.15)를 사용하여 식 (6.6)과 (6.12)를 연립한 해이다. 물론, 산 손실 메커니즘 중 일부 또는 전부를 포함할 수도 있다.

반응과 확산의 결합은 더욱 명시적으로 만들 수 있다. 화학 증폭 반응에 대한 바이어스-피터슨(Byers-Petersen) 모델$^4$은 앞서 논의된 더 간단한 화학 증폭 모델의 상위 집합이다. 이 모델에서 증폭 반응은 두 가지 순차적인 단계로 일어난다고 생각된다. 첫째, 산이 반응 위치로 확산한다. 둘째, 산이 그 위치에서 반응한다(이 아이디어는 1917년 폴란드 물리학자 마리안 폰 스몰루코프스키(Marian von Smoluchowski)$^5$가 처음 기술했다). 확산 단계가 매우 빠르다면, 전체 속도는 반응 속도에 의해 제어된다.

[Figure 6.5] 잠상(latent image)의 모양에 미치는 퀀처(quencher)의 영향. 두 레지스트 모두 각자의 노광량이 목표 치수 노광량(dose-to-size, 130-nm 라인 앤 스페이스)이 되도록 조정된 것을 제외하고는 동일한 공정을 거쳤다.
Relative Blocked Polymer: 상대적 보호된 폴리머
Horizontal Position (nm): 수평 위치 (nm)

그 자체이다(증폭은 반응 제어(reaction-controlled)된다고 말한다). 그러나 확산이 매우 느리다면, 전체 증폭 속도는 산이 사이트로 확산하는 속도에 의해 제어될 것이다(확산 제어(diffusion-controlled) 증폭 속도). 만약 $K_{\text{react}}$가 반응 단계의 속도 상수이고, $K_{\text{diff}}D_H$가 확산 단계의 속도 상수($K_{\text{amp}}$와 같은 방식으로 정규화된 스몰루코프스키 트랩 속도(Smoluchowski trap rate)와 동일)라면, 전체 증폭 반응 속도 상수는 다음 형태를 갖는다.

$$
K_{\text{amp}} = \frac{K_{\text{react}} K_{\text{diff}} D_H}{K_{\text{react}} + K_{\text{diff}} D_H} \tag{6.26}
$$

여기서 $D_H$는 산의 확산 계수이다.

$K_{\text{diff}}$가 매우 크면, 중간 정도의 산 확산 계수 값에서도 반응 속도는 반응 제어되며 식 (6.26)은 다음과 같이 됨에 유의하라.

$$
K_{\text{amp}} = K_{\text{react}} \tag{6.27}
$$

그리고 바이어스-피터슨 모델은 위에서 주어진 원래의 화학 증폭 레지스트 모델로 되돌아갈 것이다. 일반적으로 $K_{\text{react}}$와 $D_H$에 대한 활성화 에너지(activation energy)는 서로 다르며, PEB 온도의 함수로서 전체 반응이 확산 제어에서 반응 제어로 전환되는 것이 가능하다. 예를 들어, 반응의 확산 부분에 대한 활성화 에너지가 반응 활성화 에너지보다 훨씬 작다면, 전체 반응은 낮은 온도에서는 반응 제어되고 높은 온도에서는 확산 제어될 것이다([Figure 6.6]). $K_{\text{diff}}$는 산이 보호된 사이트(blocked site)에 포획되어 반응이 일어날 수 있는 가능성을 나타낸다. 확산 제어 영역에서 $K_{\text{react}}$는 매우 높으며,

$$
K_{\text{amp}} = K_{\text{diff}} D_H = 4\pi D_H a G_0 N_A \tag{6.28}
$$

여기서 $a$는 탈보호 반응(deblocking reaction)의 포획 거리(capture distance)이다(일단 산이 포획 거리보다 반응 사이트에 더 가까이 접근하면 탈보호 반응이 가능하다).

[Figure 6.6] 확산 및 증폭 속도 상수가 서로 다른 활성화 에너지를 가질 때 $K_{\text{amp}}$에 대한 아레니우스 플롯(Arrhenius plot, 속도 상수의 로그 대 절대 온도의 역수). (확산 활성화 에너지 = 26.5 kcal/mol; 반응 활성화 에너지 = 45 kcal/mol)
Rate Constant (1/s): 속도 상수 (1/s)
1/Absolute Temperature: 1/절대 온도
Reaction: 반응
Diffusion: 확산
Overall: 전체
Diffusion-Controlled Region: 확산 제어 영역
Reaction-Controlled Region: 반응 제어 영역

6.2.1절 끝에서 논의된 바와 같이, 화학 증폭 레지스트에는 노광량(exposure dose)과 열 노광량(thermal dose) 사이에 트레이드오프(trade-off)가 있다. 확산과 산 손실을 무시하면, 두 형태의 노광량 사이에는 대략적인 상반성(reciprocity)이 존재한다. 일반적으로 열 노광량은 베이크 온도를 높임으로써 증가한다(생산 처리량(throughput) 때문에 PEB 시간은 일반적으로 작은 범위 내에서만 변화시킨다). 그러나 위 논의에서 보았듯이 확산 또한 PEB 온도에 따라 지수적으로 변한다. 산(및 염기 퀀처)의 원하는 확산 길이에 상한이 있으므로, 사용할 수 있는 온도에는 실질적인 상한이 있다. 그리고 온도에 따른 열 노광량의 지수적 특성 때문에, 우수한 노광 장비 처리량을 제공하기 위해 낮은 노광량(low-exposure dose)을 유지하는 실질적인 최소 온도도 존재한다. 일반적으로 화학 증폭 레지스트의 유용한 PEB 온도 범위는 기껏해야 $20^\circ\text{C}$이다.

## 6.3 화학 증폭 레지스트 파라미터 측정

대부분의 화학 증폭 레지스트는 표백(bleach)되지 않으므로, $ABC$ 파라미터를 측정하기 위한 전통적인 광 투과율 실험은 $C$에 대한 정보를 제공하지 않는다. 화학 증폭 레지스트에서 생성되는 산의 강도를 이용하는, $C$를 측정하기 위한 다른 접근법들이 고안되었다. 생성된 산 농도의 직접 측정은 적정(titration)을 사용하거나 간접적으로 형광(fluorescence)을 사용하여 가능하다. 대안적으로, 첨가된 염기를 극복하는 데 필요한 노광량을 결정함으로써 산 생성을 측정하기 위해 다양한 양의 염기가 첨가된 레지스트 배합을 사용할 수 있다.

화학 증폭 반응 중의 탈보호는 휘발성 성분의 생성으로 이어지며, 이는 PEB 중에 레지스트 밖으로 증발한다. 증폭의 이러한 약간 불쾌한 부작용은 증폭 반응의 반응속도(kinetics)를 측정하는 방법으로 사용될 수 있다.$^6$ 상대적으로 높은 PEB 온도에서 휘발성 성분의 증발은

필름이 이완되고 수축하게 한다. 큰 오픈 프레임 노광의 경우, PEB 후 두께 손실은 필름 두께 전체에 걸쳐 일어나는 평균 탈보호 양에 직접 비례한다(정재파(standing waves)를 피하기 위해 좋은 BARC를 사용해야 한다). 폴리머의 100% 탈보호에 해당하는 최대 필름 수축 양을 측정할 수 있다면, PEB 후 필름 수축은 남아 있는 보호된 그룹의 분율과 직접 관련지을 수 있다. 노광량 대 필름 수축을 측정함으로써 퀀처 농도와 증폭 속도 상수를 모두 얻을 수 있다. 서로 다른 PEB 온도에서 이 측정을 반복함으로써 증폭의 활성화 에너지 또한 측정할 수 있다.

[Figure 6.7]은 PEB 두께 손실 측정 기법을 사용하여 측정한 PEB 반응속도의 예를 보여준다. 처음에는 레지스트 내에 존재하는 염기 퀀처를 극복할 만큼 노광량이 크지 않기 때문에 두께 손실이 관찰되지 않는다. 모든 염기 퀀처를 중화하는 데 필요한 노광량을 넘어서면, 보호된 분율(blocked fraction)은 지수 함수로서 감소하며, 감소 속도는 증폭 속도 상수(따라서 온도)에 의존한다. 이 그림은 또한 이 기법의 주요 어려움 중 하나를 보여준다. PEB 시간은 고정되어 있으므로, 가장 높은 온도와 가장 높은 노광량에서도 레지스트가 100% 탈보호에 도달한다는 보장이 없다. 이 기법을 보정하는 데 사용되는 100% 탈보호 두께 손실 측정이 실제로 100% 탈보호에 해당하는지 확인하는 것은 매우 어렵다.

화학적 반응속도를 측정하는 더 직접적인 방법은 푸리에 변환 적외선(FTIR) 분광법을 사용하는 것이다. 파장의 함수로서 흡광도 피크는 레지스트 내 다양한 화학종의 특정 결합을 나타낸다. 증폭 중에 결합이 깨지고 형성됨에 따라 FTIR 스펙트럼의 피크가 나타나고 사라지며, 이는 반응 정도에 대한 정량적 척도를 제공한다. PEB 핫플레이트 바로 위에 장착된 FTIR 장비는 베이크 중에 이러한 스펙트럼을 실시간으로 측정할 수 있다. 그러나 실리콘은 IR 빛에 대해 대부분 투명하므로, 감지할 반사 신호를 제공하기 위해 웨이퍼 뒷면에 금속 코팅이 필요하거나,$^7$ 투과 모드 측정을 위해 핫플레이트에 구멍을 사용해야 한다.$^8$

[Figure 6.7] PEB 후 두께 손실을 사용하여 남아 있는 보호된 폴리머의 분율을 추정함으로써 측정한 PEB 증폭 반응속도의 예
Fraction Blocked: 보호된 분율
Exposure Dose ($mJ/cm^2$): 노광량 ($mJ/cm^2$)

화학 증폭 레지스트에 대해 측정하기 가장 어려운 파라미터는 산과 염기의 확산 계수이다(이 확산 계수들이 증폭 정도에 따라 변한다면 어려움은 증가한다). 일반적으로 이러한 파라미터들은 예측값을 실험적 선폭 데이터와 일치시킴으로써 경험적으로 결정된다.

## 6.4 레지스트 화학의 확률적(Stochastic) 모델링

이 책에서 지금까지 제시된 리소그래피에 대한 이론적 설명은 묘사되는 물리적 세계에 대해 매우 기본적이고 대개 명시되지 않은 가정, 즉 소위 *연속체 근사(continuum approximation)*를 전제로 한다. 비록 빛 에너지는 광자(photon)로 양자화되고 화학 농도는 공간적으로 분포된 분자로 양자화되지만, 공중상(aerial image)과 잠상에 대한 설명은 이러한 기본 단위들의 불연속적 성질을 무시하고 대신 연속적인 수학적 함수를 사용한다. 예를 들어, 화학적 농도라는 개념 자체는 우리가 관심을 갖는 부피가 매우 많은 분자를 포함할 만큼 충분히 커서 단위 부피당 평균 분자 수를 사용할 수 있다고 가정한다. 수학적으로는 공간의 한 지점에서 농도라는 개념을 논의할 수 있지만, 실제로는 이 농도가 충분히 큰 영역에 걸쳐 확장된 평균이어야 한다. 대부분의 경우 관심 있는 부피는 이러한 구분을 걱정하지 않아도 될 만큼 충분히 크지만, 나노미터 수준으로 내려가 리소그래피를 이해하려고 할 때는 연속체 근사가 무너지기 시작한다.

나노미터 수준에서 리소그래피 거동을 설명할 때, 대안적인 접근법이자 매우 현실적인 의미에서 더 근본적인 접근법은 사용되는 모델에 빛을 광자로, 물질을 원자와 분자로 양자화하는 것을 직접 구축하는 것이다. 이러한 접근법을 *확률적 모델링(stochastic modeling)*이라고 하며, 예상되는 통계적 변동을 설명하기 위해 확률 변수와 확률 밀도 함수를 사용한다. 물론, 이러한 확률적 설명은 결정론적 예측을 하지 않을 것이다. 대신 관심 있는 양들은 확률 분포로 설명될 것이며, 이는 다시 평균과 분산과 같은 모멘트(moment)로 특징지어진다.

## 6.4.1 광자 샷 노이즈(Photon Shot Noise)

어떤 영역 $A$로 단위 시간당 평균 $L$개의 광자 속도로 광자를 무작위로 방출하는 광원을 고려해 보자. 또한 각 방출 사건은 독립적이라고 가정하자. 어떤 작은 시간 간격 $\text{d}t$($1/L$보다 작고, 그 간격 동안 두 개의 광자가 방출되는 것이 본질적으로 불가능할 만큼 충분히 작음) 동안, 광자가 방출되거나 방출되지 않는다(이진 명제). 이 간격 동안 광자가 방출될 확률은 $L\text{d}t$이다. 이제 긴 시간 $T (\gg \text{d}t)$를 고려해 보자. 기간 $T$ 동안 방출되는 광자의 수에 대해 무엇을 예상할 수 있는가? 이 기본 문제는 베르누이 시행(Bernoulli trial)이라고 불리며, 그 결과로 나타나는 확률 분포는 잘 알려진 *이항 분포(binomial distribution)*이다. $N = T/\text{d}t$를 전체 시간 내의 시간 간격 수라고 하면, 이 기간 동안 정확히 $n$개의 광자가 방출될 확률 $P(n)$은 다음과 같다.

$$
P(n) = \binom{N}{n} (L\text{d}t)^n (1 - L\text{d}t)^{N-n} = \frac{N!}{(N-n)!n!} (L\text{d}t)^n (1 - L\text{d}t)^{N-n} \tag{6.29}
$$

이항 분포는 $N$이 커짐에 따라 다루기가 매우 번거로워진다. 그러나 $N$이 무한대로 갈 때 $NL\text{d}t = TL$이 유한하게 유지된다면, 이항 분포는 포아송 분포(Poisson distribution)라고 불리는 또 다른, 더 다루기 쉬운 방정식으로 수렴한다.

$$
\lim_{N \to \infty} \binom{N}{n} (L\text{d}t)^n (1 - L\text{d}t)^{N-n} = \frac{(TL)^n}{n!} e^{-TL} \tag{6.30}
$$

$\text{d}t$를 얼마나 작게 만들 수 있는지에는 제한이 없으므로, 0이 아닌 시간 간격 $T$와 0이 아닌 광자 방출 속도 $L$에 대해 $\text{d}t$를 0으로 보내면 기본적으로 $N$은 무한대로 가게 된다. 일반적으로 포아송 분포는 $TL > 1$일 때(즉, 할당된 시간 내에 하나 이상의 광자를 볼 것으로 예상될 때) 이항 분포에 대한 좋은 근사이다.

포아송 분포는 광자 방출의 통계적 특성을 유도하는 데 사용될 수 있다. $n$의 기댓값[즉, 시간 간격 $T$ 내에 방출될 광자의 평균 수이며 $E(n)$ 또는 $\langle n \rangle$으로 표기됨]은 $TL$이다($L$이 광자 방출의 평균 속도로 정의되었으므로 이는 매우 합리적인 결과이다).

$$
\begin{aligned}
\langle n \rangle \equiv E(n) &= \sum_{n=0}^{\infty} n P(n) \\
&= \sum_{n=0}^{\infty} n \frac{(TL)^n}{n!} e^{-TL} = e^{-TL} \sum_{n=1}^{\infty} \frac{(TL)^n}{(n-1)!} = TLe^{-TL} \sum_{m=0}^{\infty} \frac{(TL)^m}{m!} = TL
\end{aligned} \tag{6.31}
$$

분산(표준 편차의 제곱) 또한 $TL$이다.

$$
\sigma_n^2 \equiv E\left[(n - \langle n \rangle)^2\right] = E(n^2) - \langle n \rangle^2 = TL \tag{6.32}
$$

이러한 통계적 특성을 사용하려면, 광자 수에서 더 유용한 척도인 강도(intensity)로 변환해야 한다. $n$개의 광자가 시간 간격 $T$ 동안 면적 $A$를 통과한다면, 빛의 강도는 다음과 같다.

$$
I = \frac{n}{TA} \left( \frac{hc}{\lambda} \right) \tag{6.33}
$$

이 강도의 평균값은 다음과 같다.

$$
\langle I \rangle = \frac{\langle n \rangle}{TA} \left( \frac{hc}{\lambda} \right) = \frac{L}{A} \left( \frac{hc}{\lambda} \right) \tag{6.34}
$$

강도의 표준 편차 또한 포아송 분포의 특성으로부터 계산할 수 있다.

$$
\sigma_I = \frac{1}{TA} \left( \frac{hc}{\lambda} \right) \sigma_n = \frac{\langle I \rangle}{\sqrt{TL}} = \frac{\langle I \rangle}{\sqrt{\langle n \rangle}} \tag{6.35}
$$

이 식이 보여주듯이, 광자 수가 줄어들수록 평균 또는 기대 강도를 얻는 불확실성은 커지며, 이 현상은 *샷 노이즈(shot noise)*로 알려져 있다. 아마도 더 유용한 형태는 표준 편차를 평균값에 대한 비율로 고려하는 것이다.

$$
\frac{\sigma_I}{\langle I \rangle} = \frac{\sigma_n}{\langle n \rangle} = \frac{1}{\sqrt{\langle n \rangle}} = \left[ \langle I \rangle TA \left( \frac{\lambda}{hc} \right) \right]^{-1/2} \tag{6.36}
$$

샷 노이즈(레지스트가 보게 될 실제 강도의 상대적 불확실성)는 강도, 노광 시간, 그리고 관심 영역이 감소함에 따라 증가한다.

예를 들어, 클리어 노광량(dose-to-clear)이 $10 \text{mJ/cm}^2$인 레지스트의 193-nm 노광을 생각해 보자. 레지스트 가장자리에서 평균 노광 에너지($= \langle I \rangle T$)는 클리어 노광량 수준일 것이다. 이 파장에서 광자 하나의 에너지 $hc/\lambda$는 약 $1.03 \times 10^{-18} \text{J}$이다. $1 \times 1 \text{nm}$ 영역의 경우, 노광 중 평균 광자 수는 식 (6.34)로부터 약 97개이다. 표준 편차는 약 10, 즉 평균의 약 10%이다. $10 \text{nm} \times 10 \text{nm}$ 영역의 경우, 광자의 수는 100배 증가하고 상대 표준 편차는 10배 감소하여 약 1%가 된다. 이것들은 193-nm 리소그래피 공정의 전형적인 값이므로, 10 nm 미만의 길이 척도에서 볼 때 샷 노이즈가 포토레지스트가 보는 실제 노광량에 상당한 양의 불확실성을 기여함을 알 수 있다.

극자외선 리소그래피(Extreme Ultraviolet Lithography, EUVL)의 경우 상황은 상당히 더 나빠질 것이다. 13.5 nm 파장에서 광자 하나의 에너지는 $1.47 \times 10^{-17} \text{J}$이 될 것이며, 이는 193 nm보다 약 15배 더 크다. 또한 레지스트 감도 목표는 193-nm 레지스트보다 2~4배 더 민감한 EUV 레지스트를 갖는 것이다(이 목표가 달성될지는 불확실하지만). 따라서 광자의 수는 193-nm 리소그래피보다 30~60배 적을 것이다. $1 \times 1 \text{nm}$ 영역은 고작 2~3개의 광자만 보게 될 것이고, $100\text{-nm}^2$ 영역은 200개 정도의 광자를 보게 되며 표준 편차는 7%가 될 것이다.

## 6.4.2 화학적 농도

위에서 언급했듯이, 화학종은 연속적이지 않고 이산적이기 때문에 공간의 한 지점에서의 농도 같은 것은 실제로 존재하지 않는다. 단위 부피당 평균 분자 수인 농도는 광자 방출과 동일한 계수 통계(counting statistics)를 보인다. $C$를 단위 부피당 평균 분자 수라고 하고, $\text{d}V$를 그 안에서 기껏해야 하나의 분자가 발견될 만큼 작은 부피라고 하자(따라서 농도가 꽤 묽어서 한 분자의 위치가 다른 분자의 위치와 독립적이어야 함을 요구한다). 그 부피 안에서 분자를 발견할 확률은 단지 $C\text{d}V$이다. 더 큰 부피 $V$의 경우, 그 부피 안에서 정확히 $n$개의 분자를 발견할 확률은 광자 계수의 경우와 정확히 동등한 이항 분포로 주어질 것이다. 그리고 적당히 큰 부피($CV > 1$)에 대해서는 이 이항 분포 또한 포아송 분포로 잘 근사될 것이다.

$$
P(n) = \frac{(CV)^n}{n!} e^{-CV} \tag{6.37}
$$

부피 내의 평균 분자 수는 $CV$가 될 것이고, 분산 또한 $CV$가 될 것이다. 특정 부피 내의 분자 수에 대한 상대적 불확실성은 다음과 같다.

$$
\frac{\sigma_n}{\langle n \rangle} = \frac{1}{\sqrt{\langle n \rangle}} = \frac{1}{\sqrt{CV}} \tag{6.38}
$$

[농도가 '묽어야(dilute)' 한다는 요구 사항은 포아송 분포에 대한 상한으로 표현될 수 있다. 주어진 분자 크기에 대해, 부피 $V$ 내의 어떤 $n_{\text{max}}$ 분자에서 포화가 일어난다. $P(n_{\text{max}})$가 작다면, 혼합물은 묽다고 말할 수 있다.$^9$]

예를 들어, 무게비로 3%의 초기 PAG 농도, 즉 약 0.07 mole/liter(다음에 해당하는 밀도...)를 갖는 193-nm 레지스트를 생각해 보자.

밀도가 $1.2 \text{g/ml}$이고 PAG 분자량이 $500 \text{g/mole}$인 경우). 아보가드로 수를 사용하여 몰(moles)에서 분자 수로 변환하면, 이는 입방 나노미터당 0.042개의 PAG 분자에 해당한다. $(10 \text{nm})^3$ 부피 안에서 평균 PAG 분자 수는 42개일 것이다([Figure 6.8] 참조). 표준 편차는 6.5개, 즉 약 15%가 될 것이다. 248-nm 레지스트의 경우, PAG 로딩(loading)이 일반적으로 3배 이상 더 높으므로 $(10 \text{nm})^3$ 부피 내에서 150개에 가까운 PAG 분자가 발견될 수 있으며, 표준 편차는 8%이다. 주어진 부피 내의 평균 분자 수가 약 20개를 초과할 때, 포아송 분포는 가우스 분포(Gaussian distribution)로 잘 근사될 수 있음에 유의하라.

위에서 간단히 언급했듯이, 포아송 통계는 합리적으로 낮은 농도에 대해서만 적용된다. 분자의 무작위 분포는 각 분자의 위치가 다른 모든 분자의 위치와 독립적이라고 가정한다. 농도가 높아짐에 따라 분자들은 서로 '붐비기(crowd)' 시작하여 무작위성을 감소시킨다. 극한의 경우, 분자들은 빽빽하게 채워지고 농도의 불확실성은 0이 된다. 이 포화 조건은 농도뿐만 아니라 분자의 크기에 대한 함수이기도 하다. 포화를 피하기 위해, 고려 중인 분자가 차지하는 부피 분율(volume fraction)은 작아야 한다.

[Figure 6.8] 전형적인 193-nm 레지스트($G_0 N_A = 0.042/\text{nm}^3$)에 대한 포아송 분포의 예: (a) $64 \text{nm}^3$ 부피; (b) $216 \text{nm}^3$ 부피; (c) $1000 \text{nm}^3$ 부피. (c)의 경우, 포아송 분포와 동일한 평균 및 표준 편차를 갖는 가우스 분포가 실선으로 표시되어 있다.
Probability: 확률
Number of PAGs per Volume Element: 부피 요소당 PAG 수

## 6.4.3 이진 확률 변수의 몇 가지 수학

분자 사건(흡수, 반응, 확산 등)의 확률적(stochastic) 성질을 고려할 때 아래에서 취할 수학적 접근 방식은 단일 분자에 대한 해당 사건의 결과를 나타내는 이진 확률 변수(binary random variable)를 정의하는 것이다. 예를 들어, 우리는 $y$를 단일 광산 발생제(PAG) 분자가 노광 공정이 끝날 때 산으로 전환되었는지 혹은 노광되지 않은 상태로 남아 있는지를 나타내는 확률 변수라고 할 수 있다. 따라서 사건이 발생했으면 $y=1$이고, 사건이 발생하지 않았으면 $y=0$이다. 그런 다음 사건의 역학(kinetics)이나 그 사건이 어떻게 일어날 수 있는지에 대한 물리적 모델을 고려하여 사건에 확률 $P$를 할당한다. 사건은 이진적이므로 $P(y=1) = 1 - P(y=0)$이다.

다음으로 확률 변수 $y$의 몇 가지 특성을 고려한다. 특히 $y$의 평균과 분산은 무엇인가? $y$의 평균값은 이산 확률 변수에 대한 기댓값의 정의를 사용한다.

$$
\langle y \rangle \equiv E(y) = \sum_{i=0,1} y_i P(y_i) = (0)P(0) + (1)P(1) = P(1) \tag{6.39}
$$

마찬가지로 $y$의 분산은 다음과 같다.

$$
\sigma_y^2 \equiv E((y - \langle y \rangle)^2) = E(y^2) - \langle y \rangle^2 \tag{6.40}
$$

그러나 $y$는 이진 변수이므로 $y^2 = y$이고,

$$
\sigma_y^2 = \langle y \rangle - \langle y \rangle^2 = \langle y \rangle(1 - \langle y \rangle) \tag{6.41}
$$

따라서 분자 사건에 대해 적절한 확률이 할당될 수 있다면, 단일 분자에 대한 해당 사건을 나타내는 이진 확률 변수 $y$의 평균과 분산은 쉽게 계산될 수 있다. 물론 이러한 결과는 단순히 이항 분포(binomial distribution)의 특성들이며, 이는 이진 확률 변수의 확률 분포이다. 흥미롭게도 확률 변수 $y$는 사건 과정의 양극단($\langle y \rangle = 1$ 또는 $\langle y \rangle = 0$)에서는 불확실성이 없고, $\langle y \rangle = 0.5$일 때 최대 불확실성을 가진다.

이제 분자들의 집합을 고려해 보자. 부피 $V$에 어떤 수 $n$개의 분자가 포함되어 있다고 가정한다. 사건 과정이 완료된 후(예: 노광 종료 시), 해당 부피 내에서 사건을 겪은 분자의 수 $Y$는 다음과 같다.

$$
Y = \sum_{i=1}^n y_i \tag{6.42}
$$

여기서 $y_i$는 이 부피에서 발견된 $i$번째 분자의 상태를 나타내는 이산 확률 변수이다(부피 내의 각 사건은 독립적이라고 가정한다). 주어진 $n$에 대해 $Y$의 평균과 분산은 쉽게 계산할 수 있다.

$$
\langle Y|n \rangle = \sum_{i=1}^n \langle y_i \rangle = n \langle y \rangle
$$

$$
\sigma_{Y|n}^2 = \sum_{i=1}^n \sigma_y^2 = n \sigma_y^2 \tag{6.43}
$$

여기서 표기법 $\langle a|b \rangle$는 주어진 $b$에 대한 $a$의 평균값을 의미한다.

그러나 $n$ 자체는 고정된 양이 아니며 6.4.2절에서 논의된 바와 같이 일반적으로 푸아송(Poisson) 통계 분포를 따른다. $n$의 통계적 변동을 포함하여 $Y$의 평균값을 찾으려면 다음과 같다.

$$
E(Y) = \langle Y \rangle = \sum_{n=0}^{\infty} \langle Y|n \rangle \frac{\langle n \rangle^n}{n!} e^{-\langle n \rangle} = \sum_{n=0}^{\infty} \langle y \rangle n \frac{\langle n \rangle^n}{n!} e^{-\langle n \rangle} = \langle n \rangle \langle y \rangle \tag{6.44}
$$

마찬가지로 $Y$의 분산은 다음과 같이 계산할 수 있다.

$$
\sigma_Y^2 \equiv E(Y - \langle Y \rangle)^2 = E(Y^2) - \langle Y \rangle^2 \tag{6.45}
$$

$Y^2$의 기댓값 계산을 시작하면 다음과 같다.

$$
E(Y^2) = E\left(\left[\sum_{i=1}^n y_i\right]^2\right) = E\left(\sum_{i=1}^n \sum_{j=1}^n y_i y_j\right) = E\left(\sum_{i=1}^n \sum_{j=1}^n E(y_i y_j)\right) \tag{6.46}
$$

각 분자의 노광 상태가 다른 분자의 상태와 독립적이라고 가정하면,

$$
\begin{aligned}
E(y_i y_j) &= E(y^2), \quad i=j \\
E(y_i y_j) &= E(y_i)E(y_j), \quad i \neq j
\end{aligned} \tag{6.47}
$$

이를 통해 다음을 얻는다.

$$
E(Y^2) = E[n(n-1)\langle y \rangle^2 + n E(y^2)] = E[n^2 \langle y \rangle^2 + n \sigma_y^2] = \langle y \rangle^2 E(n^2) + \sigma_y^2 E(n) \tag{6.48}
$$

그러나 다음 관계가 성립하므로,

$$
E(n^2) = \sigma_n^2 + \langle n \rangle^2 \tag{6.49}
$$

식 (6.45), (6.48), (6.49)를 결합하여 다음을 얻을 수 있다.

$$
\sigma_Y^2 = \langle y \rangle^2 \sigma_n^2 + \langle n \rangle \sigma_y^2 \tag{6.50}
$$

푸아송 분포의 경우 $n$의 분산은 $n$의 평균값과 같다. 따라서,

$$
\sigma_Y^2 = \langle n \rangle (\langle y \rangle^2 + \sigma_y^2) \tag{6.51}
$$

식 (6.41)의 $y$의 분산을 사용하면,

$$
\sigma_Y^2 = \langle n \rangle [\langle y \rangle^2 + \langle y \rangle(1 - \langle y \rangle)] = \langle n \rangle \langle y \rangle = \langle Y \rangle \tag{6.52}
$$

사건 과정이 시작되기 전 분자들의 푸아송 분포와 마찬가지로, 최종 분포의 분산은 그 평균과 같다. 아래 절에서는 이러한 간단한 결과를 노광, 확산 및 반응의 특정 화학적 사건에 적용할 것이다.

## 6.4.4 광자 흡수와 노광

광자가 레지스트 내의 감광 물질(light-sensitive material) 분자에 흡수될 확률은 얼마인가? 더 나아가, 증감제(sensitizer) 분자가 반응하여 산을 형성할 확률은 얼마인가? 위에서 논의한 바와 같이, 레지스트의 주어진 영역 내 광자 수에는 통계적 불확실성이 존재하고, PAG 분자 수에도 통계적 불확실성이 존재하며, 추가적으로 흡수 및 노광 사건 자체에도 새로운 통계적 불확실성이 존재한다.

단일 PAG 분자를 고려해 보자. 노광의 1차 반응 속도론(kinetics)은 식 (6.3)을 유도하는 데 사용되었으며, 이는 연속체 근사(continuum approximation)에서 노광 후 남아 있는 PAG의 농도(및 생성된 산의 농도)이다(이를 노광 반응 속도론에 대한 평균장(mean-field) 해라고도 한다). 확률론적 모델링 관점에서 볼 때, 이 속도론적 결과는 반응에 대한 확률 밀도 함수를 나타낸다. 즉 $G/G_0$는 어떤 큰 부피 안에서 반응하지 않은 PAG의 비율이며, 대수의 법칙(Law of Large Numbers)에 의해 이는 주어진 단일 PAG 분자가 노광 공정 종료 시 노광되지 않은 상태로 남아 있거나 산으로 전환될 확률이어야 한다. $y$를 주어진 단일 PAG 분자가 노광되지 않은 상태로 남아 있는지 혹은 노광 공정 종료 시 산으로 전환되었는지를 나타내는 확률 변수라고 하자. 따라서 $y=0$은 산이 생성되었음(PAG가 반응함)을 의미하고, $y=1$은 PAG가 노광되지 않았음(산이 생성되지 않음)을 의미한다. 노광의 반응 속도론적 분석은 레지스트 내 특정 강도 $I$가 주어졌을 때 각 상태에 대한 확률을 제공한다.

$$
P(y=0|I) = 1 - e^{-CIt}, \quad P(y=1|I) = e^{-CIt} \tag{6.53}
$$

주어진 강도에 대해 $y$의 평균값은 이산 확률 기댓값의 정의를 사용하여 계산할 수 있다.

$$
\langle y|I \rangle = P(1|I) = e^{-CIt} \tag{6.54}
$$

마찬가지로 주어진 강도에 대한 $y$의 분산은 다음과 같다.

$$
\sigma_{y|I}^2 = \langle y \rangle(1 - \langle y \rangle) = e^{-CIt}(1 - e^{-CIt}) \tag{6.55}
$$

위의 식들은 빛의 강도가 주어진다는 가정하에 신중하게 유도되었음에 유의하라. 그러나 우리는 광자 계수 통계에 대한 논의로부터 $I$가 확률론적 함수임을 알고 있다[공중 이미지 강도(aerial image intensity) $I(x)$는 위치 $x$에서 광자를 발견할 확률에 비례하는 것으로 생각할 수 있다]. 따라서 $y$의 평균과 분산은 이러한 확률론적 성질을 고려해야 한다. $n$을 노광 시간 $t$ 동안 주어진 면적 $A$를 노광하는 광자의 수라고 하면[식 (6.33)에 의해 $I$와 관련됨], 새로운 상수를 정의하는 것이 유용할 것이다.

$$
CIt = \psi n \quad \text{이로부터} \quad \psi = \left( \frac{hc}{\lambda} \right) \frac{C}{A} = \frac{\Phi a_M}{N_A A} = \frac{\Phi \sigma_{M-abs}}{A} \tag{6.56}
$$

여기서 마지막 두 식은 5장에서 제시된 미시적 흡수 분석에서 나온 것이다. 용어 $\psi$는 노광 샷 노이즈 계수(exposure shot noise coefficient)이며, 노광 양자 효율(exposure quantum efficiency)에 관심 영역 면적에 대한 PAG 흡수 단면적(absorption cross section)의 비율을 곱한 것과 같다. 노광 양자 효율은 일반적으로 0.3~0.7 범위이고 PAG 흡수 단면적은 193-nm 레지스트에 대해 $1 \text{ \AA}^2$ 정도이므로, 대부분의 관심 영역에서 이 노광 샷 노이즈 계수는 1보다 훨씬 작을 것이다.

이 노광 샷 노이즈 계수를 사용하여 강도를 광자의 수로 변환하면 전체 확률은 다음과 같이 된다.

$$
P(y \text{ and } n) = P(y|n)P(n) = \begin{cases} (1 - e^{-\psi n}) \frac{\langle n \rangle^n}{n!} e^{-\langle n \rangle} & \text{for } y=0 \\ e^{-\psi n} \frac{\langle n \rangle^n}{n!} e^{-\langle n \rangle} & \text{for } y=1 \end{cases} \tag{6.57}
$$

$$
\langle y \rangle = \sum_{n=0}^{\infty} \sum_y y P(y \text{ and } n) = \sum_{n=0}^{\infty} (e^{-\psi n}) \frac{\langle n \rangle^n}{n!} e^{-\langle n \rangle} \tag{6.58}
$$

합계를 계산하면(그리고 지수함수의 테일러 급수 전개를 인식하면),

$$
\langle y \rangle = \sum_{n=0}^{\infty} \frac{(e^{-\psi}\langle n \rangle)^n}{n!} e^{-\langle n \rangle} = e^{-\langle n \rangle(1 - e^{-\psi})} \tag{6.59}
$$

$\psi$가 작을 때, 정확한 표현식 (6.59)는 다음과 같이 근사될 수 있다.

$$
\begin{aligned}
\langle y \rangle &= e^{-\langle n \rangle(1 - e^{-\psi})} \approx e^{-\langle n \rangle(\psi - 0.5\psi^2)} \\
&= [e^{-\langle n \rangle \psi}]^{1 - \psi/2} = [e^{-C \langle I \rangle t}]^{1 - \psi/2} = e^{-C \langle I \rangle t} e^{\psi^2 \langle n \rangle/2} = e^{-C \langle I \rangle t} e^{\frac{1}{2} (Ct \sigma_I)^2}
\end{aligned} \tag{6.60}
$$

이 최종 근사 형태는 다른 방식으로도 유도될 수 있다. 합리적인 광자 수(약 20개 이상)에 대해 광자의 푸아송 분포는 동일한 평균과 분산을 갖는 정규 분포로 잘 근사된다. $I$에 대한 정규 분포는 $y$에 대한 로그 정규(log-normal) 분포를 초래한다. 식 (6.60)의 우변에 있는 최종 식은 로그 정규 분포의 평균에 대해 잘 알려진 결과이다.

통계적 분포를 고려할 때 흔히 발생하는 것처럼, 함수의 출력값의 평균은 입력의 평균에서 계산된 함수값과 같지 않다. $y$의 평균값에 대한 또 다른 근사 형태는 다음과 같다.

$$
\langle y \rangle \approx y_c + \frac{\psi}{2}(y_c)\ln(y_c) \quad \text{여기서 } y_c = e^{-C \langle I \rangle t} \tag{6.61}
$$

$(y_c)\ln(y_c)$는 항상 음수이므로(0과 약 -0.37 사이의 값을 가짐), $y$의 평균값은 항상 평균 강도에서 계산된 함수 $y$의 값보다 작다. 넓은 영역에 대해 평균을 낼 때 $\psi$는 0으로 가므로, $y_c$는 넓은 영역에 대해 평균을 낼 때(즉, 연속체 극한에서)의 $y$의 평균값으로 생각할 수 있다. 결과를 평균내는 영역이 줄어들면(아래에서 보겠지만), 샷 노이즈로 인해 $y$의 평균값(상대적 산 농도의 평균값과 같음)은 감소한다.

이제 노광 후 *하나의* 산 분자 상태의 평균값과 불확실성을 노광 후 전체 산 농도의 평균과 불확실성으로 변환할 수 있다. 초기에 $n_{0-PAG}$ 개의 PAG 분자를 포함하는 부피 $V$를 고려해 보자. 노광 후 광생성된(photogenerated) 산 분자의 수 $Y$는 다음과 같다.

$$
Y = \sum_{i=1}^{n_{0-PAG}} y_i \tag{6.62}
$$

각 노광 사건이 독립적이라고 가정하면, 6.4.3절의 결과는 $Y$의 평균을 제공한다.

$$
\langle Y \rangle = \langle n_{0-PAG} \rangle \langle y \rangle \tag{6.63}
$$

분산은 다음과 같다.

$$
\sigma_Y^2 = \langle Y \rangle + \langle Y \rangle^2 (e^{(Ct \sigma_I)^2} - 1) = \langle Y \rangle + \langle Y \rangle^2 (e^{\psi^2 \langle n \rangle} - 1) \tag{6.64}
$$

$\psi$는 일반적으로 작으므로,

$$
\sigma_Y^2 \approx \langle Y \rangle + \langle Y \rangle^2 (\psi^2 \langle n \rangle) = \langle Y \rangle + \langle Y \rangle^2 (C \langle I \rangle t) \psi = \langle Y \rangle + \frac{\langle Y \rangle^2 (C \langle I \rangle t)^2}{\langle n \rangle} \tag{6.65}
$$

$Y$의 분산은 두 가지 성분을 가진다. 푸아송 화학 분포는 첫 번째 항인 $\langle Y \rangle$을 제공한다. 광자 샷 노이즈는 두 번째 항을 추가하며, 이는 평균 광자 수에 반비례한다.

이 시점에서 단위 부피당 산 분자의 수 $Y$를 산 농도 $H$와 관련시키고, 초기 PAG 수 $n_{0-PAG}$를 초기 PAG 농도 $G_0$와 관련시키는 것이 유용하다.

$$
H = G_0 - \frac{Y}{N_A V}, \quad G_0 = \frac{n_{0-PAG}}{N_A V} \tag{6.66}
$$

우리는 또한 상대적 산 농도 $h$를 다음과 같이 정의할 수 있다.

$$
h = \frac{H}{\langle G_0 \rangle} = \frac{G_0}{\langle G_0 \rangle} - \frac{Y}{\langle n_{0-PAG} \rangle} = \frac{n_{0-PAG}}{\langle n_{0-PAG} \rangle} - \frac{Y}{\langle n_{0-PAG} \rangle} \tag{6.67}
$$

이들 양의 평균은 다음과 같이 관련될 수 있다.

$$
\langle h \rangle = \frac{\langle H \rangle}{\langle G_0 \rangle} = 1 - \frac{\langle Y \rangle}{\langle n_{0-PAG} \rangle} = 1 - \langle y \rangle \tag{6.68}
$$

식 (6.67)을 사용하면,

$$
\sigma_h^2 = \frac{\langle h \rangle}{\langle n_{0-PAG} \rangle} + \frac{\sigma_Y^2 - \langle Y \rangle}{\langle n_{0-PAG} \rangle^2} \tag{6.69}
$$

마지막으로 식 (6.65)를 사용하여 산 농도의 분산은 다음과 같다.

$$
\sigma_h^2 = \frac{\langle h \rangle}{\langle n_{0-PAG} \rangle} + \frac{[(1 - \langle h \rangle) \ln(1 - \langle h \rangle)]^2}{\langle n \rangle} \tag{6.70}
$$

광자 변동, 초기 광산 발생제(PAG) 농도의 불확실성, 그리고 노광 반응 자체의 확률론적 변동을 고려한 이 최종 결과는 상당히 직관적이다. 식 (6.70)의 우변 첫 번째 항은 노광 반응 속도론에 기초한 예상된 푸아송 결과이다. 즉, 노광 후 결과적인 산 농도의 상대적 불확실성은 관심 부피 내에서 생성된 산 분자 수의 평균의 제곱근에 반비례한다. 부피가 크고 노광량이 합리적으로 큰 경우, 생성된 산 분자의 수는 많고 산 농도의 통계적 불확실성은 작아진다. 작은 부피나 적은 노광량의 경우, 생성된 산 분자의 수가 적으면 해당 부피 내의 실제 수에 큰 불확실성을 초래한다. 두 번째 항은 광자 샷 노이즈를 설명한다. 위에서 주어진 193-nm 레지스트의 $(10 \text{nm})^3$ 경우에 대해, 레지스트 가장자리 근처(평균 산 농도가 약 0.4가 되는 곳)에서 초기 산 농도의 표준 편차는 20% 이상이 될 것이다. 193-nm 레지스트의 경우, 단순한 분자 위치 불확실성으로 인한 산 농도의 분산에 비해 광자 샷 노이즈의 영향은 미미하다.

## 6.4.5 산 확산, 일반적인 레지스트

5장에서는 가우시안 확산 점 확산 함수(DPSF)를 사용하여 확산을 다루었다. 확산 후의 잠상(latent image)은 초기 잠상과 표준 편차 $\sigma$가 확산 길이라 불리는 가우시안 함수와의 컨볼루션(convolution)이다. 확률론적 모델링 관점에서 볼 때, 가우시안은 입자의 위치에 대한 확률 분포를 나타낸다. 처음에 어떤 위치에 있는 입자에 대해 가우시안 $DPSF$는 다음과 같이 주어진다.

$$
DPSF = (2\pi \sigma^2)^{-3/2} e^{-r^2/2\sigma^2} \tag{6.71}
$$

이는 입자가 원래 위치에서 거리 $r$만큼 떨어진 곳에서 발견될 확률 밀도를 나타낸다. 이 확률 분포 자체는 베이크(bake) 중 입자의 가능한 움직임에 대한 확률론적 고찰에서 유도된다. 입자가 확산도(diffusivity)에 의해 결정되는 특정 속도로 임의의 가능한 방향으로 무작위로 이동할 수 있고 방향을 무작위로 바꿀 수 있다고 가정하면, 결과적인 입자의 경로는 무작위 행보(random walk)라고 불린다. 가능한 모든 무작위 행보 경로에 대해 평균을 내면 가우시안 확률 분포가 생성된다(확산도가 일정할 때).

확산은 농도의 통계적 변동에 어떤 영향을 미치는가? 연속체 근사에서 사용된 노광 후 산의 잠상 $h(x,y,z)$는 실제로는 평균 상대 농도 $\langle h \rangle$이며, 분산은 식 (6.70)으로 주어진다. 광자 샷 노이즈를 무시하면, 주어진 부피 내의 산 수에 대한 확률 분포는 대략 푸아송 분포이다. 이제 산의 확산만 일으키는(일반적인 레지스트와 같은) PEB 공정을 고려해 보자. 평균 산 농도는 5장의 연속체 근사에서 설명한 대로 '확산'할 것이며, 초기 산 잠상은 $DPSF$와 컨볼루션된다. 산 농도의 확률론적 불확실성은 여전히 식 (6.70)으로 주어지지만, 새로운 '확산 후' 평균 산 농도 $\langle h^* \rangle$를 갖는다. 광자 샷 노이즈를 무시하면 다음과 같다.

$$
\sigma_{h^*} = \sqrt{\frac{\langle h^* \rangle}{N_A V}}, \quad \langle h^* \rangle = \langle h \rangle \otimes DPSF \tag{6.72}
$$

이 결과에 대한 증명(여기서는 간략하게 스케치함)은 아래첨자 $i$로 지정된 어떤 초기 위치에 위치한 단일 산 분자의 확산을 먼저 고려함으로써 명확해진다. 원래 위치에서 거리 $r_i$만큼 떨어진 어떤 작은 부피 $\text{d}V$에서 해당 분자가 발견되는지 여부를 나타내는 이진 확률 변수 $y_i$를 정의하자.

$$
P(y_i=1) = (2\pi \sigma^2)^{-3/2} e^{-r_i^2/2\sigma^2} \text{d}V \tag{6.73}
$$

이 이진 확률 변수는 6.4.3절에서 유도된 모든 속성을 따른다.

$$
\langle y_i \rangle = P(y_i=1), \quad \sigma_{y_i}^2 = \langle y_i \rangle (1 - \langle y_i \rangle) \tag{6.74}
$$

만약 특정 위치에 하나의 산 분자가 있다가 확산하는 대신, 이 위치에 $n_i$ 개의 산 분자가 있고 그 후 확산한다면, 부피 $\text{d}V$ 내의 총 산 분자 수는 $Y_i$가 되며, 다시 6.4.3절에서 유도된 속성을 갖는다.

$$
Y_i = \sum_{k=1}^{n_i} y_{ik}, \quad \langle Y_i \rangle = \langle n_i \rangle \langle y_i \rangle, \quad \sigma_{Y_i}^2 = \langle Y_i \rangle \tag{6.75}
$$

부피 $dV$로 산 분자를 기여할 수 있는 모든 위치로부터의 기여를 합산하면 식 (6.72)의 컨볼루션 결과가 생성된다.

$$
\begin{gathered}
Y = \sum_{i} Y_i \\
\langle Y \rangle = \sum_{i} \langle Y_i \rangle = \sum_{i} \langle n_i \rangle \langle y_i \rangle = \sum_{i} \langle n_i \rangle (2\pi \sigma^2)^{-3/2} e^{-r_i^2/2\sigma^2} \text{d}V
\end{gathered} \tag{6.76}
$$

여기서 $i$에 대한 합은 전체 공간에 대한 적분과 동일하므로, 최종 합은 적분이 되며, 이 경우 컨볼루션이 된다.

$$
\langle Y \rangle = \langle n \rangle \otimes DPSF \tag{6.77}
$$

확산은 확산 후 농도의 분산에 어떤 영향을 미치는가?

$$
\begin{gathered}
\sigma_Y^2 = E(Y^2) - \langle Y \rangle^2 \\
E(Y^2) = E\left( \left[ \sum_i Y_i \right]^2 \right) = E\left( \sum_i Y_i \sum_j Y_j \right) = \sum_i \sum_j E(Y_i Y_j) = \sum_i \sum_j E\left( \sum_{k=1}^{n_i} \sum_{l=1}^{n_j} E(y_{ik} y_{jl}) \right)
\end{gathered} \tag{6.78}
$$

주어진 분자의 확산은 다른 모든 분자와 독립적이므로,

$$
\begin{aligned}
E(y_{ik} y_{jl}) &= E(y_{ik}^2), \quad ik=jl \\
E(y_{ik} y_{jl}) &= E(y_{ik})E(y_{jl}), \quad ik \neq jl
\end{aligned} \tag{6.79}
$$

그 결과, 분산은 6.4.3절에서 보여준 것과 같은 방식으로 따른다.

$$
\sigma_Y^2 = \sum_i \sigma_{Y_i}^2 = \langle Y \rangle \tag{6.80}
$$

따라서 확산은 무작위 행보라는 추가적인 확률론적 과정으로 인해 산 농도의 불확실성을 본질적으로 증가시키지 않으며, 확산 과정을 통해 불확실성을 본질적으로 '매끄럽게(smooth out)' 하지도 않는다. 오직 평균 농도의 변화를 통해서만 확산은 농도의 불확실성에 영향을 미친다. 일반적인 레지스트의 경우, 레지스트 피처(feature) 가장자리 근처의 노광 생성물 농도는 PEB 동안 확산으로 인해 눈에 띄게 변하지 않는다. 따라서 확산이 레지스트 라인 가장자리 근처의 농도 통계에 큰 영향을 미칠 가능성은 낮다.

## 6.4.6 산 촉매 반응-확산

물론 화학 증폭형 레지스트(chemically amplified resist)의 경우 산 확산은 하나 이상의 반응을 동반한다. 이 절과 다음 절에서는 폴리머 디블로킹(polymer deblocking) 반응만 고려할 것이다(산-소광제 중화는 다음 절에서 논의한다). 연속체 극한에서, PEB 후 남은 블로킹된 폴리머(blocked polymer)의 양은 다음과 같다.

$$
\begin{gathered}
M = M_0 e^{-K_{amp} t_{PEB} h_{eff}} \\
