Repository: j-h-suh/semi-handbook

# 세미에이아이 핸드북 시리즈

> AI/ML 엔지니어를 위한 인터랙티브 기술 핸드북 플랫폼

## 소개

AI/ML 엔지니어가 실무에 필요한 도메인 지식을 **소프트웨어 엔지니어의 관점**으로 학습할 수 있는 온라인 교재 시리즈입니다. 인터랙티브 다이어그램, 수식 렌더링, AI 어시스턴트가 내장되어 있습니다.

## 핸드북 시리즈

### 📘 반도체 핸드북 (`/semi`)

반도체 산업에 진입하는 AI/ML 엔지니어를 위해, 웨이퍼부터 칩까지의 제조 공정을 설명합니다.

| Part | 내용 | 챕터 수 |
|------|------|---------|
| 들어가며 | 이 책의 목적과 독자 | 1 |
| Part 1 | 반도체 제조 기초 | 10 |
| Part 2 | 포토리소그래피 심화 | 14 |
| Part 3 | 수율 공학과 결함 분석 | 9 |
| Part 4 | AI와 반도체 제조 | 10 |
| Part 5 | 실무 레퍼런스 | 4 |

### 📗 통계학 핸드북 (`/stats`)

sklearn은 쓸 줄 알지만 통계적 검증은 자신 없는 ML 엔지니어를 위한 실전 통계학 입문서입니다.

| Part | 내용 | 챕터 수 |
|------|------|---------|
| 들어가며 | 왜 이 핸드북을 썼는가 | 1 |
| Part 1 | 기술통계 | 5 |
| Part 2 | 확률과 분포 | 6 |

File: next/fpol/chapters/ch08.md.bak (part 1 of 3)
# 제8장: 반도체 제조에서의 리소그래피 제어

# 8 반도체 제조에서의 리소그래피 제어

역사적으로, 리소그래피 공학은 리소그래피 품질의 두 가지 핵심적이고 상호 보완적인 측면인 중첩 성능(overlay performance)과 선폭 제어(linewidth control)에 초점을 맞춰왔다. 선폭(또는 임계 치수, CD) 제어는 일반적으로 특정 임계 패턴(critical features)의 특정 지점에서 측정한 너비가 허용 가능한 범위 내에 있도록 보장하는 것을 의미한다. 중첩(overlay)은 웨이퍼 상의 기존 패턴 위에 하나의 마스크 층 패턴을 배치할 때의 위치 오차를 설명한다. CD와 중첩의 제어는 고수율 및 고성능 반도체 소자를 생산하는 데 절대적으로 필수적이다. 그리고 소자의 패턴 크기가 감소함에 따라 적절한 제어를 달성하는 것은 점점 더 어려워진다.

## 8.1 리소그래피 품질의 정의

리소그래피 품질은 어떻게 정의되는가? 이 간단한 질문에는 놀라울 정도로 복잡한 대답이 있다. 리소그래피는 칩의 전체 제조 비용에서 차지하는 비중이 매우 크고 최종 소자 성능에 미치는 영향이 매우 크기 때문에, 리소그래피 공정의 사실상 모든 측면을 신중하게 고려해야 한다. 다소 임의적일 수 있지만, 아래 목록은 리소그래피 품질을 네 가지 기본 범주로 나눈다: 포토레지스트 프로파일 제어(photoresist profile control), 중첩, 후속 공정 호환성(downstream compatibility), 그리고 제조 용이성(manufacturability).

*포토레지스트 프로파일 제어*는 보편적으로 고해상도 리소그래피 공정의 가장 중요한 측면으로 여겨지는 일반적인 CD 제어 지표(metric)의 상위 집합이다. 많은 리소그래피 단계에서, 정확한 치수로 패턴을 인쇄하는 능력은 소자 성능에 직접적인 영향을 미친다. 이는 일반적으로 목표 CD와의 평균 차이로 측정되거나, 표준 편차와 같은 분포 지표로 더 구체적으로 측정된다. 칩, 필드(field), 웨이퍼 또는 롯(lot) 전체에 걸친 공간적 변동 또한 중요하며 함께 또는 개별적으로 특성화될 수 있다. 또한, 공정 변동에 대한 CD의 민감도는 종종 하나의 방법으로서 특성화되고 최적화된다.

CD 제어를 향상시키기 위해서이다. 일반적으로 해상도, 초점 심도, 공정 여유도와 같은 지표들은 CD 제어의 표현이다. 예를 들어, 해상도는 주어진 공정에 대해 적절한 CD 제어를 제공하는 특정 유형의 가장 작은 패턴으로 정의될 수 있다.

그러나 *프로파일 제어*는 인쇄된 레지스트 패턴이 본질적으로 3차원이며 단일 CD 값으로는 리소그래피 품질을 특성화하기에 충분하지 않을 수 있음을 인식한다. CD 제어를 프로파일 제어로 확장하는 것은 다른 차원들을 고려하는 것을 의미한다. 포토레지스트의 상단에서 하단으로의 '$z$-방향'에서, 레지스트 프로파일 모양은 일반적으로 측벽 각도와 최종 레지스트 높이로 특성화된다. '$x-y$ 방향'에서, 라인(line)이나 공간(space)보다 더 복잡한 패턴은 모서리 둥글기(corner rounding), 라인 끝 줄어듦(line-end shortening), 면적 충실도(area fidelity), 라인 에지 거칠기(line edge roughness), 또는 임계 형상 차이(critical shape difference, 에지 배치 오차라고도 함)와 같은 지표를 포함할 수 있는 형상 특성화를 필요로 한다.

*중첩(Overlay)*은 이전에 인쇄된 층(level)에 대해 하나의 리소그래피 층을 올바르게 배치하는 능력이다. 어떤 의미에서, 리소그래피는 웨이퍼 상에 포토레지스트 에지(edge)들을 올바르게 배치하려는 노력으로 생각할 수 있다. 그러나 각 에지를 개별적으로 특성화하기보다는, 두 개의 이웃한 에지를 서로 연관시켜 그들 사이의 거리(CD)와 그들의 중간점 위치(중첩)를 측정하는 것이 더 편리하다. 이러한 구분의 간단한 이유 중 하나는, 대부분의 경우 CD에 영향을 미치는 오류가 중첩에는 영향을 미치지 않으며 그 반대도 마찬가지이기 때문이다. (불행히도, 목표 패턴 크기가 줄어듦에 따라 이 편리한 가정은 점점 더 사실이 아니게 되고 있다.) 중첩은 일반적으로 작업에 최적화된 특수 타겟을 사용하여 측정되지만, 일부 상황에서는 실제 소자 구조가 사용될 수 있다. 중첩 오류는 레티클에 의해 영향을 받는 오류와 웨이퍼 및 웨이퍼 스테이지에 의해 영향을 받는 오류로 편리하게 나뉘기 때문에, 이러한 성분을 분리하기 위해 노광 필드(field) 내에서 그리고 웨이퍼 상의 다른 필드들에 대해 측정이 이루어진다. 역사적으로 CD 제어가 패턴 크기 축소의 제한 요소로서 가장 많은 주목을 받아왔지만, 중첩 제어는 종종 그 못지않게 중요하다.

*후속 공정 호환성(Downstream Compatibility)*은 후속 공정 단계, 특히 식각(etch) 및 이온 주입(ion implantation)에 대한 리소그래피 결과의 적절성을 설명한다. 집적 회로 제조의 다른 많은 공정 단계와 달리, 리소그래피 엔지니어의 작업 결과물은 최종 고객에게 도달하는 경우가 거의 없다. 대신, 리소그래피 공정의 진정한 고객은 식각 및 주입 그룹이며, 이들은 작업이 끝나면 공들여 준비한 포토레지스트 프로파일을 제거(strip)한다. 후속 공정 호환성은 식각 저항성, 열 안정성, 접착력, 화학적 호환성, 제거 용이성(strippability), 패턴 붕괴와 같은 지표로 측정된다.

*제조 용이성(Manufacturability)*은 리소그래피 공정의 마지막이자 궁극적인 지표이다. 제조 용이성의 두 가지 주요 구성 요소는 비용과 결함도(defectivity)이다. 비용의 중요성은 명백하다. 이 지표를 매우 흥미롭고 최적화하기 어렵게 만드는 것은 비용과 CD 제어와 같은 리소그래피 품질의 다른 지표들 간의 관계이다. 초평탄(ultra flat) 웨이퍼를 구매하거나 최신 스테퍼 플랫폼으로 업그레이드하면 CD가 쉽게 개선될 수 있지만, 그 이점은 비용 증가로 인해 상쇄될 수 있다. 흥미로운 점은 처리량(throughput)(또는 더 정확하게는 전체 장비 생산성)이 용량 한계에 도달해 있거나 근접한 팹(fab)의 리소그래피 비용의 주요 구성 요소 중 하나라는 것이다. 일반적인 팹 설계는 리소그래피를 병목으로 둔다.

이 산업의 역사 전체에 걸쳐 팹의 모든 영역에서의 결함도는 수율 손실의 주요 원인이었다. 왜냐하면 리소그래피 공정은...

반복적으로 적용되어 칩을 만들기 때문에, 리소그래피 영역에서의 결함도 개선은 여러 번 배가된다. 마지막으로, 안전 및 환경 영향과 같은 우려 사항은 전체 공정의 제조 용이성을 정의하는 데 항상 역할을 할 것이다.

위에서 제시한 리소그래피 품질 정의의 개요는 작업의 복잡성에 대한 느낌을 준다. 리소그래피 결과의 진정한 가치를 설명하기 위해 말 그대로 수십 개의 품질 지표가 필요하다. 그러나 일단 이러한 지표가 정의되고, 고객에 대한 상대적 가치가 평가되며, 측정 방법이 확립되면, 이들은 반도체 제조에서 경쟁력을 유지하는 데 필요한 지속적인 개선을 위한 강력한 도구가 된다.

## 8.2 임계 치수 제어

집적 회로 치수의 축소는 무어의 법칙(Moore’s Law)(1장 참조)의 기술적 동력이다. 트랜지스터의 치수가 줄어들면, 트랜지스터는 더 작아지고, 가벼워지고, 빨라지고, 전력 소모가 줄어들며, 많은 경우 더 신뢰할 수 있게 된다. 또한, 반도체 산업은 역사적으로 가공된 실리콘의 면적당 비용을 거의 일정하게 유지하면서 실리콘 소자를 제조할 수 있었다. 따라서 실리콘 단위 면적당 트랜지스터 밀도가 증가하면 칩 제조에 있어 막대한 비용 이점이 발생한다. 이러한 역사적 추세의 많은 부분이 도전을 받고 있지만(트랜지스터 크기 축소는 이제 종종 전력 소비를 줄이기보다는 증가시킨다), 단위 면적당 더 많은 트랜지스터를 집적하는 강력한 비용 이점은 패턴 크기를 계속 더 작게 만들고 있다. 그러나 패턴 크기가 작아짐에 따라 리소그래피 결과의 품질을 제어해야 할 필요성은 비례하여 증가한다.

### 8.2.1 CD 제어의 영향

리소그래피 엔지니어들은 매우 중요한 두 가지 이유 때문에 웨이퍼에 인쇄되는 패턴 치수의 제어를 개선하기 위해 열심히 노력한다. 첫째, 가장 명백하게, 소자 패턴의 치수는 해당 소자의 전기적 동작에 영향을 미친다. 일반적으로 소자는 매우 제한된 범위의 패턴 크기에서 최적으로 작동하도록 설계되었다. 이러한 크기가 너무 커지거나 작아지면, 다양한 바람직하지 않은 결과가 발생할 수 있다. 이 때문에 설계 과정 자체에서 리소그래피 공정의 변동성을 고려해야 하며, 이것이 선폭 제어가 중요한 두 번째 이유인 칩 설계 면적에 미치는 영향으로 이어진다.

*설계 규칙(Design rules)*은 회로 레이아웃을 생성할 때 사용되는 기하학적 제한(예: 각 회로 요소에 대해 허용되는 최소 치수 및 간격)의 복잡한 집합이다(설계 정보는 결국 포토마스크 패턴으로 변환된다). 설계 규칙의 전반적인 목표는 반도체 제조 공정의 변동에도 불구하고 충분한 수율과 회로 성능을 유지하면서 실리콘 면적을 최소화하는 것이다.

트랜지스터의 소스(source) 또는 드레인(drain)에 접촉하는 콘택트 홀(contact hole)을 고려해 보라(Figure 8.1). 많은 설계 규칙 중 하나는 콘택트 홀과 활성 영역(active area) 에지 사이의 최소 레이아웃 간격(Figure 8.1의 치수 $f$)을 정의할 것이다. 일반적으로 이 설계 규칙은 활성 층에 대한 콘택트의 중첩 사양($O_{c-aa}$)에 의해 결정된다.

[Figure 8.1] 소스/드레인 콘택트 홀을 갖는 2개의 트랜지스터 구조를 보여주는 간단한 레이아웃. 하나의 설계 규칙은 콘택트 에지와 활성 영역 에지 사이의 최소 허용 간격(치수 $f$)을 지시한다.

그리고 콘택트에 대한 CD 제어 사양($\Delta CD_c$) 및 활성 영역 폭($\Delta CD_{aa}$)에 의해 결정된다.

$$\text{Minimum } f = O_{c-aa} + \Delta CD_c/2 + \Delta CD_{aa}/2 \tag{8.1}$$

따라서, CD 제어 사양이 줄어들면 최소 간격 $f$도 줄어들 수 있다. 그러나 일반적으로 중첩 사양은 CD 제어 사양의 약 3배여서, 중첩 제어가 제어 요구 사항의 약 75%를 나타내며 따라서 이 설계 규칙을 지배하는 경향이 있다(8.4절 참조). 반면, 치수 $h$는 전적으로 CD 제어 고려 사항에 의해 결정된다.

표준 CMOS 로직 소자의 폴리실리콘 게이트 층에서의 CD 제어 영향은 고전적인 예 중 하나이다. 물리적으로 폴리실리콘 게이트 선폭(소자 엔지니어들은 역설적으로 게이트 *길이*라고 부름)은 전기적으로 중요한 유효 게이트 길이($L_{\text{eff}}$)를 제어한다. 결과적으로 $L_{\text{eff}}$는 전자나 정공이 MOS 소자의 소스에서 드레인으로 이동하는 데 필요한 평균 시간인 이동 시간(transit time) $\tau$와 직접 관련이 있다.

$$\tau = \frac{L_{\text{eff}}^2}{\mu V_{ds}} \tag{8.2}$$

여기서 $\mu$는 트랜지스터의 전하 운반자(정공 또는 전자)의 이동도이고, $V_{ds}$는 드레인-소스 전압이다. 무부하 인버터(unloaded inverter)의 지연 시간은 이동 시간의 약 2배이며, 여기에 게이트와 관련되지 않은 소자의 저항 및 커패시턴스로 인한 기생 지연이 더해진다. 이러한 기생 지연은 게이트 이동 시간에 의한 지연과 크기가 거의 같지만 $L_{\text{eff}}$와는 무관한 경향이 있다. 패스 트랜지스터(pass transistors)는 인버터 지연과 거의 같은 지연을 가지며, 2입력 NAND 게이트는 인버터 지연의 약 2배에 해당하는 지연을 갖는다. 이러한 타이밍 제약을 고려할 때, 회로의 클럭 주기(clock period)는 식 (8.2)에 주어진 지연의 약 10배를 최소값으로 갖지만, 실제 회로는 이 지연 시간의 변동을 허용하기 위해 더 느린 15배 승수를 사용한다. 따라서,

역사적으로, 리소그래피 공학은 리소그래피 품질의 두 가지 핵심적이고 상호 보완적인 측면인 중첩 성능(overlay performance)과 선폭 제어(linewidth control)에 초점을 맞춰왔다. 선폭(또는 임계 치수, CD) 제어는 일반적으로 특정 임계 패턴(critical features)의 특정 지점에서 측정한 너비가 허용 가능한 범위 내에 있도록 보장하는 것을 의미한다. 중첩(overlay)은 웨이퍼 상의 기존 패턴 위에 하나의 마스크 층 패턴을 배치할 때의 위치 오차를 설명한다. CD와 중첩의 제어는 고수율 및 고성능 반도체 소자를 생산하는 데 절대적으로 필수적이다. 그리고 소자의 패턴 크기가 감소함에 따라 적절한 제어를 달성하는 것은 점점 더 어려워진다.

## 8.1 리소그래피 품질의 정의

리소그래피 품질은 어떻게 정의되는가? 이 간단한 질문에는 놀라울 정도로 복잡한 대답이 있다. 리소그래피는 칩의 전체 제조 비용에서 차지하는 비중이 매우 크고 최종 소자 성능에 미치는 영향이 매우 크기 때문에, 리소그래피 공정의 사실상 모든 측면을 신중하게 고려해야 한다. 다소 임의적일 수 있지만, 아래 목록은 리소그래피 품질을 네 가지 기본 범주로 나눈다: 포토레지스트 프로파일 제어(photoresist profile control), 중첩, 후속 공정 호환성(downstream compatibility), 그리고 제조 용이성(manufacturability).

*포토레지스트 프로파일 제어*는 보편적으로 고해상도 리소그래피 공정의 가장 중요한 측면으로 여겨지는 일반적인 CD 제어 지표(metric)의 상위 집합이다. 많은 리소그래피 단계에서, 정확한 치수로 패턴을 인쇄하는 능력은 소자 성능에 직접적인 영향을 미친다. 이는 일반적으로 목표 CD와의 평균 차이로 측정되거나, 표준 편차와 같은 분포 지표로 더 구체적으로 측정된다. 칩, 필드(field), 웨이퍼 또는 롯(lot) 전체에 걸친 공간적 변동 또한 중요하며 함께 또는 개별적으로 특성화될 수 있다. 또한, 공정 변동에 대한 CD의 민감도는 종종 하나의 방법으로서 특성화되고 최적화된다.
CD 제어를 향상시키기 위해서이다. 일반적으로 해상도, 초점 심도, 공정 여유도와 같은 지표들은 CD 제어의 표현이다. 예를 들어, 해상도는 주어진 공정에 대해 적절한 CD 제어를 제공하는 특정 유형의 가장 작은 패턴으로 정의될 수 있다.

그러나 *프로파일 제어*는 인쇄된 레지스트 패턴이 본질적으로 3차원이며 단일 CD 값으로는 리소그래피 품질을 특성화하기에 충분하지 않을 수 있음을 인식한다. CD 제어를 프로파일 제어로 확장하는 것은 다른 차원들을 고려하는 것을 의미한다. 포토레지스트의 상단에서 하단으로의 '$z$-방향'에서, 레지스트 프로파일 모양은 일반적으로 측벽 각도와 최종 레지스트 높이로 특성화된다. '$x-y$ 방향'에서, 라인(line)이나 공간(space)보다 더 복잡한 패턴은 모서리 둥글기(corner rounding), 라인 끝 줄어듦(line-end shortening), 면적 충실도(area fidelity), 라인 에지 거칠기(line edge roughness), 또는 임계 형상 차이(critical shape difference, 에지 배치 오차라고도 함)와 같은 지표를 포함할 수 있는 형상 특성화를 필요로 한다.

*중첩(Overlay)*은 이전에 인쇄된 층(level)에 대해 하나의 리소그래피 층을 올바르게 배치하는 능력이다. 어떤 의미에서, 리소그래피는 웨이퍼 상에 포토레지스트 에지(edge)들을 올바르게 배치하려는 노력으로 생각할 수 있다. 그러나 각 에지를 개별적으로 특성화하기보다는, 두 개의 이웃한 에지를 서로 연관시켜 그들 사이의 거리(CD)와 그들의 중간점 위치(중첩)를 측정하는 것이 더 편리하다. 이러한 구분의 간단한 이유 중 하나는, 대부분의 경우 CD에 영향을 미치는 오류가 중첩에는 영향을 미치지 않으며 그 반대도 마찬가지이기 때문이다. (불행히도, 목표 패턴 크기가 줄어듦에 따라 이 편리한 가정은 점점 더 사실이 아니게 되고 있다.) 중첩은 일반적으로 작업에 최적화된 특수 타겟을 사용하여 측정되지만, 일부 상황에서는 실제 소자 구조가 사용될 수 있다. 중첩 오류는 레티클에 의해 영향을 받는 오류와 웨이퍼 및 웨이퍼 스테이지에 의해 영향을 받는 오류로 편리하게 나뉘기 때문에, 이러한 성분을 분리하기 위해 노광 필드(field) 내에서 그리고 웨이퍼 상의 다른 필드들에 대해 측정이 이루어진다. 역사적으로 CD 제어가 패턴 크기 축소의 제한 요소로서 가장 많은 주목을 받아왔지만, 중첩 제어는 종종 그 못지않게 중요하다.

*후속 공정 호환성(Downstream Compatibility)*은 후속 공정 단계, 특히 식각(etch) 및 이온 주입(ion implantation)에 대한 리소그래피 결과의 적절성을 설명한다. 집적 회로 제조의 다른 많은 공정 단계와 달리, 리소그래피 엔지니어의 작업 결과물은 최종 고객에게 도달하는 경우가 거의 없다. 대신, 리소그래피 공정의 진정한 고객은 식각 및 주입 그룹이며, 이들은 작업이 끝나면 공들여 준비한 포토레지스트 프로파일을 제거(strip)한다. 후속 공정 호환성은 식각 저항성, 열 안정성, 접착력, 화학적 호환성, 제거 용이성(strippability), 패턴 붕괴와 같은 지표로 측정된다.

*제조 용이성(Manufacturability)*은 리소그래피 공정의 마지막이자 궁극적인 지표이다. 제조 용이성의 두 가지 주요 구성 요소는 비용과 결함도(defectivity)이다. 비용의 중요성은 명백하다. 이 지표를 매우 흥미롭고 최적화하기 어렵게 만드는 것은 비용과 CD 제어와 같은 리소그래피 품질의 다른 지표들 간의 관계이다. 초평탄(ultra flat) 웨이퍼를 구매하거나 최신 스테퍼 플랫폼으로 업그레이드하면 CD가 쉽게 개선될 수 있지만, 그 이점은 비용 증가로 인해 상쇄될 수 있다. 흥미로운 점은 처리량(throughput)(또는 더 정확하게는 전체 장비 생산성)이 용량 한계에 도달해 있거나 근접한 팹(fab)의 리소그래피 비용의 주요 구성 요소 중 하나라는 것이다. 일반적인 팹 설계는 리소그래피를 병목으로 둔다.

이 산업의 역사 전체에 걸쳐 팹의 모든 영역에서의 결함도는 수율 손실의 주요 원인이었다. 왜냐하면 리소그래피 공정은...
반복적으로 적용되어 칩을 만들기 때문에, 리소그래피 영역에서의 결함도 개선은 여러 번 배가된다. 마지막으로, 안전 및 환경 영향과 같은 우려 사항은 전체 공정의 제조 용이성을 정의하는 데 항상 역할을 할 것이다.

위에서 제시한 리소그래피 품질 정의의 개요는 작업의 복잡성에 대한 느낌을 준다. 리소그래피 결과의 진정한 가치를 설명하기 위해 말 그대로 수십 개의 품질 지표가 필요하다. 그러나 일단 이러한 지표가 정의되고, 고객에 대한 상대적 가치가 평가되며, 측정 방법이 확립되면, 이들은 반도체 제조에서 경쟁력을 유지하는 데 필요한 지속적인 개선을 위한 강력한 도구가 된다.

## 8.2 임계 치수 제어

집적 회로 치수의 축소는 무어의 법칙(Moore’s Law)(1장 참조)의 기술적 동력이다. 트랜지스터의 치수가 줄어들면, 트랜지스터는 더 작아지고, 가벼워지고, 빨라지고, 전력 소모가 줄어들며, 많은 경우 더 신뢰할 수 있게 된다. 또한, 반도체 산업은 역사적으로 가공된 실리콘의 면적당 비용을 거의 일정하게 유지하면서 실리콘 소자를 제조할 수 있었다. 따라서 실리콘 단위 면적당 트랜지스터 밀도가 증가하면 칩 제조에 있어 막대한 비용 이점이 발생한다. 이러한 역사적 추세의 많은 부분이 도전을 받고 있지만(트랜지스터 크기 축소는 이제 종종 전력 소비를 줄이기보다는 증가시킨다), 단위 면적당 더 많은 트랜지스터를 집적하는 강력한 비용 이점은 패턴 크기를 계속 더 작게 만들고 있다. 그러나 패턴 크기가 작아짐에 따라 리소그래피 결과의 품질을 제어해야 할 필요성은 비례하여 증가한다.

### 8.2.1 CD 제어의 영향

리소그래피 엔지니어들은 매우 중요한 두 가지 이유 때문에 웨이퍼에 인쇄되는 패턴 치수의 제어를 개선하기 위해 열심히 노력한다. 첫째, 가장 명백하게, 소자 패턴의 치수는 해당 소자의 전기적 동작에 영향을 미친다. 일반적으로 소자는 매우 제한된 범위의 패턴 크기에서 최적으로 작동하도록 설계되었다. 이러한 크기가 너무 커지거나 작아지면, 다양한 바람직하지 않은 결과가 발생할 수 있다. 이 때문에 설계 과정 자체에서 리소그래피 공정의 변동성을 고려해야 하며, 이것이 선폭 제어가 중요한 두 번째 이유인 칩 설계 면적에 미치는 영향으로 이어진다.

*설계 규칙(Design rules)*은 회로 레이아웃을 생성할 때 사용되는 기하학적 제한(예: 각 회로 요소에 대해 허용되는 최소 치수 및 간격)의 복잡한 집합이다(설계 정보는 결국 포토마스크 패턴으로 변환된다). 설계 규칙의 전반적인 목표는 반도체 제조 공정의 변동에도 불구하고 충분한 수율과 회로 성능을 유지하면서 실리콘 면적을 최소화하는 것이다.

트랜지스터의 소스(source) 또는 드레인(drain)에 접촉하는 콘택트 홀(contact hole)을 고려해 보라(Figure 8.1). 많은 설계 규칙 중 하나는 콘택트 홀과 활성 영역(active area) 에지 사이의 최소 레이아웃 간격(Figure 8.1의 치수 $f$)을 정의할 것이다. 일반적으로 이 설계 규칙은 활성 층에 대한 콘택트의 중첩 사양($O_{c-aa}$)에 의해 결정된다.
[Figure 8.1] 소스/드레인 콘택트 홀을 갖는 2개의 트랜지스터 구조를 보여주는 간단한 레이아웃. 하나의 설계 규칙은 콘택트 에지와 활성 영역 에지 사이의 최소 허용 간격(치수 $f$)을 지시한다.

그리고 콘택트에 대한 CD 제어 사양($\Delta CD_c$) 및 활성 영역 폭($\Delta CD_{aa}$)에 의해 결정된다.

$$\text{Minimum } f = O_{c-aa} + \Delta CD_c/2 + \Delta CD_{aa}/2 \tag{8.1}$$

따라서, CD 제어 사양이 줄어들면 최소 간격 $f$도 줄어들 수 있다. 그러나 일반적으로 중첩 사양은 CD 제어 사양의 약 3배여서, 중첩 제어가 제어 요구 사항의 약 75%를 나타내며 따라서 이 설계 규칙을 지배하는 경향이 있다(8.4절 참조). 반면, 치수 $h$는 전적으로 CD 제어 고려 사항에 의해 결정된다.

표준 CMOS 로직 소자의 폴리실리콘 게이트 층에서의 CD 제어 영향은 고전적인 예 중 하나이다. 물리적으로 폴리실리콘 게이트 선폭(소자 엔지니어들은 역설적으로 게이트 *길이*라고 부름)은 전기적으로 중요한 유효 게이트 길이($L_{\text{eff}}$)를 제어한다. 결과적으로 $L_{\text{eff}}$는 전자나 정공이 MOS 소자의 소스에서 드레인으로 이동하는 데 필요한 평균 시간인 이동 시간(transit time) $\tau$와 직접 관련이 있다.

$$\tau = \frac{L_{\text{eff}}^2}{\mu V_{ds}} \tag{8.2}$$

여기서 $\mu$는 트랜지스터의 전하 운반자(정공 또는 전자)의 이동도이고, $V_{ds}$는 드레인-소스 전압이다. 무부하 인버터(unloaded inverter)의 지연 시간은 이동 시간의 약 2배이며, 여기에 게이트와 관련되지 않은 소자의 저항 및 커패시턴스로 인한 기생 지연이 더해진다. 이러한 기생 지연은 게이트 이동 시간에 의한 지연과 크기가 거의 같지만 $L_{\text{eff}}$와는 무관한 경향이 있다. 패스 트랜지스터(pass transistors)는 인버터 지연과 거의 같은 지연을 가지며, 2입력 NAND 게이트는 인버터 지연의 약 2배에 해당하는 지연을 갖는다. 이러한 타이밍 제약을 고려할 때, 회로의 클럭 주기(clock period)는 식 (8.2)에 주어진 지연의 약 10배를 최소값으로 갖지만, 실제 회로는 이 지연 시간의 변동을 허용하기 위해 더 느린 15배 승수를 사용한다. 따라서,

더 좁은 게이트는 더 높은 클럭 속도에서 켜지고 꺼질 수 있는 트랜지스터를 만드는 경향이 있다. 식 (8.2)에 나타난 제곱 의존성은 폴리 게이트 임계 치수(CD)의 작은 변동이 소자 지연 시간에 2배 더 큰 변동을 일으킬 것임을 의미한다.

분명히, 개인용 컴퓨터 가격을 알아본 사람이라면 누구나 알듯이, 더 빠른 칩은 더 느린 칩보다 가치가 높다. 하지만 더 작은 것이 항상 더 좋은 것은 아니다. 트랜지스터(특히 도핑 레벨과 프로파일)는 특정 게이트 길이에 맞춰 설계된다. 게이트 길이가 이 설계된 값보다 작아지면, 트랜지스터는 꺼져 있어야 할 때 전류가 '누설'되기 시작한다. 이 누설 전류가 너무 높아지면, 해당 트랜지스터는 불량으로 판정된다. 트랜지스터의 '오프(off)' 전류 $I_{off}$는 게이트-소스 전압 $V_{gs} = 0$일 때의 전류로 정의되며, 다음과 같이 주어집니다.

$$ I_{off} = I_{ds}(V_{gs} = V_{th})e^{-V_{th}/s} $$ (8.3)

여기서 $I_{ds}$는 드레인-소스 전류, $V_{th}$는 문턱 전압(threshold voltage), $s$는 온도 의존적인 문턱 전압 이하 스윙(subthreshold swing)이다(상온에서 일반적으로 약 80–90 mV/decade이며, 위 식에서는 약 35–40 mV가 사용됨). $V_{gs} = V_{th}$일 때, 소자는 켜지지 않으며 전류는 단순히 확산에 의해 발생한다. 이 확산 전류(위 식에서 $I_{ds}$)는 결과적으로 $L_{eff}$에 반비례하게 된다. 그러나 게이트 길이에 대한 누설 전류의 가장 강력한 의존성을 제공하는 것은 문턱 전압에 대한 $I_{off}$의 지수적 의존성이다. 따라서 덜 중요한 $I_{ds}$의 의존성을 무시하면 다음과 같다.

$$ \frac{d \ln I_{off}}{dV_{th}} \approx -1/s $$ (8.4)

문턱 전압은 단채널 효과(short channel effects)라고 불리는 현상 때문에 유효 게이트 길이에 의존한다. 장채널 값 $V_{th,long}$으로부터의 문턱 전압 변화는 사용된 정확한 도핑 프로파일에 따라 다르지만, 전형적인 간단한 모델은 다음과 같다.

$$ \Delta V_{th} = V_{th,long} - V_{th} = C_1 e^{-L_{eff}/2l} $$ (8.5)

여기서 $C_1$은 소스-드레인 전압에 의존하며 3–3.5 V 정도의 값이고, $l$은 단채널 효과의 특성 길이(characteristic length)라고 불리며 산화막 두께, 접합 깊이, 공핍층 너비에 따라 달라진다. 이 특성 길이는 일반적으로 0.1 V 정도의 단채널 효과를 생성하도록 설계되므로, $l \approx L_{eff}/7$이다. 따라서,

$$ \frac{dV_{th}}{dL_{eff}} = \Delta V_{th}/2l \approx 0.35 V/L_{eff} $$ (8.6)

연쇄 법칙(chain rule)을 사용하여 식 (8.6)과 (8.4)를 결합하면 다음과 같다.

$$ \frac{d \ln I_{off}}{d \ln L_{eff}} \approx -0.35 V/s $$ (8.7)

전형적인 문턱 전압 이하 스윙을 35 mV라고 가정하면, $L_{eff}$가 10% 감소할 때 $I_{off}$는 100% 증가하게 된다.

수백만 개의 트랜지스터 게이트가 있는 칩을 인쇄할 때, 게이트 길이는 칩 전체에 걸쳐 값의 분포를 갖는다([Figure 8.2a]). 이러한 칩 전체 선폭 변동(ACLV)은 전체 성능에 영향을 미치는 다양한 트랜지스터 동작을 만들어낸다.

[Figure 8.2] 칩 전체의 폴리실리콘 게이트 선폭 분포 (a)는 다양한 성능 불량을 초래할 수 있다. 칩 전체의 폴리실리콘 게이트 선폭 분포를 좁히면 (b) 더 작은 평균 CD와 더 빠른 소자 성능이 가능해진다.

(a) 그래프 텍스트:
Frequency: 빈도
Gate CD (nm): 게이트 CD (nm)
High Leakage Current, Device Fails: 높은 누설 전류, 소자 불량
Devices are Too Slow, Poor Bin Sort: 소자가 너무 느림, 낮은 등급 분류(Bin Sort)
Range Affects Timing, Which Affects Max Clock Speed Possible: 범위가 타이밍에 영향을 주며, 이는 가능한 최대 클럭 속도에 영향을 줌

(b) 그래프 텍스트:
Frequency: 빈도
Gate CD (nm): 게이트 CD (nm)
Leakage Current Limit: 누설 전류 한계
Bin Sort Limit: 등급 분류(Bin Sort) 한계

칩의 전체 성능에 영향을 미친다. 구체적인 세부 사항은 매우 복잡하고 소자에 따라 다를 수 있지만, 적용되는 몇 가지 매우 기본적인 원칙이 있다.^1 신호가 어떤 작업을 수행하기 위해 칩의 트랜지스터를 통해 전파될 때, 병렬로 작동하고 서로 연결된 트랜지스터들의 연결된 사슬인 여러 경로가 존재하게 된다. 각 클럭 주기마다 트랜지스터는 켜지고 꺼지며, 그 결과는 다른 연결된 트랜지스터로 전달된다. 작업을 수행할 수 있는 전체 속도(즉, 가장 빠른 클럭 속도)는 해당 작업의 임계 경로(critical path)에 있는 가장 느린(가장 큰 게이트 CD를 가진) 트랜지스터에 의해 제한된다(임계 경로는 일반적으로 경로 내에 10개에서 20개의 트랜지스터를 갖는다). 또한, 게이트 길이가 너무 커지면 트랜지스터를 켜거나 끄는 데 사용할 수 있는 구동 전류(drive current)가 너무 낮아져 잠재적인 신뢰성 문제가 발생할 수 있다. 반면, 칩의 신뢰성은 누설 전류 때문에 칩에서 가장 작은 게이트 CD에 의해 제한된다. 칩에 작은 게이트 CD를 가진 트랜지스터가 너무 많으면, 높은 누설 전류로 인해 허용할 수 없을 정도로 높은 전력 소비가 발생할 수 있다.

가장 큰 CD와 가장 작은 CD의 한계 외에도, 칩 전체의 선폭 분포는 또 다른 영향을 미친다. 게이트 길이의 범위는 트랜지스터의 스위칭 시간 범위를 만들어낸다. 만약 한 경로에 있는 연결된 트랜지스터 그룹이 모두 규격보다 작고(따라서 더 빠르고), 다른 경로에 있는 트랜지스터 그룹이 모두 규격보다 크다면(따라서 더 느리다면), 두 경로의 결과가 같은 시간에 함께 나타나지 않는 타이밍 오류가 발생할 수 있다. 이러한 타이밍 오류는 예측하기 매우 어렵고 때로는 테스트하기도 어려우며, 소자 기능 오류를 초래한다. 오늘날 배선 지연(interconnect delays)(신호가 한 트랜지스터에서 다른 트랜지스터로 이동하는 데 걸리는 시간)은 칩의 임계 경로 타이밍 지연에서 점점 더 큰 비중을 차지하고 있다. 많은 설계 초점이 경쟁 경로 간의 배선 지연을 균등하게 하는 데 계속 맞춰지고 있다. 그럼에도 불구하고, 게이트 지연 분포는 클럭 속도의 한계를 밀어붙이는 칩에서 타이밍 오류 문제의 중요한 부분으로 남아 있다.

그렇다면 향상된 CD 제어는 소자 성능에 어떤 영향을 미칠까? 위 논의에서 분명히 알 수 있듯이, 폴리실리콘 게이트 CD의 분포가 더 좁아지면 감소된...

타이밍 오류가 줄어든다. 이 더 작은 선폭 범위는 또한 누설 전류 한계([Figure 8.2b])에 부딪히지 않고 평균 선폭을 줄일 수 있음을 의미한다. 결과적으로, 신뢰성에 영향을 주지 않으면서 칩의 전체 속도를 높일 수 있다. 그 결과 개선된 '빈 분류(bin sort)', 즉 소자의 최종 테스트 시 높은 클럭 속도 빈에 넣을 수 있는 칩의 비율이 높아져 팹(fab)에 상당한 수익 개선을 제공할 수 있다.

트랜지스터 게이트와 마찬가지로, 콘택트 홀(contact hole)이나 비아(via)의 CD 오류가 미치는 영향은 접점이 규격보다 큰지 작은지에 따라 다르다. 콘택트 홀이 너무 크면, 홀이 아래 패턴의 가장자리를 벗어나 접촉하게 되어 전기적 단락(short circuit)을 일으킬 수 있다. 콘택트 홀이 너무 작으면, 전기적 접촉 저항이 증가할 것이다. 접촉 저항은 접촉 면적에 비례하므로 접촉 직경의 제곱에 비례한다. 접촉 CD가 10% 감소하면 접촉 저항은 대략 20% 증가한다. 접촉/비아 저항이 너무 높아지면, 해당 접촉/비아를 통해 전파되는 신호가 느려질 것이다. 회로의 전압 민감 부분(예: 소스/드레인 접점)의 경우, 접점을 가로지르는 전압 강하가 소자의 전기적 특성을 변화시킬 수 있다.

## 8.2.2 CD 제어 향상

근본적으로, 피처(feature)의 최종 치수 오류는 최종 CD에 영향을 미치는 도구, 공정 및 재료의 오류 결과이다. 공정 변수(예: 핫플레이트의 온도)의 오류는 변수가 리소그래피 결과에 영향을 미치는 다양한 물리적 메커니즘을 기반으로 최종 CD의 오류로 전파된다. 이러한 상황에서는 오차 전파 분석을 사용하여 그 영향을 이해하는 데 도움을 줄 수 있다. 최종 CD에 미치는 각 입력 변수의 영향이 다음과 같은 수학적 형태로 표현된다고 가정해 보자.

$$ CD = f(v_1, v_2, v_3, \dots) $$ (8.8)

여기서 $v_i$는 입력(공정) 변수이다. 각 공정 변수의 오류 $\Delta v_i$가 주어지면, 결과적인 CD 오류는 식 (8.8)의 CD 함수에 대한 고차 전미분(total derivative)으로부터 계산할 수 있다.

$$ \Delta CD = \sum_{n=1}^{\infty} \left( \Delta v_1 \frac{\partial}{\partial v_1} + \Delta v_2 \frac{\partial}{\partial v_2} + \dots \right)^n f(v_1, v_2, \dots) $$ (8.9)

이 위압적인 도함수의 거듭제곱 합은 함수가 합리적으로 잘 동작하고(물론 우리의 중요한 피처가 그렇기를 바란다) 공정 변수의 오류가 작다면(이 또한 사실이기를 바란다) 단순화될 수 있다. 그러한 경우, 고차 항($n > 1$)과 식 (8.9)의 교차 항을 무시하여 단순한 선형 오차 방정식(1차 전미분)을 남길 수 있다.

$$ \Delta CD = \Delta v_1 \frac{\partial CD}{\partial v_1} + \Delta v_2 \frac{\partial CD}{\partial v_2} + \dots $$ (8.10)

각 $\Delta v_i$는 *공정 오류(process error)*의 크기를 나타낸다. 각 편미분 $\partial CD / \partial v_i$는 *공정 반응(process response)*, 즉 변수의 증분 변화에 대한 CD의 반응을 나타낸다. 이 공정 반응은 다양한 형태로 표현될 수 있다. 예를 들어, 공정 반응의 역수를 *공정 여유도(process latitude)*라고 부른다. [Figure 8.3]은 단순한 경우를 보여준다.

[Figure 8.3] 일반적인 CD 대 노광량(E) 곡선은 노광 여유도(EL)를 측정하는 데 사용된다.

그래프 텍스트:
Resist Linewidth (nm): 레지스트 선폭 (nm)
Exposure Energy (mJ/cm^2): 노광 에너지 (mJ/cm^2)
$$ EL = \frac{E(CD - 10\%) - E(CD + 10\%)}{E_{nominal}} \times 100\% $$

공정 변수가 노광량이고 노광 여유도(EL)의 일반적인 정의가 표시된 경우이다.

선형 오류 식 (8.10)은 당면한 오류의 특성을 고려하여 수정될 수 있다. 일반적으로 CD 오류는 공칭 CD에 대한 백분율로 지정된다. 이러한 경우, 목표는 일반적으로 상대적 CD 오류, $\Delta CD/CD$를 최소화하는 것이다. 식 (8.10)은 다음과 같은 형태로 표현될 수 있다.

$$ \frac{\Delta CD}{CD} = \Delta v_1 \frac{\partial \ln CD}{\partial v_1} + \Delta v_2 \frac{\partial \ln CD}{\partial v_2} + \dots $$ (8.11)

또한, 공정 오류의 많은 원인은 해당 변수의 공칭 값에 대한 비율인 오류를 발생시킨다(예를 들어, 스테퍼(stepper) 내의 조명 불균일성은 공칭 노광량의 고정된 비율인 노광량 오류를 생성한다). 이러한 오류 유형의 경우, 상대적 공정 오류 $\Delta v_i / v_i$를 사용하도록 식 (8.11)을 수정하는 것이 가장 좋다.

$$ \frac{\Delta CD}{CD} = \frac{\Delta v_1}{v_1} \frac{\partial \ln CD}{\partial \ln v_1} + \frac{\Delta v_2}{v_2} \frac{\partial \ln CD}{\partial \ln v_2} + \dots $$ (8.12)

식 (8.10)-(8.12)가 뻔하거나 심지어 사소해 보일 수 있지만, 이 식들은 오류 전파와 CD 제어에 대한 매우 중요한 진실을 드러낸다. $\Delta CD$를 줄이는 데는 두 가지 뚜렷한 방법이 있다. 개별 공정 오류($\Delta v_i$)의 크기를 줄이거나, 그 오류에 대한 CD의 반응($\partial CD / \partial v_i$)을 줄이는 것이다. CD 오류를 이 두 가지 소스 구성 요소로 분리하는 것은 포토리소그래피 엔지니어가 직면한 작업을 식별하는 데 도움이 된다. 공정 오류의 크기를 줄이는 것은 일반적으로 *공정 제어(process control)* 활동으로 간주되며, 작업에 적합한 재료와 장비를 선택하고 모든 장비가 적절한 순서로 작동하며 모든 재료가 사양을 충족하는지 확인하는 것을 포함한다. 공정 반응을 줄이는 것은 *공정 최적화(process optimization)* 활동이며, 적절한 공정 설정과 적절한 장비 및 재료를 선택하는 것을 포함한다. 종종 이 두 가지 활동은 서로 상당히 독립적이다.

주의할 점: 식 (8.10)의 유도는 공정 오류가 CD에 미치는 영향이 선형적이고 독립적일 만큼 충분히 작다고 가정했다. 실제 리소그래피 공정에서 항상 그런 것은 아니다. 초점과 노광이라는 두 가지 변수만 고려해 보더라도 CD의 반응이 확실히 비선형적이며 두 변수가 서로에게 매우 의존적임을 알 수 있다(8.5절 참조). 일반적으로 식 (8.10)과 같은 선형 전개는 계산 도구라기보다는 이해를 돕기 위한 가이드로서 가장 유용하다.

## 8.2.3 초점 및 노광량 오류의 원인

위의 섹션들은 임계 치수(CD) 제어가 왜 중요한지를 설명하고, CD 오류의 원인을 두 가지 구성 요소, 즉 공정, 재료 또는 도구 오류의 크기와 그 오류에 대한 리소그래피 공정의 반응으로 분리하는 일반적인 방법론을 기술한다. 이러한 오류의 분리를 통해 공정 엔지니어는 CD 제어를 향상시키기 위한 두 가지 방법, 즉 오류의 원인을 줄이는 것과 공정 여유도를 향상시키는 것에 독립적으로 집중할 수 있다. 일반적으로 이러한 접근 방식은 (항상은 아니지만) 독립적인 것으로 생각할 수 있다. 공정 여유도를 향상시키려는 노력은 일반적으로 공정 오류의 크기를 변경하지 않으며, 그 반대도 마찬가지다. 첫 번째 접근 방식인 공정 오류의 크기를 줄이는 것을 초점 오류를 예로 들어 고려해 보자.

초점 오류는 무작위(random) 및 체계적(systematic)인 많은 원인에서 발생한다. [Table 8.1]과 [Table 8.2]는 다양한 리소그래피 세대(1991년 0.5-$\mu m$ i-line 공정, 1995년 0.35-$\mu m$ i-line 및 KrF 스테퍼 공정, 0.18-$\mu m$ KrF 스캐너 공정, 더 현대적인 90-nm ArF 공정)에 대한 소스별 초점 오류 추정치를 보여준다. 표시된 값은 전형적인 값이지만 공정마다 확실히 다르다. 표는 합리적으로...

[Table 8.1] 다양한 리소그래피 세대에 대한 무작위 초점 오류의 예 ($\mu m, 6\sigma$)

| 오류 원인 | 1991$^2$ i-line<br>0.50 $\mu m$ | 1995$^3$ i-line<br>0.35 $\mu m$ | 1995$^3$ KrF<br>stepper<br>0.35 $\mu m$ | 2001 KrF<br>scanner<br>0.18 $\mu m$ | 2005 ArF<br>scanner<br>0.09 $\mu m$ |
| :--- | :---: | :---: | :---: | :---: | :---: |
| 렌즈 가열 (보정됨) | 0.10 | 0.10 | 0.00 | 0.00 | 0.00 |
| 환경 (보정됨) | 0.20 | 0.20 | 0.10 | 0.10 | 0.05 |
| 마스크 기울기 (실제값/16) | 0.05 | 0.05 | 0.10 | 0.05 | 0.05 |
| 마스크 평탄도 (실제값/16) | 0.12 | 0.12 | 0.12 | 0.12 | 0.07 |
| 웨이퍼 평탄도 (한 필드 내) | 0.30 | 0.33 | 0.33 | 0.15 | 0.07 |
| 척 평탄도 (한 필드 내) | 0.14 | 0.03 | 0.03 | 0.03 | 0.03 |
| 레이저 대역폭 | 0.0 | 0.0 | 0.20 | 0.1 | 0.04 |
| 오토포커스 반복성 | 0.20 | 0.08 | 0.10 | 0.07 | 0.04 |
| 최적 초점 결정 | 0.30 | 0.15 | 0.10 | 0.10 | 0.05 |
| 진동 | 0.10 | 0.10 | 0.05 | 0.05 | 0.03 |
| 총 RSS 무작위 초점 오류 | 0.60 | 0.50 | 0.45 | 0.28 | 0.15 | [Table 8.2] 공정의 내재적 초점 오류(BIFE)를 결정하기 위해 결합된 체계적 오류($\mu m$, 전체 범위)와 무작위 초점 오류 추정치의 예

| 오류 원인 | 1991$^2$ i-line<br>0.50 $\mu m$ | 1995$^3$ i-line<br>0.35 $\mu m$ | 1995$^3$ KrF<br>stepper<br>0.35 $\mu m$ | 2001 KrF<br>scanner<br>0.18 $\mu m$ | 2005 ArF<br>scanner<br>0.09 $\mu m$ |
| :--- | :---: | :---: | :---: | :---: | :---: |
| 토포그래피(Topography) | 0.5 | 0.3 | 0.3 | 0.10 | 0.05 |
| 상면 만곡 및 비점수차 | 0.4 | 0.4 | 0.3 | 0.08 | 0.05 |
| 레지스트 두께 | 0.2 | 0.2 | 0.2 | 0.10 | 0.05 |
| 총 체계적 오류 (범위) | 1.1 | 0.9 | 0.8 | 0.28 | 0.15 |
| 총 무작위 오류 ($6\sigma$) | 0.60 | 0.50 | 0.45 | 0.28 | 0.15 |
| 범위/$\sigma$ | 11 | 10.8 | 10.7 | 6 | 6 |
| 총 BIFE ($6\sigma$ 등가) | 1.5 | 1.2 | 1.1 | 0.47 | 0.25 |

설명이 필요 없을 정도로 명확하지만, 몇 가지 항목은 주목할 가치가 있다. 마스크의 평탄도나 기울기 오류는 이미징 도구 축소 비율의 제곱만큼 감소한다(이 예에서는 $4\times$라고 가정). 웨이퍼 평탄도는 오토레벨링(autoleveling)이 켜져 있다고 가정했을 때 노광 필드 전체에 걸친 전체 범위이다. 스캐너의 주요 장점 중 하나는 노광 슬릿이 웨이퍼의 더 작은 영역을 보게 되므로, 같은 웨이퍼라도 스테퍼에 비해 웨이퍼 비평탄도로 인한 초점 오류가 더 작다는 것이다. 또한 핫스팟(hot spots)(웨이퍼 뒷면의 입자로 인해 발생하는 초점 오류)과 에지 다이(edge die) 문제(웨이퍼 가장자리에 초점을 맞추려고 할 때 오토포커스 시스템의 오류로 인해 발생)는 이 목록에 포함되지 않았음을 유의하라.

체계적 초점 오류에는 웨이퍼 토포그래피(화학적 기계적 연마(CMP)가 그 가치를 입증했지만, 아직 웨이퍼 토포그래피를 무시할 수 있는 문제로 만들 만큼 완벽하지는 않음), 필드 또는 슬릿 전체의 렌즈 수차, 레지스트 두께를 통한 포커싱으로 인한 오류가 포함된다. 여기서는 고려되지 않았지만, 위상 반전 마스크(phase shift mask)의 위상 오류도 초점 오류처럼 작용할 수 있다. 무작위 오류와 체계적 오류는 체계적 오류가 주어진 범위 내에서 균일 확률 분포를 갖고, 이를 무작위 오류의 가우시안 분포와 컨볼루션(convolving)하여 결합할 수 있다. 모든 경우에 무작위 오류의 $3\sigma$에 비해 균일 폭이 크므로, 결과는 균일 분포와 비슷하지만 꼬리 부분이 오차 함수 확률인 확률 분포가 된다. 총 $6\sigma$ 가우시안 범위(99.7% 확률)는 범위/$\sigma$ 비율에 따라 달라진다. 범위/$\sigma = 11$인 경우, 공정의 총 내재적 초점 오류(BIFE)는 99.7%의 확률로 범위 + $3.6\sigma$이다. 범위/$\sigma = 6$인 경우, BIFE는 범위 + $4\sigma$이다.

[Table 8.2]와 같이 표에 값을 채우는 연습은 두 가지 중요한 기능을 수행한다. 첫째, BIFE의 평가는 목표 공정에 대한 초점-노광 공정 윈도우(focus-exposure process window) 측정값과 결합되어 공정 능력(공정 윈도우)이 공정 요구 사항을 초과하는지 확인할 수 있다(8.5절 참조). 둘째, 초점 오류의 원인 목록을 작성하면 필연적으로 어디서 개선이 이루어질 수 있는지에 대한 아이디어로 이어진다. 가장 큰 오류 원인(예: 웨이퍼 비평탄도 및 웨이퍼 토포그래피)이 개선을 위한 가장 큰 잠재력을 제공한다.

흥미롭게도, 내재적 초점 오류의 역사적 고찰은 흥미로운 경향을 보여준다. 게이트 폴리실리콘과 같은 중요한 리소그래피 층의 경우, 요구되는 초점 심도는 최소 반피치(half-pitch)의 약 3배이다. 확실히 엄밀한 분석은 아니지만, 이 경험 법칙을 사용하는 것은 미래 세대의 광학 리소그래피에 대한 BIFE 요구 사항을 예측하는 데 유용할 수 있다.

초점 오류는 아니지만 여전히 CD에 영향을 미치는 많은 오류들은 등가 노광량 오류로 생각할 수 있다. 전형적인 예는 다음과 같다.

* 필드(슬릿) 전체의 강도 불균일성
* 필드 간 및 웨이퍼 간 노광량 제어
* 레지스트 감도 변동(현상 공정 변동 포함)
* 레지스트/BARC 두께 변동(반사율 변동)
* PEB 시간 및 온도 변동
* 플레어(flare) 변동
* 마스크 CD 불균일성
* 광학 근접 보정(OPC)의 오류(마스크 CD 오류처럼 동작)

요구되는 노광량 제어는 더 작은 피처 크기에 대해 꾸준히 강화되어 왔다. 0.5-$\mu m$ 세대에서 잘 제어된 공정의 내재적 노광량 오류는 약 15%(범위)였다. 90-nm 노드에서 노광량 오류는 일반적으로 약 6% 미만이다.

## 8.2.4 임계 치수(CD)의 정의

포토레지스트 프로파일의 단면은 일반적으로 매우 복잡한 2차원 형상을 갖는다(예: [Figure 8.4] 참조). 그러한 피처를 측정하여 너비를 결정하는 것은 많은 복잡한 문제를 야기한다. 그러나 우리가 이 프로파일의 모양을 정확하게 측정하여 그 모양에 대한 완전한 수학적 설명을 가지고 있다고 가정해 보자. 그것은 얼마나 넓은가? 답은 너비를 어떻게 *정의*하느냐에 달려 있다. 포토레지스트 프로파일의 원래 모양은 단순히 하나의 너비 숫자로 모호하지 않게 특징짓기에는 너무 복잡하다. 복잡한 모양의 너비에 대한 정의는 *피처 모델(feature model)*의 정의를 필요로 한다.^4

피처 모델은 레지스트 피처의 실제 모양을 적절하게 묘사하기 위해 사용되는 편리하게 작은 수의 매개변수로 설명되는 수학적 함수이다. 우리의 응용 분야에서, 이러한 매개변수 중 하나는 레지스트 프로파일의 너비라는 기본 개념과 관련되어야 한다. 이 응용 분야에 사용되는 가장 일반적인 피처 모델은 사다리꼴이다([Figure 8.4]). 따라서 프로파일을 설명하는 데 세 가지 숫자가 사용될 수 있다.

[Figure 8.4] 포토레지스트 프로파일 예시와 그에 해당하는 '최적(best-fit)' 사다리꼴 피처 모델 [Figure 8.5] 초점의 양극단에서의 레지스트 프로파일은 패턴 단면의 곡률이 어떻게 변할 수 있는지를 보여준다.

그림 텍스트:
Focus Below the Resist: 레지스트 아래 초점
Focus Above the Resist: 레지스트 위 초점

사다리꼴의 밑변(선폭, $w$), 높이(프로파일 두께, $D$), 그리고 측면이 밑변과 이루는 각도(측벽 각도, $\theta$). 완벽하게 일반화하기 위해, 피처의 위치(예를 들어, 피처 모델의 도심(centroid)에 의해 정의됨)를 지정할 수 있으며, 각 측면에 대해 서로 다른 측벽 각도를 허용하여 모양을 비대칭으로 만들 수 있다.

분명히, 레지스트 프로파일과 같이 복잡한 모양을 단 세 개의 숫자로 설명하는 것은 엄청난 단순화이다. 성공의 열쇠 중 하나는 프로파일의 중요한 속성(및 소자에서의 후속 사용)을 보존하는 방식으로 이 피처 모델을 프로파일에 피팅(fitting)하는 방법을 선택하는 것이다. 따라서 실제 포토레지스트 프로파일에 대한 정확한 지식이 있더라도 임계 치수를 결정하는 데에는 두 가지 잠재적인 오류 원인이 있음을 알 수 있다: 피처 모델의 선택과 피처 모델을 레지스트 프로파일에 피팅하는 방법이다. [Figure 8.5]를 고려해 보자. 이 그림은 측면의 곡률이 서로 다른 초점에 따른 레지스트 프로파일을 보여준다(이 주제에 대한 자세한 내용은 8.5절 참조). 사다리꼴 피처 모델을 사용하면 분명히 완벽하지 않은 피팅 결과를 얻을 것이며, 이는 최적 피팅에 대한 기준이 답에 영향을 미칠 것임을 의미한다.

주어진 응용 분야에 가장 적합한 피처 모델과 측정된 데이터에 피처 모델을 피팅하는 가장 좋은 방법은 무엇인가? 피처 모델의 선택은 관련성과 편의성 모두에 기초하며, CD 계측(CD metrology)에는 사다리꼴이 매우 일반적으로 사용되므로 피처 모델 선택의 영향은 여기서 논의하지 않을 것이다. 데이터를 피처 모델에 피팅할 때 가능한 방법은 많다. 예를 들어, 프로파일의 상단과 하단 근처의 데이터를 제외하고 프로파일의 측벽을 통과하는 최적 직선(best-fit straight line)을 찾을 수 있다. 대안으로, 관심 있는 특정 지점, 예를 들어 바닥에서 사다리꼴이 항상 실제 프로파일과 일치하도록 강제할 수 있다. 실제 프로파일의 모양이 이상적인 피처 모델에서 크게 벗어날 때마다 피팅 방법은 결과에 큰 영향을 미칠 수 있다.

예를 들어, 리소그래피 공정이 초점을 벗어나면 레지스트 프로파일과 결과적인 피처 크기가 변경된다. 그러나 레지스트 프로파일의 모양이 초점의 양극단에서 사다리꼴에서 상당히 벗어나기 때문에, CD는 프로파일 데이터가 어떻게 피팅되었는지에 대한 강력한 함수가 될 수 있다. [Figure 8.6]은 두 가지 다른 피처 모델 피팅 방식에 대해 초점에 따른 측정된 CD를 비교한다: 측벽을 통과하는 최적 직선과 설정된 임계값(threshold)(기판 위의 높이)에서 실제 프로파일과 일치하도록 사다리꼴을 피팅하는 것이다. 최적 초점 근처에서는 레지스트 프로파일이 사다리꼴에 매우 가깝기 때문에 두 방법이 본질적으로 동일한 값을 제공한다. 그러나 초점을 벗어나면 사용된 피팅 방법에만 기초하여 CD 값에 상당한 차이($> 5\%$)가 있을 수 있다.

[Figure 8.6] 초점의 양극단에서의 레지스트 프로파일을 예로 들면, 결과적으로 측정된 피처 크기는 피처 모델이 프로파일에 어떻게 피팅되는지에 대한 함수가 된다.

그래프 텍스트:
Feature Width (nm): 피처 너비 (nm)
Focus ($\mu m$): 초점 ($\mu m$)
Threshold Fit: 임계값 피팅(Threshold Fit)
Straight Line Fit: 직선 피팅(Straight Line Fit)

실제 계측 시스템에서, 실제 레지스트 프로파일은 절대 알 수 없다. 대신, 레지스트 프로파일의 모양과 관련될 수 있는 어떤 신호(위치 대 2차 전자, 파장 대 산란된 빛의 강도)가 측정된다. 그런 다음 이 신호는 어떤 모델에 피팅되며, 이는 궁극적으로 측정되는 피처 크기와 관련된다. 조금 더 복잡하긴 하지만, 여전히 동일한 원칙이 적용된다. 피처 모델과 그 모델이 데이터에 피팅되는 방식 모두 결과의 정확성에 영향을 미칠 것이다.

## 8.3 임계 치수(CD) 변동의 특성 분석 방법

리소그래피에서의 임계 치수(CD) 오류는 많은 원인에서 발생하며 많은 흥미로운 특성을 보인다. 이러한 오류를 특정 범주(체계적 대 무작위, 공간적 대 시간적)로 분류하는 것은 종종 CD 변동의 원인을 식별하고 해결할 수 있게 하는 근본 원인 분석(root cause analysis)의 첫 번째 단계이다. 스텝 앤 리피트(step-and-repeat) 또는 스텝 앤 스캔(step-and-scan) 리소그래피의 특성은 로트 내의 많은 동일한 웨이퍼에서 많은 동일한 공간적 및 시간적 공정 특성을 생성하여 CD 오류에 영향을 미친다. 아래의 논의는 체계적 오류 원인의 특성 분석에 중점을 두고 스텝 앤 스캔 리소그래피에 초점을 맞출 것이다.

### 8.3.1 공간적 변동

웨이퍼 내 CD의 체계적 공간 변동은 네 가지 기본 특징을 보인다. 웨이퍼 전체(across-wafer), 스캔 방향의 필드 전체, 슬릿 방향의 필드 전체, 그리고 스캔/슬릿 방향과 무관한 필드 전체([Figure 8.7]). 이러한 각 공간 영역의 변동에 대한 물리적 원인은 매우 다를 수 있다. 따라서 총 공간적 CD 변동을 이 네 가지 구성 요소로 나누는 것은 원치 않는 CD 오류의 원인과 해결책을 식별하는 첫 번째 단계이다.

[Figure 8.7] 웨이퍼는 많은 노광 필드로 구성되며, 각 필드에는 하나 이상의 다이(die)가 있다. 필드는 노광 필드를 가로질러 슬릿을 스캔하여 노광된다.

그림 텍스트:
Wafer Pattern of Exposure Fields: 노광 필드의 웨이퍼 패턴
Slit: 슬릿
Scan Direction: 스캔 방향
Single Exposure Field: 단일 노광 필드

웨이퍼 전면 처리(레지스트 코팅, 노광 후 굽기, 현상)를 초래하는 공정 단계의 경우, 해당 공정의 오류는 웨이퍼 전면 시그니처(full-wafer signature)를 가진 CD 변동에 기여할 수 있다. 본질적으로 노광 이외의 모든 웨이퍼 공정은 웨이퍼 전면 처리이며 웨이퍼 전체 CD 변동을 초래한다. 예는 다음과 같다.

* 증착으로 인한 하부 박막 스택 두께 변동
* 레지스트 및 하부 반사 방지 코팅(BARC) 두께 균일성
* 프리베이크(prebake) 온도 균일성
* 노광 후 굽기(PEB) 온도 균일성
* 현상 균일성(도포, 습윤, 표면 장력 등으로 인한)
* 렌즈 가열 또는 노광 후 지연으로 인한 첫 번째 샷과 마지막 노광 샷의 변동
* 웨이퍼 가장자리의 오토포커스/오토레벨 문제로 인한 가장자리 샷 초점 변동

이러한 오류 원인 중 많은 부분은 주로 방사형 시그니처를 나타내지만, 다른 시그니처(예: 쐐기형 변동 - 웨이퍼의 한쪽에서 다른 쪽으로의 선형 변동)도 확실히 가능하다. 첫 번째 샷과 마지막 노광 샷의 차이로 인한 CD 변동은 매우 다른 시그니처를 가질 수 있으며, 물론 사용된 특정 스테핑 패턴에 따라 달라진다. 더 높거나 낮은 CD를 가진 웨이퍼의 확장된 영역인 핫스팟(hot spots)은 오토포커스 및 오토레벨링 메커니즘으로 보정할 수 없는 국부적 초점 오류를 생성하는 뒷면 결함 또는 웨이퍼 척킹 오류로 인해 발생할 수 있다.

필드를 가로질러 한 방향으로 슬릿을 스캔하는 과정은 많은 필드 전체 오류 원인이 나타나는 방식에 뚜렷한 차이를 초래한다. 스캔 방향으로 필드를 가로지르는 공간적 변동은 평균화되어 해당 방향으로 상당히 균일한 시그니처를 생성한다. 슬릿 방향의 공간적 변동은 필드의 모든 곳에서 체계적으로 재현된다. 스캔 방향과 무관한 하나의 주요한 체계적 필드 전체 CD 변동 원인이 있는데, 바로 레티클 CD 오류이다. 마스크 오류와 결합되어...

마스크 오류 향상 인자(MEEF)로 인해, 레티클(reticle) 오류는 평균화나 기타 스캔에 의한 변화 없이 웨이퍼 필드 전체에 그 서명(signature)을 체계적으로 재현한다.

슬릿(slit)의 긴 차원을 따라서는, 노광 장비에 대한 임계 치수(CD) 변동의 원인을 줄여주는 스캔의 평균화 효과가 없다. 따라서 슬릿 방향의 변동은 노광 장비에 고유한 서명을 생성한다. 슬릿 방향의 체계적인 변동을 동반하는 CD 오류의 일반적인 원인은 다음과 같다.

* 렌즈 수차(lens aberrations)
* 조명(도즈) 균일도(illumination uniformity)
* 광원 모양(부분 결맞음) 변동
* 플레어(flare)

일반적으로 슬릿 방향의 체계적 오류가 체계적인 필드 전체(across-field) 오류를 지배한다.

슬릿 방향에서 리소그래피 엔지니어들을 괴롭히는 CD 오류의 체계적 원인 대부분은 스캔 방향에서는 스스로 평균화되는 경향이 있다. 이것이 스텝 앤 스캔(step-and-scan) 기술의 주요 이점 중 하나다. 실시간(on-the-fly) 초점 조절이 스캔 방향의 장범위 웨이퍼 비평탄도(nonflatness)의 영향을 크게 줄일 수 있지만, 이는 또한 스캔 방향에서 일부 체계적인 CD 오류를 유발할 수도 있다. 자동 초점(autofocus) 시스템은 웨이퍼의 하부 토포그래피(topography)에 속을 수 있으며(예를 들어, 로직 영역을 지나 밀집된 메모리 영역으로 스캔할 때), 스캔할 때 초점을 체계적이지만 부정확하게 조정할 수 있다.

웨이퍼 간(wafer-to-wafer) 변동은 한 웨이퍼가 다른 웨이퍼와 비교하여 처리되는 방식의 체계적인 차이로 인해 공간적 성분을 가질 수 있다(여기서 고려되는 공간적 변동과 아래에서 논의될 시간의 흐름에 따른 각 웨이퍼 처리의 변화로 인한 시간적 변동을 구별하는 것이 중요하다). 이러한 변동의 주된 원인은 롯트(lot) 당 사용되는 다중 공정 챔버(모듈)에서 비롯된다. 예를 들어, 단일 포토리소그래피 셀에는 두 개의 현상 컵(developer cups)과 두 개의 노광 후 굽기(PEB) 핫 플레이트가 있을 수 있다. 이러한 트랙 모듈 간의 체계적인 차이는 공정에서 어떤 모듈이 사용되었는지에 따라 그룹화된 체계적인 웨이퍼 간 오류를 제공할 것이다. 마찬가지로, 들어오는 웨이퍼는 다중 증착 챔버로 인해 체계적인 웨이퍼 간 박막 스택(filmstack) 변동을 가질 수 있다.

롯트 간(Lot-to-lot) 체계적 공간 변동은 일반적으로 다음과 같은 공정 도구의 차이로 인해 발생한다.

* 서로 다른 포토리소그래피 셀
* 서로 다른 레티클
* 들어오는 웨이퍼에 대한 서로 다른 증착 장비
* 서로 다른 계측 장비(장비 매칭 오류)

다시 말하지만, 서로 다른 장비를 사용하여 발생하는 롯트 간 차이와 주어진 장비의 동작이 시간적으로 드리프트(drift)하여 발생하는 차이를 구별해야 한다.

## 8.3.2 시간적 변동과 무작위 변동

시간적 변동은 관련된 시간 척도에 따라 웨이퍼 간 및 롯트 간 모두에서 볼 수 있다. 그러나 렌즈 가열(lens heating)과 같은 일부 효과는 롯트 내(within-lot) 서명과 롯트 간 서명이 다르다. 시간적 변동은 리소그래피 입력(초점 이동을 일으키는 점진적인 기압 변화)이거나 급격한 외란(새로운 포토레지스트 배치로 전환)일 수 있다. 상상할 수 있는 모든 리소그래피 입력이 시간적 변동을 가질 수 있지만, 가장 일반적인 것들은 다음과 같다.

* 초점 드리프트(focus drift)
* 도즈 보정(dose calibration)(강도 측정) 드리프트
* 레지스트 배치 변경
* 레이저 중심 파장 및 대역폭 변동
* 렌즈 가열(lens heating)
* 계측 드리프트
* 장기적인 렌즈 열화

물론 거의 모든 리소그래피 입력은 그와 연관된 무작위 변동을 가질 수 있다. 위에서 논의된 무작위 오류와 시간적 변동 사이의 중요한 구분은 변화의 시상수(time constant)다. 변수가 무작위로 변하지만 많은 웨이퍼가 처리될 수 있는 시간 동안(즉, 몇 시간에서 몇 달 사이) 변한다면, 그러한 오류는 일반적으로 시간적 변동으로 분류된다. 그러나 변동이 웨이퍼 전체 또는 웨이퍼 간에 변할 만큼 빠르다면, 오류는 무작위로 기술된다. 가장 중요한 무작위 오류 중 일부는 다음과 같다.

* 초점
* 도즈
* 스캔 동기화($x$, $y$, $z$)
* PEB 온도/가열 과도 현상
* 계측

물론 리소그래피 공정의 모든 입력은 어느 정도의 무작위 변동을 가지고 있다.

## 8.3.3 CD 변동 원인의 특성화 및 분리

서로 다른 원인에서 발생하는 오류를 특성화하고 제어하기 위해 종종 다른 방법이 사용된다. 예를 들어, 시간적 변동은 일반적으로 추세 차트(trend chart)와 통계적 공정 제어(SPC) 기법을 사용하여 특성화된다. 공정 장비나 챔버의 차이로 인해 발생하는 웨이퍼 간 및 롯트 간 변동은 통계적 상관관계 기법을 사용하여 포착할 수 있다(예를 들어, 한 포토리소그래피 셀에서 얻은 평균 CD 값을 다른 셀과 비교하여 통계적으로 유의미한 차이가 있는 경우 플래그를 표시함). CD 오류를 무작위 성분과 웨이퍼 내(within-wafer) 공간적 체계적 오류로 분리하는 것은 리소그래피 데이터 분석에서 가장 어려운 문제 중 하나다. 웨이퍼 내 체계적 오류를 구체적인 구성 요소(웨이퍼 전체, 필드 전체, 슬릿 방향, 스캔 방향)로 추가 분리하는 것은 어렵지만 중요하다. 사용할 수 있는 두 가지 기본 접근 방식이 있는데, 출력 CD 변동을 특성화하는 것과 입력 매개변수 변동을 특성화하는 것이다.

다양한 체계적 공간 변동과 무작위 오류를 분리하기 위한 기본 통계 기법은 '합성(composite)' 공간 소스를 사용하는 것이다. 예를 들어, 웨이퍼 전체의 CD 변동은 체계적 성분과 무작위 성분을 모두 가질 수 있다. 정확히 동일한 공간 위치에서 여러 웨이퍼를 측정하고 각 공간 위치에서 측정값을 평균함으로써, 무작위 오류가 대부분 평균화된 합성 웨이퍼를 생성한다. 이 합성 웨이퍼는 오류의 체계적 공간 서명을 특성화하는 데 사용할 수 있다. 실제 웨이퍼 데이터에서 합성 웨이퍼를 빼면 평균과 표준 편차로 특성화할 수 있는 잔여 무작위 오류 세트가 생성된다.

측정된 $N$개의 웨이퍼 그룹에 대해 웨이퍼 $i$의 위치 $(x,y)$에서 측정된 CD를 $M_i(x,y)$라고 하자. 이 측정값은 체계적 오류와 무작위 오류로 분리될 수 있다.

$$
M_i(x,y) = CD_0 + S_i(x,y) + R_i(x,y) \tag{8.13}
$$

여기서 $CD_0$는 명목(목표) CD이고, $S_i$는 웨이퍼 $i$에 대한 체계적 오류이며, $R_i$는 무작위 오류 성분이다. 측정을 수행하는 데 사용된 실험이 적절하게 수행되면, 체계적인 웨이퍼 간 변동을 최소화할 수 있다(각 웨이퍼가 동일하게 처리되도록 하고 매우 짧은 기간에 걸쳐 웨이퍼를 처리함으로써). 이 웨이퍼 간 변동이 웨이퍼 전체(across-wafer) 변동보다 훨씬 작다면, $S_i(x,y) \approx S(x,y)$ = 체계적 웨이퍼 전체 공간 서명으로 근사할 수 있다. '합성' 웨이퍼 CD 오류 $CCDE(x,y)$는 각 지점에서 다른 웨이퍼들의 측정값을 평균하여 생성된다.

$$
CCDE(x,y) = \frac{1}{N} \sum_{i=1}^{N} M_i(x,y) - CD_0 \approx S(x,y) + \frac{1}{N} \sum_{i=1}^{N} R_i(x,y) \tag{8.14}
$$

정규 분포를 따른다면, 무작위 오류는 웨이퍼의 각 지점에서 평균이 0이 될 것이다. 충분히 큰 표본 $N$에 대해, 표본의 평균은 높은 정확도로 모집단의 평균에 근사할 것이다. 따라서,

$$
\frac{1}{N} \sum_{i=1}^{N} R_i(x,y) \approx 0 \quad \text{불확실성: } \sigma_R(x,y)/\sqrt{N} \tag{8.15}
$$

여기서 $\sigma_R(x,y)$는 점 $(x,y)$에서의 무작위 CD 오류의 표준 편차다. 무작위 오류의 표준 편차를 $N$개 측정 표본의 잔차 표준 편차 $s_R(x,y)$로 근사함으로써 식 (8.15)의 정확도를 추정할 수 있다. $N$을 충분히 크게 선택함으로써, 알려진 오류 수준 내에서 합성 웨이퍼 오류를 체계적 웨이퍼 전체 CD 오류 서명의 추정치로 사용할 수 있다.

$$
S(x,y) \approx CCDE(x,y) \quad \text{추정된 불확실성: } s_R(x,y)/\sqrt{N} \tag{8.16}
$$

차례로, 합성 웨이퍼를 분석하여 합성 필드(composite field)를 생성할 수 있다. 웨이퍼 전체의 모든 필드에서 동일한 필드 측정 지점을 평균하면 필드 오류만의 특징적인 서명이 생성된다(웨이퍼 전체 오류가 필드 전체에 걸쳐 매우 천천히 변하여 합성 필드에 무시할 수 있을 정도로만 기여한다는 가정하에). 일단 합성 필드가 얻어지면, 합성 웨이퍼에서 이를 빼서 별도의 웨이퍼 전체 전용 서명을 생성할 수 있다.

마찬가지로, 합성 필드는 합성 슬릿(composite slit) 서명과 합성 스캔(composite scan) 서명으로 분해될 수 있다. 이러한 성분으로의 분리는 레티클 오류가 합성 필드에 기여하는 것이 스캔 방향과 무관하다는 사실로 인해 복잡해진다. 그러나 하나의 단순화하는 경우에 대해 모든 성분이 적절하게 분리될 수 있다. 레티클 CD 변동이 어떠한 체계적 스캔 또는 슬릿 방향 성분도 보이지 않는다면, 합성 필드에서 합성 슬릿과 합성 스캔을 빼면 레티클 기여분이 산출될 것이다. 그러나 이러한 단순화 가정은 종종 거짓으로 판명될 가능성이 높아 보인다. 체계적인 공간 서명을 갖는 레티클 오류 서명(예를 들어, 레티클의 가장자리가 중간보다 낮은 CD를 가질 수 있음)은 오류의 분리를 교란시킬 것이다. 이러한 경우, CD 변동을 분석하는 두 번째 방법인 변동 원인에 대한 직접적인 특성화가 이러한 공간적 분해를 훨씬 더 의미 있게 만들 수 있다.

이전 문단들이 측정된 CD 오류의 특성화에 대한 상세한 통계적 접근 방식을 설명했다면, 두 번째 접근 방식은 이러한 오류를 유발한다고 생각되는 리소그래피 입력의 변동을 직접 찾고 측정하는 것이다. 이러한 '변동 원인' 연구는 CD의 각 오류 원인에 대한 민감도와 결합되어 결과적인 CD 오류 분포를 예측할 수 있다. 가장 일반적인 예 중 하나는 레티클 CD 오류를 측정하여 레티클의 공간 지도를 생성하는 것이다. 이 레티클 지도를 측정되거나 시뮬레이션된 특정 피처에 대한 MEEF 값(마스크 오류 향상 인자, 8.7절 참조)과 결합함으로써, 레티클 오류에 의한 예상 웨이퍼 CD 오류 지도만을 생성할 수 있다.

리소그래피 공정에서 CD 오류를 특성화하는 가장 효과적인 수단은 변동 원인 연구와 측정된 웨이퍼 오류의 통계적 분해를 결합하는 것이다. 예를 들어, 위에서 설명한 레티클 CD 오류 지도를 사용하면, 스캔 및 슬릿 방향 서명에서 필드 전체 CD 오류에 대한 레티클 기여분을 빼낼 수 있어 공간 변동에 대한 통계적 분석을 더 정확하게 만들 수 있다. 또한, 변동 원인 연구를 통한 웨이퍼 CD 오류의 '상향식(bottoms up)' 예측과 실제 측정된 CD 변동을 비교함으로써, 어떤 오류가 가장 중요한지, 그리고 어떤 팹(fab) 투자가 CD 제어를 개선하기 위해 가장 효과적인지에 대한 가정을 확인할 수 있다.

## 8.4 오버레이(Overlay) 제어

임계 치수 제어와 마찬가지로, 오버레이 제어는 반도체 제조에서 리소그래피의 필수적인 부분이다. 서로 다른 리소그래피 레벨의 오버레이 오류는 직접적으로 많은 전기적 문제를 일으킬 수 있다. 게이트 레벨에서 오버레이 오류는 게이트 라인 끝을 활성 영역(active area)에 가깝게 당겨 누설 전류를 증가시킬 수 있다. 컨택(contact) 또는 비아(via)에서 오버레이 오류는 컨택 홀과 하부 도체 사이의 겹침(overlap)을 줄여 접촉 저항을 높이거나, 심한 경우 잘못된 전기적 연결로의 단락(short)을 유발할 수 있다. 설계 측면에서, 디자인 피처들은 오버레이의 예상 오류에 둔감하도록 간격을 두고 배치된다. 오버레이 제어가 개선될 수 있다면, 디자인을 축소할 수 있어 더 작은 다이(die), 웨이퍼당 더 많은 다이, 다이당 더 낮은 비용을 가능하게 한다. 결과적으로 경제성은 오버레이 사양이 소자 형상(geometries)과 발맞추어 축소되어야 하며, 지속적인 오버레이 측정 및 제어의 개선을 요구한다고 지시한다.

오버레이는 새로운 리소그래피 패턴이 웨이퍼의 기존 패턴 위에 인쇄된 위치 정확도로 정의되며, 웨이퍼의 어느 지점에서든 측정된다. 이는 리소그래피 패턴이 절대 좌표 그리드와 비교하여 인쇄된 위치 정확도인 레지스트레이션(registration)이라는 약간 다른 개념과 대조된다. 레지스트레이션이 중요할 수 있지만(예를 들어, 포토마스크의 피처 위치 정확도를 고려할 때), 오버레이는 측정하기도 훨씬 쉽고 리소그래피 품질 및 수율과 더 관련이 있다. 이 섹션에서는 오버레이가 측정되는 방법과 오버레이 데이터가 사용되는 방법의 기초를 살펴볼 것이다.

[Figure 8.8] 전형적인 '박스 인 박스' 스타일 오버레이 측정 타겟. 상단은 상면 광학 이미지를, 하단은 전형적인 단면도를 보여준다. 외부 박스의 너비는 일반적으로 $20 \mu m$이다. (KLA-Tencor Corp. 제공)
Box-in-Box: 박스 인 박스
Frame-in-Frame: 프레임 인 프레임
Bar-in-Bar: 바 인 바

## 8.4.1 오버레이 측정 및 표현

오버레이 측정은 두 개의 다른 리소그래피 인쇄 단계에서 사용되는 특수 패턴의 설계를 포함하며, 계측 장비가 인쇄된 두 패턴의 결과를 동시에 볼 때 웨이퍼의 해당 지점에 대한 오버레이 오류를 측정할 수 있도록 한다. 오늘날 사용되는 가장 일반적인 패턴은 소위 박스 인 박스(box-in-box) 타겟이다(Figure 8.8). 외부 박스는 첫 번째 리소그래피 단계 중에 인쇄되고 내부 박스는 두 번째 리소그래피 패스(pass) 중에 인쇄된다.

오버레이 측정은 인쇄된 박스 사이의 공간(내부 및 외부 박스 가장자리 사이의 거리)의 차이를 찾는다. 예를 들어, $x$-오버레이 오류는 내부 및 외부 박스 사이의 오른쪽 너비와 왼쪽 너비 차이의 절반이 될 것이다(Figure 8.9). 왼쪽과 오른쪽 너비를 모두 사용함으로써, 박스의 치수에 대칭적으로 영향을 미치는 공정 오류는 상쇄될 것이다. 박스의 위쪽과 아래쪽에 대해 이 측정을 반복하면 $y$-오버레이 오류를 얻는다. $x$- 및 $y$-오버레이 측정 쌍은 측정의 웨이퍼 및 필드 위치에서 오버레이 오류의 벡터를 생성한다.

CD 측정의 대칭적 오류는 오버레이를 계산할 때 상쇄되지만, 비대칭 오류는 그렇지 않다. 예를 들어, 오버레이 측정 광학계의 코마(Coma)는 측정된 박스 인 박스 CD에서 좌우 비대칭을 유발하여 오버레이 측정에 오류를 줄 수 있다. 이러한 비대칭은 웨이퍼를 $180^\circ$ 회전시키고 다시 측정함으로써 쉽게 감지할 수 있다. 어떠한 측정 비대칭도 없는 경우, 두 측정값은 같지만 부호가 반대일 것이다. 따라서 장비 유발 시프트(TIS)는 다음과 같이 정의된다.

$$
TIS = Overlay(0^\circ) + Overlay(180^\circ) \tag{8.17}
$$

이상적인 측정의 경우 TIS = 0이다. 오버레이 측정 장비에 대한 TIS가 고정되어 있다면, 쉽게 측정할 수 있으며 후속 오버레이 측정은 이에 대해 보정될 수 있다.

[Figure 8.9] 너비 측정의 차이로서의 오버레이 측정
$x\text{-overlay} = 0.5(w_{XL} - w_{XR})$

[Figure 8.10] 전형적인 AIM 타겟. 내부 막대(사진에서 더 어두운 패턴)는 한 리소그래피 레벨에서 인쇄되고, 외부 막대(더 밝은 부분)는 다른 레벨에서 인쇄된다. (KLA-Tencor Corp. 제공)

체계적 오류이다. 따라서 측정 불확실성을 증가시키는 것은 TIS의 변동이다.

웨이퍼 상의 측정 타겟의 비대칭성 또한 유사한 시프트를 유발할 수 있으며, 이를 웨이퍼 유발 시프트(WIS)라고 한다. 그러나 TIS와 달리 WIS는 데이터에서 단순히 뺄 수 있을 만큼 체계적인 경우가 드물다. 또한, 비이상적(nonideal) 타겟은 측정 장비, 특히 초점과 상호 작용하여 비체계적 WIS 오류를 생성하는 경우가 많다.

최근에는 고급 이미징 계측(AIM) 타겟이라고 불리는 새로운 유형의 타겟이 우수한 측정 결과를 보여주었다(Figure 8.10). AIM 막대(bars)는 덜 민감하다 화학적 기계적 연마(CMP) 오류(예: 디싱(dishing)) 및 박스 인 박스 타겟을 손상시킬 수 있는 기타 공정 오류에 대해, AIM 타겟을 공정에 더 강건하게 만든다. 또한, 다중 막대는 본질적으로 한 번에 여러 측정값의 평균화를 허용하여 측정 정밀도를 크게 높인다. 특수 이미지 처리 소프트웨어가 타겟의 광학적 이미지(각 막대의 대칭 중심 결정)를 $x$- 및 $y$-오버레이 값과 연관시키는 데 사용된다.

오버레이 측정 타겟은 레티클 필드의 다양한 공간 위치, 최소한 네 모서리에 배치되지만 종종 다이 사이의 스트리트(streets)(따라서 필드 내부)에도 배치된다. 오버레이 오류의 공간적 변동은 다음 섹션에서 보게 될 레티클, 웨이퍼 및 스테퍼의 동작에 대한 매우 중요한 정보를 제공한다. 오버레이 오류는 오버레이 오류 길이로 결합되기보다는 $x$-오류 및 $y$-오류로 별도로 특성화된다. 집적 회로(IC) 패턴은 대부분 직사각형 그리드에 배치되므로, 소자 수율에 미치는 $x$-오버레이 오류의 영향은 존재할 수 있는 $y$-오버레이 오류와 거의 독립적이며, 그 반대의 경우도 마찬가지다.

## 8.4.2 오버레이 데이터의 분석 및 모델링

오버레이 데이터 분석의 목표는 두 가지다. 오버레이 오류의 크기를 평가하고, 가능하다면 그 근본 원인을 결정하는 것이다. 오버레이 오류의 전체 크기는 일반적으로 $x$- 및 $y$-방향 모두에서 오버레이 데이터의 평균 플러스 $3\sigma$로 요약된다. 근본 원인 분석은 관찰된 효과에 원인을 할당하는 모델로 데이터를 설명하는 것을 포함한다.

오버레이 모델이 어떻게 작동하는지 보기 위해, 약간 회전된 레티클의 간단한 예를 살펴보자. [Figure 8.11a]는 레티클이 이전 층에 대해 약간 회전된 경우 직사각형 레티클 필드가 웨이퍼에 어떻게 인쇄되는지 보여준다. 필드의 오른쪽 상단 모서리의 이상적인 위치가 $(x,y)$라면, 각도 $\phi$만큼 레티클이 회전하면 그 모서리는 다음 식에 의해 주어진 위치 $(x^*, y^*)$에 인쇄된다.

$$
\begin{aligned}
x^* &= x \cos \phi - y \sin \phi \\
y^* &= y \cos \phi + x \sin \phi
\end{aligned} \tag{8.18}
$$

[Figure 8.11] 두 가지 단순한 오버레이 오류의 예: (a) 회전 및 (b) 배율 오류 여기서 원점은 필드의 중앙으로 설정되었다. 합리적인 리소그래피 공정에서, 이러한 회전 오류는 꽤 작아서($10 \mu \text{radians}$ 이하 정도) 삼각 함수는 작은 각도 근사로 정확하게 대체될 수 있다: $\cos \phi \approx 1$ 그리고 $\sin \phi \approx \phi$. 결과적인 오버레이 오류는 다음과 같다.

$$
\begin{aligned}
\text{d}x &\equiv x^* - x = -\phi y \\
\text{d}y &\equiv y^* - y = \phi x
\end{aligned} \tag{8.19}
$$

또 다른 가능한 정렬 오류는 병진(오프셋이라고도 함)으로, 전체 레티클 필드가 $x$와 $y$ 방향으로 $\Delta x$와 $\Delta y$만큼 이동하는 것이다. 이 경우, 결과적인 오버레이 오류는 단순히 이 병진 오류와 같다.

$$
\begin{aligned}
\text{d}x &= \Delta x \\
\text{d}y &= \Delta y
\end{aligned} \tag{8.20}
$$

광학 리소그래피에서 발생할 수 있는 또 다른 흥미로운 오류는 배율 오류다. 리소그래피 장비는 레티클을 특정 양만큼(가장 일반적으로 $4\times$) 축소하도록 설계되지만, 사실 공기의 굴절률 변화와 레티클 및 웨이퍼에 대한 렌즈 또는 렌즈 구성 요소의 정확한 위치 변화는 이미징 장비의 배율에 작은 오류를 일으킬 수 있다. 때때로 이러한 배율 오류는 $x$- 및 $y$-방향에서 다를 수 있다(이는 특히 스텝 앤 스캔 장비의 경우 그러한데, 레티클 대 웨이퍼 스캔 속도의 비율이 스캔 방향의 배율을 제어하기 때문이다). [Figure 8.11b]에서, 각각 $\Delta m_x$와 $\Delta m_y$의 $x$ 및 $y$ 상대 배율 오류에 대해,

$$
\begin{aligned}
x^* &= (1 + \Delta m_x)x \\
y^* &= (1 + \Delta m_y)y \\
\text{d}x &= \Delta m_x x \\
\text{d}y &= \Delta m_y y
\end{aligned} \tag{8.21}
$$

균일하거나 전체적인 배율 오류는 $\Delta m_x$와 $\Delta m_y$의 평균이다. $\Delta m_x$와 $\Delta m_y$의 차이는 때때로 아나모피즘(anamorphism)이라고 불린다.

지금까지 논의한 세 가지 오버레이 오류 원인을 결합하면, 오버레이의 결과적인 총 오류는 다음과 같다.

$$
\begin{aligned}
\text{d}x &= \Delta x - \phi y + \Delta m_x x \\
\text{d}y &= \Delta y + \phi x + \Delta m_y y
\end{aligned} \tag{8.22}
$$

배율과 마찬가지로, 회전 오류도 때때로 $x$ 및 $y$ 회전으로 나뉘며, 균일 회전 오류는 $\phi_x$와 $\phi_y$의 평균이고, 이 각도들 사이의 차이는 스큐(skew) 또는 비직교성(nonorthogonality)이라고 불린다. 오버레이 오류(dx, dy)가 필드의 서로 다른 지점 $(x,y)$에서 측정된 경우, 식 (8.22)를 오버레이 데이터에 최적 맞춤(best fit)하여 5가지 미지 오버레이 오류 원인(회전, $x$ 및 $y$ 병진, $x$ 및 $y$ 배율 오류)을 추출할 수 있다.

레티클에 적용된 회전 오류와 웨이퍼에 적용된 회전 오류 사이에 차이가 있는가? 레티클 필드는 한 웨이퍼에 여러 번 반복되므로, 레티클을 회전시키는 것은 웨이퍼를 회전시키는 것과 매우 다르다. 이는 [Figure 8.12]에서 더 명확하게 볼 수 있다. (여담으로, $x$- 및 $y$-방향의 웨이퍼 회전 사이의 차이는 [Figure 8.12] 웨이퍼에 나타나는 다양한 유형의 회전 오류: (a) 레티클 회전 및 (b) 웨이퍼 회전

방향의 웨이퍼 회전 사이의 차이는 스큐 또는 직교성 오류라고 하며, 웨이퍼 스테이지의 스텝핑 동작 오류로 인해 발생한다. 이것이 웨이퍼 오류가 때때로 스테이지 오류라고 불리는 이유다.) 마찬가지로, (이미징 장비에 의해 발생하는) 레티클 배율 오류는 (예를 들어, 웨이퍼의 열팽창에 의해 발생하는) 웨이퍼 배율(스케일이라고도 함) 오류와 다른 서명을 산출할 것이다. 그러나 병진 오류는 레티클이 오프셋되었든 웨이퍼가 오프셋되었든 상관없이 정확히 동일하다.

웨이퍼 회전 및 배율 오류는 식 (8.22)에 사용된 좌표축을 적절히 정의함으로써 레티클 회전 및 배율 오류와 분리할 수 있다. $x$와 $y$가 측정되는 필드의 중심에 상대적인 좌표를 나타내는 경우, 모델 피팅은 레티클 오류를 산출할 것이다. 좌표가 전체 웨이퍼에 대한 것인 경우(예를 들어, 웨이퍼의 중심에 원점이 있는 경우), 결과적인 모델 맞춤은 웨이퍼 오류를 제공할 것이다. 전체 모델에서 레티클 및 웨이퍼 항을 결합함으로써(전체 방정식에서 웨이퍼 및 필드 좌표를 모두 사용), 레티클 및 웨이퍼 오류 항을 모두 결정할 수 있다. 병진 오류는 레티클과 웨이퍼로 분리될 수 없으므로, 병진 항의 한 세트만 사용해야 함을 기억하라. 최종 모델 방정식은 다음과 같다.

$$
\begin{aligned}
\text{d}x &= \Delta x - \theta_x y_{\text{wafer}} + \Delta M_x x_{\text{wafer}} - \phi_x y_{\text{field}} + \Delta m_x x_{\text{field}} \\
\text{d}y &= \Delta y + \theta_y x_{\text{wafer}} + \Delta M_y y_{\text{wafer}} + \phi_y x_{\text{field}} + \Delta m_y y_{\text{field}}
\end{aligned} \tag{8.23}
$$

여기서 $\theta$와 $\Delta M$은 웨이퍼(스테이지) 회전 및 배율 오류를 나타내고, $\phi$와 $\Delta m$은 레티클(필드) 회전 및 배율 항을 나타낸다.
