Repository: j-h-suh/semi-handbook

# 세미에이아이 핸드북 시리즈

> AI/ML 엔지니어를 위한 인터랙티브 기술 핸드북 플랫폼

## 소개

AI/ML 엔지니어가 실무에 필요한 도메인 지식을 **소프트웨어 엔지니어의 관점**으로 학습할 수 있는 온라인 교재 시리즈입니다. 인터랙티브 다이어그램, 수식 렌더링, AI 어시스턴트가 내장되어 있습니다.

## 핸드북 시리즈

### 📘 반도체 핸드북 (`/semi`)

반도체 산업에 진입하는 AI/ML 엔지니어를 위해, 웨이퍼부터 칩까지의 제조 공정을 설명합니다.

| Part | 내용 | 챕터 수 |
|------|------|---------|
| 들어가며 | 이 책의 목적과 독자 | 1 |
| Part 1 | 반도체 제조 기초 | 10 |
| Part 2 | 포토리소그래피 심화 | 14 |
| Part 3 | 수율 공학과 결함 분석 | 9 |
| Part 4 | AI와 반도체 제조 | 10 |
| Part 5 | 실무 레퍼런스 | 4 |

### 📗 통계학 핸드북 (`/stats`)

sklearn은 쓸 줄 알지만 통계적 검증은 자신 없는 ML 엔지니어를 위한 실전 통계학 입문서입니다.

| Part | 내용 | 챕터 수 |
|------|------|---------|
| 들어가며 | 왜 이 핸드북을 썼는가 | 1 |
| Part 1 | 기술통계 | 5 |
| Part 2 | 확률과 분포 | 6 |

File: next/fpol/chapters/ch09.md.bak (part 1 of 3)
# 제9장: 구배 기반 리소그래피 최적화: 정규화 이미지 로그 기울기(Normalized Image Log-Slope) 사용

# 9 구배 기반 리소그래피 최적화: 정규화 이미지 로그 기울기(Normalized Image Log-Slope) 사용

리소그래피 공정을 최적화하기 위한 많은 접근 방식이 있다. 매우 일반적으로, 초점 심도(depth of focus)(선량 및 초점 오류 모두에 대한 민감도를 포함함)를 측정하기 위해 초점-노광 매트릭스(focus-exposure matrix)가 사용되며, 선택된 임계 피처(critical features)에 대해 초점 심도를 최대화하도록 공정이 최적화된다. 이러한 실험적 최적화 노력은 적절한 이론에 의해 안내될 때 가장 효과적이고 효율적이다. 여기서는 잘 알려진 이미지 로그 기울기(image log-slope)를 사용하는 구배(gradient) 기반의 리소그래피 최적화 접근 방식을 제시한다. 투영되고 포토레지스트에 기록되는 이미지의 구배를 계산하고 최적화함으로써, 초점을 통해 초점 심도를 최대화하는 명확한 방향을 볼 수 있다. 이 접근 방식은 오류의 1차 전파 분석, 즉 입력 변동이 CD 출력에 미치는 영향을 다루는 테일러 급수(Taylor series) 접근 방식으로도 생각할 수 있다. 노광 선량의 작은 오류는 공칭 라인 가장자리(nominal line edge)에서의 초점 의존적 이미지 기울기에 따라 CD에 영향을 미친다.

## 9.1 정보 전달로서의 리소그래피

이 장에서는 노광 관용도(exposure latitude)와 초점에 따른 노광 관용도의 변화를 CD 제어의 기본 지표로 사용하여 CD 제어에 초점을 맞출 것이다. 여기서 취하는 접근 방식은 리소그래피를 일련의 정보 전달 단계로 간주한다([Figure 9.1]). 설계자는 단순한 다각형 모양의 형태로 원하는 패턴을 배치한다. 이 레이아웃 데이터는 마스크 라이터(mask writer)를 구동하여 포토마스크의 투과율(예: 크롬 및 유리)에 공간적 변화가 생기도록 한다. 레이아웃의 정보는 비록 완벽하지는 않지만 마스크의 투과율 분포로 전달되었다. 다음으로, 마스크는 투영 이미징 장비(projection imaging tool)에서 마스크의 공간상 이미지(aerial image)를 생성하는 데 사용된다.

[Figure 9.1] 정보 전달 단계의 시퀀스로 표현된 리소그래피 공정
Design: 설계
Mask: 마스크
Aerial Image: 공간상 이미지
Image in Resist: 레지스트 내부 이미지
Latent Image: 잠상
PEB Latent Image: PEB 잠상
Developed Resist Image: 현상된 레지스트 이미지

그러나 파장 및 렌즈 개구수(numerical aperture)의 회절 한계로 인해 웨이퍼로 전달되는 정보는 감소한다(Chapter 2 참조). 공간상 이미지는 마스크 정보의 불완전한 표현이다. 수차(aberrations), 플레어(flare) 및 기타 비이상적인 요소들이 이미지 품질을 더욱 저하시킨다(Chapter 3 참조). 이 공간상 이미지는 레지스트 내부로 투영되는데, 여기서 각도에 따른 투과율 변화, 레지스트 굴절 및 기판 반사로 인해 레지스트 내부 이미지는 공간상 이미지와 달라진다(Chapter 4 참조). 그 다음 노광은 노광된 감광제(sensitizer)와 노광되지 않은 감광제 농도의 잠상(latent image)을 생성하며, 이는 이제 원래 공간상 이미지로 저장된 정보의 일부분을 포함한다(Chapter 5 참조). 노광 후 굽기(post-exposure bake, PEB)는 확산(기존 레지스트의 경우) 또는 반응 및 확산(화학 증폭형 레지스트의 경우)을 통해 이 잠상을 새로운 잠상으로 변경하며, 그 결과 잠상의 정보 손실이 발생한다(Chapter 6 참조). 마지막으로, 현상은 잠상을 현상 속도의 이미지로 변환한 다음, 현상 경로를 통해 최종 레지스트 프로파일로 변환된다(Chapter 7 참조).

이 시퀀스의 각 단계에서 정보 손실의 가능성이 있다. 최종 현상된 레지스트 이미지는 원래 설계 데이터의 완벽한 표현이 아니다. 이 정보 전달 단계 시퀀스의 각 단계에서 정보 내용의 지표를 정의함으로써, 최종 이미지에 포함된 정보를 최대화하기 위한 체계적인 접근 방식을 찾을 수 있다. 각 이미지에 포함된 정보는 리소그래피 공정을 통해 전파된다. 공간상 이미지 $I(x)$ 및 레지스트 내부 이미지의 형성에서부터, 해당 이미지에 의한 포토레지스트 노광으로 화학종 $m(x)$ 또는 $h(x)$의 잠상을 형성하고, 확산 및 가능한 반응이 새로운 잠상 $m^*(x)$를 생성하는 노광 후 굽기(PEB)를 거쳐, 마지막으로 잠상이 현상 속도 이미지 $r(x)$를 생성하여 피처 가장자리의 정의를 초래하는 현상 단계까지 이어진다(단순함을 위해 이 장 전체에서 1차원 예시가 사용됨).

## 9.2 공간상 이미지

스캐너(scanners), 스테퍼(steppers) 또는 스텝-앤-스캔(step-and-scan) 장비와 같은 투영 이미징 장비는 마스크 패턴의 이미지를 공기 중으로, 그리고 궁극적으로 포토레지스트 내부로 투영한다. 투영된...

[Figure 9.2] 이미지 대비(image contrast)는 사진 및 기타 이미징 응용 분야에서 사용되는 이미지 품질의 일반적인 지표이지만, 리소그래피 품질과는 직접적인 관련이 없다.
Mask: 마스크
Image: 이미지

공기 중의 이미지는 공중 이미지(aerial image)라고 불리며, 이는 이미지 평면 내(또는 근처)의 공간적 위치의 함수로서 빛의 강도 분포이다. 공중 이미지는 레지스트(resist)에 노광되는 정보의 원천이며, 현상(development) 중에 3차원 레지스트 이미지가 나타나도록 하는 용해 속도의 기울기(gradient)를 형성한다. 공중 이미지의 품질은 레지스트에 제공되는 정보의 양을 결정하며, 결과적으로 최종 레지스트 프로파일의 품질과 제어 가능성을 결정한다.

공중 이미지의 품질은 어떻게 판단하는가? 예를 들어, 부분 간섭성(partial coherence)의 두 가지 다른 값에 대해 공중 이미지가 알려져 있다면, 어떤 것이 더 나은지 객관적으로 어떻게 판단하는가? 역사적으로 이미지 평가 문제는 사진과 같은 응용 분야에서 오랫동안 다루어져 왔다. 이미지 품질의 고전적인 지표는 이미지 대비(image contrast)이다([Figure 9.2]). 등간격의 라인(line)과 스페이스(space)로 구성된 마스크 패턴이 주어지면, 이미지 대비는 먼저 최대 빛 강도(스페이스 이미지의 중심에서)와 최소 빛 강도(라인의 중심에서)를 결정하고 다음과 같이 대비를 계산하여 정의된다.

$$ Image\ Contrast = \frac{I_{\max} - I_{\min}}{I_{\max} + I_{\min}} \quad (9.1) $$

목표는 명확하게 구별되는 밝고 어두운 패턴을 생성하는 것이므로, 이상적으로 $I_{\min}$은 $I_{\max}$보다 훨씬 작아야 하며, 고품질('고대비') 이미지의 경우 1.0에 가까운 대비를 제공해야 한다.

이러한 이미지 품질 지표는 명확하고 직관적이지만, 리소그래피 이미지에 적용할 때는 몇 가지 문제가 있다. 첫째, 이 지표는 등간격의 라인과 스페이스에 대해서만 엄격하게 정의된다. 예를 들어 고립된 라인이나 콘택트 홀(contact hole)에 적용하도록 이미지 대비의 정의를 수정하는 것은 가능하지만, 이러한 수정된 정의가 유용한지 또는 서로 비교 가능한지는 확실하지 않다. 이 지표를 고립된 가장자리(edge)에 적용하는 것은 분명히 불가능하다. 둘째, 이미지 대비는 해상도 한계 근처의 패턴에만 유용하다. 큰 피처(feature)의 경우 이미지 대비는 이미지 품질에 관계없이 본질적으로 1.0이므로, 레지스트 선폭(linewidth) 제어와 같은 리소그래피 품질의 실제 지표와 직접적인 관련이 없다.

근본적으로 이미지 대비 지표는 엉뚱한 곳에서 공중 이미지를 샘플링한다. 스페이스의 중심과 라인의 중심은 이미지에서 걱정해야 할 중요한 영역이 아니다. 중요한 것은 공칭(nominal) 라인 가장자리 근처의 이미지 모양이다. 밝음과 어두움 사이의 가장자리는 결과적인 레지스트 프로파일의 위치를 결정한다.

포토레지스트 가장자리의 위치를 결정한다. 이미지 내의 밝음에서 어두움으로의 이러한 전이는 포토레지스트 가장자리가 어디에 있어야 하는지에 대한 정보의 원천이다. 강도 전이가 가파를수록 이미지의 가장자리 정의(definition)가 더 좋아지고, 결과적으로 레지스트 패턴의 가장자리 정의도 더 좋아진다. 관심 있는 리소그래피 속성이 포토레지스트 선폭(linewidth) 제어(즉, 레지스트 가장자리의 위치)라면, 이 리소그래피 결과에 영향을 미치는 이미지 지표는 원하는 포토레지스트 가장자리 근처의 공중 이미지 강도의 기울기(slope)이다.

위치 $x$의 함수로서 이미지 강도 $I$의 기울기($dI/dx$)는 밝음에서 어두움으로의 전이에서 이미지의 가파름을 측정한다. 그러나 유용하려면 적절하게 정규화되어야 한다. 예를 들어, 빛의 강도를 단순히 두 배로 늘리면 기울기도 두 배가 되지만 이미지 품질은 향상되지 않는다(이는 강도가 노광량(exposure dose)의 역수 부분이며, 이는 포토레지스트의 최종 피처 크기를 올바르게 설정하기 위해 조정되기 때문이다). 기울기를 강도로 나누면 이러한 효과가 정규화된다. 결과적인 지표를 이미지 로그 기울기(Image Log-Slope, ILS)라고 한다.

$$ ILS = \frac{1}{I} \frac{dI}{dx} = \frac{d \ln(I)}{dx} \quad (9.2) $$

여기서 이 로그 기울기는 공칭(원하는) 라인 가장자리에서 측정된다([Figure 9.3]). 이미지 강도의 상대적 변화는 노광량의 상대적 변화와 동일하므로, ILS는 상대적 노광 에너지 기울기이기도 하다. 포토레지스트 가장자리 위치(선폭)의 변화는 일반적으로 공칭 선폭의 백분율로 표현되므로, 위치 좌표 $x$ 또한 공칭 선폭 $w$를 곱하여 정규화할 수 있으며, 이를 정규화된 이미지 로그 기울기(Normalized Image Log-Slope, NILS)라고 한다.

$$ NILS = w \frac{d \ln(I)}{dx} \quad (9.3) $$

NILS는 공중 이미지의 리소그래피 유용성을 판단하는 가장 좋은 단일 지표이다.$^{1-3}$

NILS는 이미지 품질의 척도이므로 광학 매개변수가 이미지 품질에 어떤 영향을 미치는지 조사하는 데 사용할 수 있다. 가장 명백한 예 중 하나는 초점 이탈(defocus)로, 이미지가 초점에서 벗어나면 NILS가 감소한다. [Figure 9.4a]는 최적 초점과 두 가지 수준의 초점 이탈에서의 스페이스 공중 이미지를 보여준다. '흐려진(blurred)' 이미지는 초점이 맞은 이미지에 비해 공칭 라인 가장자리에서 명백히 더 낮은 ILS를 가진다. 로그 기울기 또는 NILS를 초점 이탈의 함수로 플롯팅함으로써, 공중

[Figure 9.3] 이미지 로그 기울기(또는 정규화된 이미지 로그 기울기, NILS)는 리소그래피 응용 분야에서 이미지 품질의 가장 좋은 단일 지표이다.
Mask: 마스크
Image: 이미지

[Figure 9.4] 초점 이탈의 효과는 (a) 공중 이미지를 '흐리게(blur)' 하여, (b) 이미지가 초점에서 벗어남에 따라 로그 기울기가 감소하는 결과를 낳는다(300-nm 피치에서의 150-nm 스페이스, NA = 0.93, $\lambda = 193 nm$).
(a) Relative Intensity: 상대 강도, Horizontal Position (nm): 수평 위치 (nm), In Focus: 초점 맞음
(b) Normalized Image Log-Slope: 정규화된 이미지 로그 기울기, Defocus (microns): 초점 이탈 (microns)

(이전 페이지에서 이어짐) 이미지 품질 저하를 정량화할 수 있다([Figure 9.4b]). 이 로그 기울기 초점 이탈 곡선은 초점이 리소그래피 공정에 미치는 영향을 이해하는 데 매우 중요한 도구를 제공한다. 예를 들어, 적절한 레지스트 이미지나 선폭 제어를 제공하기에 충분하지 않은 공중 이미지의 최소 허용 NILS 값이 있다고 가정해 보자. [Figure 9.4b]에서, 예를 들어 최소 허용 NILS 값이 1.5라면, 이 이미징 공정은 약 $\pm 0.14 \mu m$의 초점 이탈을 허용하면서도 여전히 허용 가능한 품질의 공중 이미지를 얻을 수 있다는 것을 의미한다. 따라서 최소 허용 NILS를 추정하면 초점 심도(depth of focus)를 추정할 수 있다. 일반적으로 공중 이미지의 초점 반응은 최적 초점에 대해 대칭이다. 이 경우 로그 기울기 초점 이탈 곡선은 일반적으로 양의 초점 이탈 값에 대해서만 플롯팅된다.

로그 기울기 초점 이탈 곡선이 이미징을 이해하는 데 어떻게 사용될 수 있는지 알아보기 위해, 공중 이미지의 초점 동작에 대한 파장과 개구수(numerical aperture)의 영향을 고려해 보자. [Figure 9.5a]는 세 가지 다른 파장(365, 248, 193 nm)에 대해 0.25-$\mu m$ 라인/스페이스 패턴의 NILS가 초점 이탈에 따라 어떻게 저하되는지를 보여준다(다른 모든 리소그래피 매개변수는 일정하게 유지됨). 플롯에서 더 낮은 파장이 유용한 초점 이탈 범위에 대해 더 나은 이미지 품질을 제공한다는 것이 분명하다. 주어진 최소 허용 NILS 값에 대해, 더 낮은 파장은 더 넓은 범위의 초점에 대해 허용 가능한 성능을 허용할 것이다. 이미징되는 주어진 피처에 대해, 더 짧은 파장이 더 나은 초점 심도를 제공한다고 결론지을 수 있다.

개구수(NA)의 영향은 [Figure 9.5b]에서 볼 수 있듯이 좀 더 복잡하다. 여기서 세 가지 다른 개구수에 대한 로그 기울기 초점 이탈 곡선(역시 0.25-$\mu m$ 라인/스페이스 패턴에 대해)은 서로 교차한다. 어떤 최소 허용 NILS 값을 선택하면 최대 초점 심도를 제공하는 최적의 NA가 있을 것이다(예를 들어, 최소 NILS 값이 2.5일 때 $NA = 0.6$이 최고의 초점 심도를 가진다). 이 최적값보다 높거나 낮은 개구수를 사용하면 초점 심도가 감소한다.

[Figure 9.5] 로그 기울기 초점 이탈 곡선을 사용하여 리소그래피 연구하기: (a) 더 낮은 파장은 더 나은 초점 심도를 제공하며($NA = 0.6$, $\sigma = 0.5$, 250-nm 라인 및 스페이스), (b) 초점 심도를 최대화하는 최적의 NA가 존재한다($\lambda = 248 nm$, $\sigma = 0.5$, 250-nm 라인 및 스페이스).
(a), (b) NILS: NILS, Defocus (microns): 초점 이탈 (microns)

NILS 값은 쉽고 빠르게 계산할 수 있으며 간단하면서도 가치 있는 이미지 품질 지표를 제공한다. 이 지표를 사용하는 예로, 로그 기울기 초점 이탈 곡선은 초점 이탈이 이미지 품질에 미치는 영향을 정량화하는 가장 쉬운 방법 중 하나이다. 이 도구를 사용하여 우리는 두 가지 기본적인 이미징 관계에 빠르게 도달했다. 주어진 마스크 패턴을 이미징할 때, (1) 더 낮은 파장은 더 나은 초점 심도를 제공하며, (2) 초점 심도를 최대화하는 최적의 NA가 존재한다. 그러나 NILS를 이미지 지표로 최대한 활용하려면, NILS 수치를 리소그래피적으로 측정 가능한 양과 연관시켜야 한다. 최소 허용 NILS는 어떻게 결정하는가? NILS가 2.0에서 2.5로 증가하면 리소그래피적 영향은 무엇인가? 더 근본적으로, NILS는 왜 좋은 이미지 지표인가?

이러한 질문에 대한 답은 NILS가 인쇄된 피처(feature)의 노광 관용도(exposure latitude)와 직접적인 관련이 있다는 사실에 있다(이 장의 후속 섹션에서 보여질 것이다). 노광 관용도는 주어진 선폭 변화를 초래하는 노광량의 변화를 설명한다. 수학적으로, 이는 임계 치수($CD$) 대 노광량($E$) 곡선의 기울기의 역수인 $\partial CD / \partial E$로 표현될 수 있다. $CD$와 노광량 변화는 모두 공칭 값의 백분율로 가장 유용하게 표현되므로, 노광 관용도의 유용한 표현은 $\partial \ln CD / \partial \ln E$이다. 완벽한 무한 대비(infinite contrast) 포토레지스트의 단순화된 경우, 노광 관용도는 다음과 같이 NILS와 관련될 수 있다.

$$ \frac{\partial \ln E}{\partial \ln CD} = \frac{1}{2} NILS \quad (9.4) $$

이를 더 친숙한 용어로 표현하자면, 노광 관용도를 결과적인 피처 너비를 공칭 크기의 $\pm 10\%$ 이내로 유지하는 노광량의 범위(공칭 노광량의 백분율)로 정의한다면, 무한 대비 레지스트의 경우 노광 관용도는 다음과 같이 NILS와 근사적으로 관련될 수 있다.

$$ \% Exposure\ Latitude \approx 10 * NILS \quad (9.5) $$

(이 근사는 NILS가 $\pm 10\%$ CD 범위에 걸쳐 일정하다는 가정에서 나온다). 따라서 완벽한 세상(즉, 완벽한 포토레지스트)에서 NILS의 영향은 리소그래피적으로 유용한 지표와 쉽게 연관될 수 있다. 즉, NILS가 1단위 증가할 때마다 10% 더 많은 노광 관용도를 제공한다. 불행히도 현실 세계는 그렇게 완벽하지 않으며 무한 대비 포토레지스트는 아직 상용 시장에 출시되지 않았다. 노광 관용도에 대한 NILS의 실제 영향은 위의 이상적인 경우보다 다소 감소한다. 일반적으로 식 (9.5)는 포토레지스트의 비이상적인 특성을 고려하여 다음과 같이 수정할 수 있다.

$$ \% Exposure\ Latitude \approx \alpha (NILS - \beta) \quad (9.6) $$

여기서 $\alpha$와 $\beta$는 경험적으로 결정된 상수이다. $\beta$는 포토레지스트에 허용 가능한 이미지가 나타나도록 하는 데 필요한 최소 NILS로 해석될 수 있다. 그러면 $\alpha$는 하한 $\beta$를 초과하여 NILS가 1단위 증가할 때마다 추가되는 노광 관용도이다. 이 장의 마지막 부분에서 NILS와 노광 관용도 간의 더 정확하고 물리적으로 의미 있는 관계가 유도될 것이다.

$\alpha$와 $\beta$의 값은 계산된 NILS 대 초점 이탈 곡선을 실험적으로 측정된 노광 관용도 대 초점 이탈 데이터와 비교하여 결정할 수 있다. [Figure 9.6]은 전형적인 경우에 대한 이러한 실험의 시뮬레이션을 보여준다. 보정되면 최소 허용 노광 관용도 사양(예: 10%)을 최소 허용 NILS 값(이 경우 1.7)으로 직접 변환할 수 있다. $\alpha$와 $\beta$는 레지스트 및 공정에 따라 달라지므로, 최소 허용 NILS도 마찬가지로 달라진다. 물론 최소 허용 노광 관용도에 대한 요구 사항은 필요한 NILS에 직접적인 영향을 미친다. 따라서 이상적인 경우에 대해 식 (9.5)를 사용하든, 보정된 레지스트 경우에 대해 식 (9.6)을 사용하든, NILS의 중요성에 대한 정량적 평가를 쉽게 수행할 수 있다.

[Figure 9.6] NILS와 노광 관용도 간의 전형적인 상관관계(시뮬레이션 데이터, $\lambda = 248 nm, NA = 0.6, \sigma = 0.5$, 실리콘 위 ARC 위 500 nm UV6, 초점에 따른 250-nm 라인 및 스페이스 인쇄).
Exposure Latitude (%): 노광 관용도 (%), NILS: NILS
%EL = 8.9(NILS - 0.5)

NILS는 공중 이미지 품질의 일반적인 지표이다. 따라서 이미지 품질에 영향을 미치는 모든 매개변수를 최적화하는 데 사용할 수 있다. 몇 가지 일반적인 사용 사례는 다음과 같다.

*   개구수(NA) 및 부분 간섭성($\sigma$) 최적화
*   축외 조명(off-axis illumination) 매개변수 조사
*   위상 반전 마스크(phase-shifting mask) 설계 비교
*   이미지 품질에 대한 광학 근접 보정(OPC)의 영향 이해 및 OPC 최적화
*   수차(aberrations), 편광(polarization) 및 플레어(flare)의 영향 조사

예를 들어, 첫 번째 사용 사례인 NA 및 $\sigma$ 최적화(소위 최적 스테퍼 문제)를 고려해 보자. 오늘날 만들어지는 대부분의 스테퍼와 스캐너에는 소프트웨어로 제어되는 가변 개구수와 가변 부분 간섭성이 있다. 주어진 피처 또는 피처들에 대해, 목표는 리소그래피 품질을 최대화하는 설정을 선택하는 것이다. NILS를 리소그래피 품질의 대리 지표로 사용하여 두 가지 기본적인 최적화 접근 방식이 있다: (1) 주어진 초점 이탈 수준에 대해 최대 NILS를 생성하는 설정을 찾거나, (2) 주어진 최소 허용 NILS(즉, 주어진 최소 허용 노광 관용도)에 대해 초점 심도를 최대화하는 설정을 찾는 것이다.

[Figure 9.7]은 초점 이탈이 공정의 내장 초점 오류(이 경우 $0.2 \mu m$)와 같게 설정되고, 일정한 NILS 등고선이 NA 및 $\sigma$의 함수로 플롯팅된 예를 보여준다(360-nm 피치에서 130-nm 라인, $\lambda = 248 nm$). 최대 NILS 1.24는 $NA = 0.72$ 및 $\sigma = 0.72$일 때 달성된다. 이 최적값은 사용된 초점 이탈의 양에 민감하다. 초점 이탈 요구 사항을 $0.16 \mu m$로 낮출 수 있다면, 이 문제에 대한 최적의 스테퍼 설정은 $NA = 0.76$ 및 $\sigma = 0.64$가 되어 1.43의 최대 NILS를 생성한다.

[Figure 9.7] 최적 스테퍼 문제에 대한 한 가지 접근 방식은 고정된 양의 초점 이탈($0.2 \mu m$)을 선택하고 NILS를 최대화하는 설정을 찾는 것이다($\lambda = 248 nm$, 360-nm 피치에서 130-nm 라인, 일정한 NILS 등고선).
Numerical Aperture: 개구수, Partial Coherence: 부분 간섭성

## 9.3 레지스트 내의 이미지 (Image in Resist)

4장에서 설명한 바와 같이, 각도와 편광의 함수로서 평면파 에너지가 레지스트에 결합되는 효율이 다르기 때문에, 레지스트 내의 이미지는 공중 이미지와 다를 것이다. 반사 기판의 경우, 각 입사각은 서로 다른 반사율 스윙 곡선(swing curve)을 생성하므로, 주어진 레지스트 두께에 대해 각 입사각은 포토레지스트로의 투과율이 다를 것이다. 비반사 기판의 경우, 공기-레지스트 계면의 투과율은 각도 및 편광 의존성을 생성한다. [Figure 9.8]은 이 두 가지 경우를 보여준다.

전기장 공중 이미지는 이미지를 형성하기 위해 결합되는, 각각 크기가 $a_n$인 평면파의 합으로 생각할 수 있다. TE 편광의 경우,

$$ E(x,z) = \sum_{n=-N}^{N} a_n e^{ikx \sin \theta_n} e^{ikz \cos \theta_n} \quad (9.7) $$

여기서 $z$는 최적 초점 평면으로부터의 거리이고, $\theta_n$은 광축에 대한 $n$번째 회절 차수의 각도를 나타내며, $\pm N$ 회절 차수가 이미지를 형성하는 데 사용된다. 레지스트 내의 이미지는 동일한 방식으로 계산할 수 있지만, 각 평면파의 크기는 포토레지스트의 영향에 의해 수정된다(4장 참조).

$$ a_{nr} \equiv a_n \frac{\tau_{12}(\theta_n)}{1 + \rho_{12}(\theta_n)\rho_{23}(\theta_n)\tau_D^2(\theta_n)} e^{-\alpha_{eff}z/2} \quad (9.8) $$

여기서 $\theta_n$은 이제 레지스트 내에서 $n$번째 회절 차수의 각도를 나타내고, $\alpha_{eff}$는 4장에서 정의된 유효 흡수 계수이며, $z$는 레지스트 내부로의 깊이이다.

[Figure 9.8] 입사각 및 편광의 함수로서 공기와 레지스트 사이의 평면파 강도 반사율: (a) 실리콘 위 레지스트, (b) 광학적으로 매칭된 기판 위 레지스트($\lambda = 248 nm$, 레지스트 $n = 1.768 + i0.009868$).
Resist Reflectivity: 레지스트 반사율, Sine(incident angle): Sine(입사각)

(이전 페이지에서 이어짐) 합리적으로 좋은 BARC가 사용되는 경우($|\rho_{23}| \ll 1$), 박막 스택의 영향은 공기-레지스트 계면의 투과율과 레지스트 내의 흡수에 의해 지배된다.

$$ a_{nr} \approx a_n \tau_{12}(\theta_n) e^{-\alpha z / (2 \cos \theta_n)} \quad (9.9) $$

레지스트 막의 영향이 적절히 고려되고 레지스트 내의 이미지가 계산되면, 이미지 로그 기울기 개념을 레지스트 내의 이미지에 쉽게 적용할 수 있다. 이전과 마찬가지로, 레지스트 내 이미지의 공칭 레지스트 가장자리에서 평가된 이미지 로그 기울기와 NILS는 레지스트 내 이미지의 정보 내용에 대한 지표로 작용할 것이다. 또한, 이미지가 레지스트 두께를 통해 전파됨에 따른 이미지의 초점 이탈은 이미지의 위치 또한 지정되어야 함을 의미한다. 일반적으로 NILS를 계산하기 위해 레지스트의 바닥이 사용되지만, 때로는 레지스트의 중간이 더 편리한 것으로 입증되기도 한다.

## 9.4 노광 (Exposure)

NILS는 근본적으로 공중 이미지 또는 레지스트 내 이미지의 지표이다. 이는 원하는 포토레지스트 가장자리의 적절한 위치를 정의하는 이미지에 포함된 정보량의 척도로 생각할 수 있다. 이 이미지의 정보는 노광을 통해 노광된 레지스트와 노광되지 않은 레지스트의 잠상(latent image)으로 전파되며, 잠상의 품질을 판단하기 위해 유사한 지표가 정의되어야 한다. 광학적 특성이 노광량에 따라 변하지 않는(화학 증폭형 레지스트의 경우 흔함) 1차 동역학(거의 항상 이 경우임)을 가진 레지스트의 단순하지만 일반적인 경우를 고려해 보자. 그러한 경우, 잠상 $m(x,y,z)$는 레지스트 내의 강도 $I_r(x,y,z)$와 다음과 같이 관련된다.

$$ m(x,y,z) = \exp(-C I_r(x,y,z) t) \quad (9.10) $$

여기서 $C$는 레지스트의 노광 속도 상수이고, $t$는 노광 시간이며, $m$은 감광성 레지스트 재료의 상대 농도이다(5장 참조).

식 (9.10)은 레지스트 내의 이미지를 잠상으로 변환하는 노광 이미지 전달 함수(transfer function)이다. NILS를 사용한 경험으로 볼 때, 잠상의 기울기 또는 그라디언트가 잠상 품질의 좋은 지표가 될 것이라고 예상할 수 있다. 잠상의 기울기(예를 들어, 공칭 피처 가장자리 위치에서의)는 식 (9.10)의 미분을 취하여 쉽게 유도할 수 있으며, 이는 (단순한 1D 경우의 경우) 다음과 같다.$^4$

$$ \frac{\partial m}{\partial x} = m \ln(m) \frac{\partial \ln I}{\partial x} \quad (9.11) $$

따라서 잠상 그라디언트는 이미지 로그 기울기에 정비례한다(따라서 정규화된 잠상 그라디언트는 NILS에 비례한다). 이는 NILS를 개선하려는 모든 노력이 개선된 잠상 그라디언트로 직접 이어진다는 것을 의미하므로 전적으로 논리적인 결과이며 매우 만족스럽다.

식 (9.11)은 잠상 품질의 또 다른 중요한 요소를 드러낸다. 이미지 로그 기울기를 잠상 그라디언트와 연관시키는 $m \ln(m)$ 항은 노광 의존적이다($m$은 노광되지 않은 레지스트 감광제(sensitizer)의 상대적인 양이므로).

(이전 페이지에서 이어짐) 잠상 그라디언트가 설명되는 지점). 간단한 사고 실험을 통해 잠상 품질에 노광 의존성이 필요함을 알 수 있다. 노광량이 0인 경우와 무한대인 경우의 두 극단에서, 최종 잠상은 균일한 화학적 분포가 된다[노광량 0일 때 $m(x,y,z) = 1$, 무한대일 때 $m(x,y,z) = 0$]. 따라서 이 극단들에서 잠상의 그라디언트는 0이며 웨이퍼로 정보가 전달되지 않는다. 그러나 분명히 이 극단들 사이의 노광량에서 그라디언트는 0이 아니다. 미적분학의 평균값 정리(Mean Value Theorem)에 의해, 잠상 그라디언트를 최대화하는 노광량이 존재해야 한다.

$-m \ln(m)$ 대 $m$의 플롯은 잠상 품질을 최대화하는 하나의 노광량(하나의 $m$ 값)이 있음을 보여준다([Figure 9.9]). $m = e^{-1} \approx 0.37$일 때, $-m \ln(m)$ 값은 최댓값에 도달하며 공중 이미지의 전체 정보가 노광 중에 레지스트로 전달된다. 예상대로 $m = 1$(노광 없음) 및 $m = 0$(레지스트의 완전 노광)일 때 잠상 그라디언트가 0이며 공중 이미지에서 레지스트로 정보가 전달되지 않는다는 점은 흥미롭다.

최적 노광량이 존재한다는 단순한 관찰에서 많은 흥미로운 시사점이 도출된다. 종종 노광량은 공정 관용도(process latitude)에 대한 영향을 고려하지 않고 원하는 피처 크기를 얻기 위해 조정하는 '치수 다이얼(dimension dial)'로 사용된다. 노광량이 최적값에 가까우면 이 접근 방식은 유효하다. 그러나 사용된 노광량이 최적값에서 크게 벗어나면(예를 들어, [Figure 9.9]의 피크에 비해 매우 노광 부족인 경우), 노광량을 변경하면 치수와 전체 잠상 품질 모두에 영향을 미치게 된다.

위의 논의는 표백(bleach)되지 않는 레지스트를 가정했다. g-line 및 i-line 레지스트 재료는 일반적으로 많은 양의 표백을 나타내므로, 표백이 잠상 그라디언트에 어떤 영향을 미치는지 설명하려는 시도는 유용할 것이다. 일반적으로 레지스트의 상단에서 하단으로의 이미지 전파와 표백 효과를 결합하면 매우 복잡한 그림이 산출된다. 그러나 몇 가지 근사치를 사용하면 유도된 잠상 그라디언트의 정확성을 크게 희생하지 않고도 이 그림을 크게 단순화할 수 있다.

[Figure 9.9] 잠상 그라디언트가 최대화되는 $m$ 값인 최적 노광의 존재를 보여주는 플롯. $m = 1$은 노광되지 않은 레지스트에 해당하고, $m = 0$은 완전히 노광된 레지스트라는 점에 유의하라.
$-m \ln(m)$: $-m \ln(m)$, Relative Sensitizer Concentration, m: 상대 감광제 농도, m

흡수만이 표백(bleaching) 레지스트 내부 깊이에 따른 강도 변화에 영향을 미칠 때(즉, 정재파가 없고 레지스트를 통과하는 이미지의 초점 흐림이 무시될 때), Beer의 법칙과 결합된 Lambert의 흡수 법칙은 다음을 제공한다.

$$ \frac{dI}{dz} = -(Am + B)I \quad (9.12) $$

결합된 식 (9.10)과 (9.12)는 5장에서 풀이되어 다음을 제공했다.

$$ z = \int_{m(z=0)}^{m(z)} \frac{dy}{y[A(1-y) - B \ln(y)]} \quad (9.13) $$

여기서 $y$는 적분을 위한 더미 변수이며,

$$ I(x,z) = I(x,0) \frac{A[1 - m(x,z)] - B \ln[m(x,z)]}{A[1 - m(x,0)] - B \ln[m(x,0)]} \quad (9.14) $$

식 (9.13)을 $x$에 대해 미분하면 다음과 같은 흥미로운 결과를 얻는다.

$$ \frac{\partial m}{\partial x} = \left[ \frac{m(x,z)I(x,z)}{m(x,0)I(x,0)} \right] \left. \frac{\partial m}{\partial x} \right|_{z=0} \quad (9.15) $$

그러나 레지스트 상단에서는 표백이 반응 속도 방정식의 해에 영향을 미치지 않으므로 식 (9.10)과 (9.11)이 여전히 레지스트 상단에 적용된다. 따라서,

$$ \frac{\partial m}{\partial x} = m(x,z) \ln[m(x,z)] \left. \frac{\partial \ln I}{\partial x} \right|_{z=0} \quad (9.16) $$

이 유도는 식 (9.13)과 결합된 식 (9.16)이 노광 후 잠상 그라디언트에 대한 더 일반적인 결과이며, 식 (9.11)은 $z = 0$이거나 $A = 0$일 때(표백이 없을 때 이미지 로그 기울기는 $z$의 함수가 아니므로)의 식 (9.16)의 특수한 경우임을 보여준다.

표백이 발생할 때 잠상 그라디언트를 계산하는 것은 여전히 식 (9.13)의 수치 적분을 포함한다. 그러나 $B = 0$인 특수한 경우 분석적 해가 가능하다. 5장에서 보였듯이,

$$ m(x,z) = \frac{m(x,0)}{m(x,0) + [1 - m(x,0)] e^{-Az}} \quad \text{when} \quad B=0 \quad (9.17) $$

이를 통해 식 (9.16)은 다음과 같이 쓸 수 있다.

$$ \frac{\partial m}{\partial x} = \left[ \frac{m(x,0) \ln[m(x,0)] e^{-Az}}{(m(x,0) + [1 - m(x,0)] e^{-Az})^2} \right] \left. \frac{\partial \ln I}{\partial x} \right|_{z=0} $$

$$ = \left[ \frac{e^{-Az}}{(m(x,0) + [1 - m(x,0)] e^{-Az})^2} \right] \left. \frac{\partial m}{\partial x} \right|_{z=0} \quad (9.18) $$

식 (9.18)을 플롯팅함으로써, [Figure 9.10]은 표백이 잠상 그라디언트의 증가를 초래한다는 것을 보여준다. 4장에서 논의된 대비 향상층(contrast enhancement layers)과 마찬가지로, 표백은 가장자리에 비해 밝은 스페이스에서 더 큰 빛 투과율을 허용한다.

[Figure 9.10] 블리칭(Az 값의 증가)은 레지스트 바닥에서 잠상 기울기(latent image gradient)를 증가시키는 결과를 낳는다 (여기서는 B = 0인 특수한 경우를 보여줌).
Relative Latent Image Gradient: 상대적 잠상 기울기
Relative Sensitizer Concentration m(z): 상대적 감광제 농도 m(z)

라인과 스페이스 사이에서는 필연적으로 이미지 강도(image intensity)가 낮다. 결과적으로 피처(feature)의 가장자리 근처의 빛은 스페이스 중심의 빛보다 더 많이 흡수된다. 투과된 이미지 $I(x,z)$는 레지스트 상단의 이미지보다 더 높은 기울기를 가질 것이다. 흥미롭게도 최적의 노광 수준은 비블리칭(non-bleaching) 케이스인 $m(x,z) \approx e^{-1}$에 매우 근접하게 유지된다.

## 9.5 노광 후 굽기 (Post-exposure Bake)

노광 후 굽기(post-exposure bake)는 노광 생성물의 잠상(latent image)을 가져와 굽기 공정 끝에 새로운 잠상 $m^*(x)$를 생성한다. 기존 레지스트(conventional resist)의 경우 확산(diffusion)이 잠상을 퍼뜨릴 것이다. 화학 증폭형 레지스트(chemically amplified resist)의 경우 확산은 반응을 동반하여 새로운 잠상을 형성한다.

### 9.5.1 기존 레지스트에서의 확산

확산하는 물질의 확산도(diffusivity)가 일정하게 유지되는 픽(Fick) 확산은 (5장에서 설명한 바와 같이) 단순한 컨볼루션(convolution) 문제로 취급될 수 있다. $m(x)$가 원래의 잠상(레지스트 내 화학종의 공간적 분포)이라면, 확산 후의 새로운 잠상 $m^*(x)$는 원래의 화학적 분포를 확산 점 퍼짐 함수(diffusion point spread function, DPSF)라고 하는 가우시안(Gaussian)과 컨볼루션하여 구할 수 있다.

$$ m^*(x) = m(x) \otimes DPSF = \frac{1}{\sqrt{2\pi}\sigma_D} \int_{-\infty}^{\infty} m(\tau) e^{-(x-\tau)^2 / 2\sigma_D^2} d\tau \tag{9.19} $$

여기서 $\sigma_D$는 확산 길이(diffusion length)이다. 여기서는 1차원 경우를 보여주지만, 컨볼루션을 2차원 또는 3차원으로 확장하는 것은 쉽다(경계 조건이 적용되면 상황이 더 복잡해지기는 한다).

이제 피치(pitch) $p$인 반복적인 라인/스페이스 패턴에 대한 일반적인 잠상을 푸리에 급수(Fourier series)로 설명해 보자.

$$ m(x) = \sum_{n=0}^{N} a_n \cos(2\pi nx/p) \tag{9.20} $$

여기서 $x = 0$에 대해 대칭적인 패턴을 가정하여 급수에 사인 항(sine terms)이 없도록 한다. 더 큰 $n$ 값은 이미지 내의 더 높은 주파수 항(고조파, harmonics)을 나타내지만, 전형적인 최소 피치 패턴은 $N = 2$ 또는 $3$의 상한을 가질 것이다. 이 잠상에 대한 확산의 효과는 식 (9.20)을 컨볼루션 적분 식 (9.19)에 대입하여 계산할 수 있으며, 그 결과는 다음과 같다.

$$ m^*(x) = \sum_{n=0}^{N} a_n^* \cos(2\pi nx/p) \tag{9.21} $$

여기서 $a_n^* = a_n e^{-2(\pi n \sigma_D/p)^2}$이다.

확산은 단순히 잠상의 각 $n > 0$ 푸리에 계수의 감소로 생각할 수 있다. 분명히 확산 길이(diffusion length)가 클수록 잠상의 품질 저하(degradation)가 커진다($a_n$이 감소한다). 하지만 중요한 것은 피치에 대한 상대적인 확산 길이이다. 따라서 동일한 확산 길이에 대해 더 작은 피치 패턴은 더 큰 피치 패턴보다 더 많이 저하된다. 또한 고주파(더 큰 $n$) 항은 저주파 항보다 더 빠르게 저하된다. 사실 각 주파수 항은 $n\sigma_D$와 같은 유효 확산 길이를 갖는다고 말할 수 있으며, 해당 주파수 성분에 대한 감쇠(damping) 양을 결정하는 것은 이 유효 확산 길이와 피치의 비율이다([Figure 9.11]).

잠상 기울기(latent image gradient, LIG)에 미치는 확산의 효과는 확산 속도가 농도 기울기의 변화에 의해 주도된다는 사실 때문에 복잡하다. 따라서 일반적으로 확산 후 잠상 기울기는 확산 전 기울기에 직접 비례하지 않을 것이며, 잠상의 모양에 영향을 받을 것이다.

[Figure 9.11] 밀집 라인(dense line)에 대한 잠상 주파수 성분에 미치는 확산의 효과

수 확산 길이(diffusion length)만큼 떨어진 거리에서의 잠상 모양에 영향을 받을 것이다. 그러나 작은 피치 패턴에 대한 잠상, 따라서 기울기에 대한 효과가 잠상의 $n=1$ 푸리에 성분에 의해 지배된다고 가정하면 근사적인 반응을 얻을 수 있다. 확산으로 인한 잠상 기울기의 변화는 다음과 같이 근사될 수 있다.

$$ \frac{\partial m^*/\partial x}{\partial m/\partial x} \approx \frac{a_1^*}{a_1} \tag{9.22} $$

이 간단한 결과는 모든 패턴(매우 작은 피치를 가진 패턴뿐만 아니라)에 대해 일반화되어 다음과 같이 된다.

$$ \frac{\partial m^*}{\partial x} \approx \frac{\partial m}{\partial x} e^{-\sigma^2 \pi^2 / 2L^2} = \frac{\partial m}{\partial x} e^{-t_{PEB} D \pi^2 / L^2} = \frac{\partial m}{\partial x} e^{-t_{PEB} / \tau} \tag{9.23} $$

여기서 $L$은 가장자리 영역의 너비(원래 잠상 기울기가 0이 아닌 범위)와 관련된 특성 길이(characteristic length)이다. 작은 라인과 스페이스 패턴의 경우 $L$은 패턴의 반피치(half-pitch)와 같다. 분명히 (더 큰 확산 길이로 표시되는) 확산 증가는 잠상 기울기의 더 큰 저하를 초래한다([Figure 9.12]). 또한 더 날카로운 가장자리(더 작은 $L$ 값)는 확산에 더 민감하여, 주어진 확산 길이에 대해 잠상 기울기의 더 큰 비율적 감소를 보인다. 식 (9.23)의 두 번째(중간) 형태는 확산 길이를 $\sqrt{2Dt_{PEB}}$로 대체하는데, 여기서 $D$는 확산도(diffusivity)이고 $t_{PEB}$는 굽기 시간이다. 마지막으로 식의 왼쪽 형태는 특성 패턴 확산 시간 $\tau = L^2/(D\pi^2)$를 정의한다. 확산으로 인한 심각한 잠상 저하를 방지하기 위해 굽기 시간은 이 특성 패턴 확산 시간보다 훨씬 적게 유지되어야 한다.

## 9.5.2 화학 증폭형 레지스트 – 반응만 있는 경우

화학 증폭형 레지스트의 경우, PEB 동안의 확산은 광생성된 산(acid) 잠상을 보호(blocked) 및 탈보호(deblocked)된 잠상으로 변화시키는 반응을 동반한다.

[Figure 9.12] 확산의 증가(무차원 양 $\sigma_D/L$, 즉 가장자리 영역 너비에 대한 확산 길이로 표시됨)는 PEB 후 잠상 기울기(LIG)의 감소를 야기한다.
Fractional LIG after PEB: PEB 후 LIG 비율

폴리머. 반응과 확산이 동시에 일어나므로 잠상 기울기에 미치는 영향에 대한 엄밀한 평가가 필요하다. 그러나 우선 확산이 없는 반응의 영향을 살펴보자. PEB 전이나 도중의 산 손실(acid loss) 가능성을 무시하면, 1차 화학 증폭(chemical amplification)에 대한 간단한 메커니즘은 다음과 같다(6장 참조).

$$ m^*(x) = e^{-\alpha_f h(x)} \tag{9.24} $$

여기서 $\alpha_f = K_{amp}t_{PEB}$는 증폭 인자(amplification factor)로, PEB 시간에 비례하고 PEB 온도에 지수적으로 의존한다. 이 간단한 식은 노광량(exposure dose)과 열량(thermal dose) 사이의 트레이드오프를 지적한다. 더 높은 노광량(더 큰 $h$ 값)은 더 많은 산을 생성하므로 동일한 결과(동일한 $m^*$ 값)를 얻기 위해 더 적은 PEB(더 낮은 $\alpha_f$ 값)를 필요로 한다. 필요한 증폭 수준이 주어졌을 때, $\alpha_f h$가 일정하게 유지되는 한 열량과 노광량은 교환될 수 있다.

증폭 후 이 새로운 잠상의 기울기는 다음과 같다.

$$ \frac{\partial m^*}{\partial x} = m^* \ln(m^*) \left( \frac{1}{h} \frac{\partial h}{\partial x} \right) = -m^* \ln(m^*) \left( \frac{(1-h)\ln(1-h)}{h} \right) \frac{\partial \ln I}{\partial x} \tag{9.25} $$

이미지 로그 기울기(image log-slope)에 대한 탈보호(deprotection) 잠상 기울기를 흔히 화학적 대비(chemical contrast)라고 부른다.

$$ \frac{\partial m^*}{\partial x} \Bigg/ \frac{\partial \ln I}{\partial x} = \frac{\partial m^*}{\partial \ln E} = \text{chemical contrast} \tag{9.26} $$

노광 후 주어진 잠상에 대해[즉, 주어진 $h(x)$], 증폭 후 최적의 잠상은 $m^* = e^{-1}$일 때 발생하며, 이때 $\alpha_f h = 1$이다. 필요한 증폭 수준이 주어졌을 때(주어진 $m^*$ 값), 열량과 노광량 사이의 트레이드오프는 PEB 후 최대 잠상 기울기를 제공하도록 최적화될 수 있다. 이는 다음과 같은 경우에 발생한다.

$$ \frac{1}{h} \frac{\partial h}{\partial x} \propto \frac{(1-h)\ln(1-h)}{h} = \text{maximum when } h \to 0 \tag{9.27} $$

다시 말해, PEB 후 최적의 잠상 기울기는 낮은 노광량($h \to 0$)과 높은 수준의 증폭을 사용할 때 발생한다([Figure 9.13]). 이 아이디어를 극단적으로 적용하면 확산이 없다는 가정이 무효화되는데, 그 이유는 더 높은 수준의 증폭은 더 높은 수준의 산 확산을 필요로 하기 때문이다. 따라서 열량과 노광량 사이의 진정한 트레이드오프는 확산의 효과도 고려해야 한다.

## 9.5.3 화학 증폭형 레지스트 – 반응-확산 (Reaction-Diffusion)

증폭과 함께 확산이 포함되면 상황은 더 복잡해진다. 노광 후 굽기 동안의 확산은 레지스트의 용해도를 변화시키는 탈보호 반응을 동반한다. 따라서 현상을 제어하는 것은 노광 반응 생성물의 최종적인 확산 후 분포가 아니라, 이러한 노광 생성물의 시간에 따른 적분이다. 산 손실이 고려되면 상황은 더욱 복잡해진다.

[Figure 9.13] 주어진 증폭량이 필요한 화학 증폭형 레지스트의 경우, 노광량(따라서 상대적 감광제 농도 m)은 노광량이 0에 가까워질수록($m \to 1$) 최적이다(무시할 수 있는 확산을 가정할 때).
Relative Sensitizer Concentration, m = 1 - h: 상대적 감광제 농도, m = 1 - h

특히, 염기 퀜처(base quencher)(이 또한 확산될 수 있음)의 존재는 최종 잠상 모양을 조정하는 데 있어 복잡성과 이점을 모두 가져온다. 그러나 산 손실이 없는 단순화된 경우에는 분석적 해(analytical solution)가 가능하다.

$h(x, t = 0)$를 노광 후 굽기(PEB) 시작 시의 산 농도(노광 생성물)라고 하면, 유효 산 잠상(effective acid latent image)은 다음과 같이 정의할 수 있다.

$$
\begin{aligned}
h_{\text{eff}}(x) &= \frac{1}{t_{\text{PEB}}} \int_{0}^{t_{\text{PEB}}} h(x, t=0) \otimes DPSF dt = h(x, 0) \otimes \frac{1}{t_{\text{PEB}}} \int_{0}^{t_{\text{PEB}}} DPSF dt \\
&= h(x, 0) \otimes RDPSF
\end{aligned} \tag{9.28}
$$

여기서 $RDPSF$는 반응-확산 점 퍼짐 함수(reaction–diffusion point spread function)이다(6장 참조). 이 유효 산 농도 분포 $h_{\text{eff}}(x)$는 마치 확산이 일어나지 않은 것처럼 PEB의 반응 속도론을 계산하는 데 사용할 수 있다. 다시 말해, 반응 효과와 확산 효과는 산 손실이 없는 경우에 분리 가능하다. $RDPSF$는 기존 레지스트의 $DPSF$와 유사해진다.

1차원(1D) 경우, 가우시안 확산 커널은 확산 길이 $\sigma_D = \sqrt{2Dt}$를 통한 시간 적분의 영향을 받는다. 여기서 $D$는 레지스트 내 산 확산도이다. 따라서,

$$ RDPSF = \frac{1}{t_{\text{PEB}} \sqrt{4\pi D}} \int_{0}^{t_{\text{PEB}}} \frac{e^{-x^2/4Dt}}{\sqrt{t}} dt \tag{9.29} $$

이 적분은 풀 수 있으며, 다음과 같은 흥미로운 최종 해를 얻는다.

$$ RDPSF(x) = 2\frac{e^{-x^2/2\sigma_D^2}}{\sqrt{2\pi}\sigma_D} - \frac{|x|}{\sigma_D^2} erfc \left( \frac{|x|}{\sqrt{2}\sigma_D} \right) \tag{9.30} $$

식 (9.30)의 우변 첫 번째 항은 $DPSF$의 두 배에 불과하므로 순수 확산을 설명한다. 두 번째 항인 여오차 함수(complementary error function)에 $x$를 곱한 값은 반응 항으로, 이를 뺌으로써 순수 확산의 영향을 줄인다.

$RDPSF$의 가장 중요한 특성 중 하나는 동일한 확산 길이를 가진 $DPSF$보다 $x$에서 훨씬 더 빠르게 감소한다는 것이다. $DPSF$의 반치전폭(full-width half-maximum)은 약 $2.35\sigma_D$이지만, $RDPSF$의 경우 약 $\sigma_D$이다. 또한 $erfc$에 대한 큰 인자 근사(large argument approximation)를 적용하면 다음과 같다.

$$ \frac{RDPSF(x)}{DPSF(x)} \approx 2 \left( \frac{\sigma_D}{x} \right)^2, \quad x \gg \sigma_D \tag{9.31} $$

다시 말해, 반응-확산 레지스트 시스템은 기존 레지스트 시스템보다 더 많은 확산을 견딜 수 있다.

반응-확산을 순수 확산과 더 비교하기 위해, 잠상에 대한 확산(및 반응-확산)의 영향을 다시 고려해 보자. 이전과 마찬가지로 피치 $p$인 반복적인 라인/스페이스 패턴에 대한 일반적인 잠상을 푸리에 급수로 설명한다.

$$ h(x,0) = \sum_{n=0}^{N} a_n \cos(2\pi nx/p) \tag{9.32} $$

여기서 $x = 0$에 대해 대칭적인 패턴을 가정하여 급수에 사인 항이 없도록 한다. $DPSF$와의 컨볼루션으로 계산되는 순수 확산의 효과는 식 (9.21)과 같이 단순히 각 고조파의 진폭 감소이다. 반응-확산의 경우, 식 (9.32)를 $RDPSF$와 컨볼루션하여 다음과 같은 분석적 해를 얻는다.$^5$

$$ h^*(x) = \sum_{n=0}^{N} a_n^* \cos(2\pi nx/p) $$

여기서

$$ a_n^* = a_n \left( \frac{1 - e^{-2(\pi n \sigma_D/p)^2}}{2(\pi n \sigma_D/p)^2} \right) \tag{9.33} $$

$x = p/4$이고 $N = 3$(매우 작은 라인/스페이스 패턴의 공칭 라인 가장자리)인 특수한 경우를 고려해 보자. 이 경우는 나중에 유용하게 쓰일 것이다.

$$
\begin{aligned}
h(p/4, 0) &= a_0 - a_2 \\
h^*(p/4) &= a_0 - a_2^*
\end{aligned} \tag{9.34}
$$

[Figure 9.14]는 푸리에 계수의 진폭에 대한 순수 확산과 반응-확산의 효과를 비교한다. 알 수 있듯이, 순수 확산은 동일한 확산 길이에 대해 반응-확산보다 푸리에 성분의 훨씬 더 빠른 저하를 초래한다. 예를 들어 특정 푸리에 성분의 진폭이 20% 감소하는 것을 허용한다면, 산 손실이 없는 반응-확산 시스템은 순수 확산 레지스트보다 약 50% 더 많은 확산을 견딜 수 있다. 실제로 상당히 작은 $n\sigma_D/p$에 대해 다음과 같이 할 수 있다.

[Figure 9.14] 밀집 라인(dense line)에 대한 잠상 주파수 성분에 미치는 확산의 효과, 순수 확산(DPSF)과 반응-확산(RDPSF) 비교

지수 함수의 테일러 급수 전개를 사용하여 확산만 있는 경우와 반응-확산 시스템을 비교할 수 있다.

$$
\begin{aligned}
&\text{Diffusion:} \quad \frac{a_n^*}{a_n} = e^{-2(\pi n \sigma_D/p)^2} \approx 1 - 2(\pi n \sigma_D/p)^2 \\
&\text{Reaction-Diffusion:} \quad \frac{a_n^*}{a_n} = \frac{1 - e^{-2(\pi n \sigma_D/p)^2}}{2(\pi n \sigma_D/p)^2} \approx 1 - (\pi n \sigma_D/p)^2
\end{aligned} \tag{9.35}
$$

반응-확산 시스템이 확산만 있는 경우보다 $\sqrt{2}$배 더 큰 확산 길이(또는 2배 더 큰 확산도)를 갖는다면, 두 경우는 대략적으로 등가이다.

기존 레지스트에 대한 순수 확산의 경우와 마찬가지로, 잠상 푸리에 급수의 $n=1$ 차수가 지배적이라고 가정하여 최종 잠상 기울기에 대한 반응-확산의 영향을 근사할 수 있다. 따라서,

$$ \frac{\partial h_{\text{eff}}}{\partial x} \approx \frac{\partial h}{\partial x} \left( \frac{1 - e^{-\sigma_D^2 \pi^2 / 2L^2}}{\sigma_D^2 \pi^2 / 2L^2} \right) \tag{9.36} $$

이제 노광의 모든 항, $h(x)$에 대한 반응-확산 영향, 그리고 반응을 결합하여 $m^*$를 제공하면, 탈보호된 농도의 최종 기울기를 계산할 수 있다. 노광 항은 다음을 제공한다.

$$ h = 1 - e^{-CIt} \quad \text{which leads to} \quad \frac{\partial h}{\partial x} = (1-h)\ln(1-h) \frac{\partial \ln I}{\partial x} \tag{9.37} $$

반응은 유효 산 농도를 보호된 폴리머 농도로 변환한다.

$$ m^* = e^{-\alpha_f h_{\text{eff}}} \quad \text{which leads to} \quad \frac{\partial m^*}{\partial x} = -\alpha_f m^* \frac{\partial h_{\text{eff}}}{\partial x} \tag{9.38} $$

식 (9.36)부터 (9.38)을 결합하면 다음과 같다.

$$ \frac{\partial m^*}{\partial x} \approx -\frac{1}{\eta} m^* (1 - e^{-\eta \alpha_f}) (1 - h) \ln(1 - h) \frac{\partial \ln I}{\partial x} \tag{9.39} $$

여기서

$$ \eta = \frac{\pi^2 \sigma_D^2}{2 L^2 K_{\text{amp}} t_{\text{PEB}}} = \frac{\pi^2 D}{L^2 K_{\text{amp}}} = \frac{1}{\tau K_{\text{amp}}} $$

항 $\eta$는 이 피처에 대한 확산 속도와 반응 속도의 비율을 나타낸다. 남은 유일한 단계는 공칭 라인 가장자리에서 $h_{\text{eff}}$를 $h$와 관련시키는 것이다. 식 (9.34)에 설명된 간단한 경우를 취하면 다음과 같다.

$$ h_{\text{eff}}(p/4) = a_0 - a_2^* = a_0 - a_2 \left( \frac{1 - e^{-2(2\pi \sigma_D/p)^2}}{2(2\pi \sigma_D/p)^2} \right) \tag{9.40} $$

지수 함수를 테일러 급수로 전개하면,

$$ h_{\text{eff}} = a_0 - a_2 \left( 1 - (2\pi \sigma_D/p)^2 + \frac{4}{3}(2\pi \sigma_D/p)^4 - \dots \right) \tag{9.41} $$

확산으로 인한 잠상의 과도한 저하를 방지하기 위해, $2\pi \sigma_D/p$의 전형적인 값은 0.5 이하일 것이다. 전형적인 잠상은 $a_0$보다 약 한 자릿수(order of magnitude) 작은 $a_2$를 가질 것이다. 따라서 전형적인 경우에 대해 $h_{\text{eff}}$를 다음과 같이 근사할 수 있다.

$$ h_{\text{eff}} \approx a_0 - a_2 + a_2 (2\pi \sigma_D/p)^2 \approx h \text{ to an error of } \sim 5\% \text{ or less} \tag{9.42} $$

다시 말해, 라인 가장자리에서 산 농도는 확산으로 인해 크게 변하지 않는다. 결과적으로 잠상 기울기에 대한 최종 표현식은 다음과 같이 된다.

$$ \frac{\partial m^*}{\partial x} \approx -\frac{1}{\eta} e^{-\alpha_f h_{\text{eff}}} (1 - e^{-\eta \alpha_f}) (1 - h_{\text{eff}}) \ln(1 - h_{\text{eff}}) \frac{\partial \ln I}{\partial x} \tag{9.43} $$

[Figure 9.15]는 식 (9.43)을 사용하여 잠상 기울기(LIG)가 $\alpha_f$(PEB 시간에 비례함)에 따라 어떻게 변하는지를 보여준다. 낮은 수준의 증폭(짧은 PEB 시간)에서는 기울기가 증폭 제어(amplification controlled)되며, 굽기 시간이 증가하면 기울기가 개선된다. 긴 PEB 시간에서는 기울기가 확산 제어(diffusion controlled)되며, 굽기 시간이 증가하면 확산으로 인해 기울기가 감소한다. 따라서 차단된(blocked) 폴리머 농도의 최대 LIG를 생성하는 최적의 굽기 시간(최적의 $\alpha_f$)이 존재한다.

이제 목표는 주어진 $\eta$ 값에 대해 최적의 최종 차단된 농도 $m^*$(동등하게 최적의 $h_{\text{eff}}$)와 최적의 증폭 수준 $\alpha_f$를 찾는 것이 된다. 최적의 $\alpha_f$는 주어진 $m^*$ 값 또는 주어진 $h_{\text{eff}}$ 값에 대해 결정될 수 있다.

$$ \text{optimum } \alpha_f = -\left[ \frac{1 + \ln(1 - h_{\text{eff}})}{(1 - h_{\text{eff}}) \ln(1 - h_{\text{eff}})} \right] = \frac{1}{\eta} \ln \left( \frac{h_{\text{eff}} + \eta}{h_{\text{eff}}} \right) \tag{9.44} $$

[Figure 9.16]은 $\eta$의 함수로서 최대 잠상 기울기를 생성하는 $\alpha_f$와 $m^*$ 값의 수치적 결과를 제공한다. [Figure 9.17]은 그 결과로 얻은...

[Figure 9.15] 증폭과 함께 확산을 포함하면 잠상 기울기(LIG)를 최대화하는 최적의 PEB가 존재하며, 여기서는 가능한 최대 LIG에 대한 상대적인 값으로 보여준다. 이 예에서 $K_{\text{amp}} = 0.1 s^{-1}$, $\tau = 200$초이며, 노광량은 각 PEB 시간에 대해 최대 기울기를 제공하도록 선택되었다.
Relative LIG (after PEB): 상대적 LIG (PEB 후)
PEB time (sec) or $10\alpha_f$: PEB 시간 (초) 또는 $10\alpha_f$
Total Gradient: 전체 기울기
Amplification: 증폭
Diffusion: 확산

[Figure 9.16] 최종 잠상 기울기를 최대화하기 위한 (a) 증폭 인자와 (b) 탈보호 농도의 최적값 ($\eta$의 함수로서)
Optimum $m^*$: 최적 $m^*$

최대 잠상 기울기를 보여준다. $\eta = 0$(확산 없음)인 경우, 해는 이전 섹션에서 주어진 결과와 일치한다. 상대적인 확산 양이 증가함에 따라 최적의 증폭 인자는 빠르게 떨어진다. 약 $\eta = 0.1$($\alpha_f \approx 3$)에서의 반응의 꺾이는 점(knee)은 증폭 인자가 $\eta$에 대해 높은 민감도에서 낮은 민감도로 전환되는 지점이다. 상용 레지스트에 대한 $\eta$의 전형적인 값은 0.1–0.2 정도이므로, 최적의 증폭 인자는 3에 가깝고 최적의 탈보호 농도는...

[Figure 9.17] 최종 잠상 기울기의 최적값 (이미지 로그 기울기에 상대적인, $\eta$의 함수로서)

라인 가장자리에서 약 0.45이다. 이 $\eta$ 범위에 대한 최적의 최종 LIG(이미지 로그 기울기에 상대적인)는 약 0.25이며, 이는 확산이 없는 최적의 LIG에서 약 1/3 감소한 것이다([Figure 9.17] 참조).

[Figure 9.17]에 표시된 결과로부터, 증폭에 상대적인 확산의 감소(즉, $D/K_{\text{amp}}$ 및 $\eta$의 감소)가 개선된 최종 잠상 기울기로 이어질 수 있음이 분명하다. 또한 주어진 $D/K_{\text{amp}}$에 대해 피처 크기가 줄어들면 $\eta$ 값은 커지므로, $\eta$를 일정하게 유지하기 위해서만 각 새로운 리소그래피 기술 세대마다 $D/K_{\text{amp}}$가 지속적으로 개선되어야 한다. 확산도와 증폭 속도 상수 모두 온도 의존적이기 때문에, 온도를 변경하면 그 비율이 바뀔 가능성이 높다. 각 항에 대해 아레니우스(Arrhenius) 식을 사용하면,

$$ \frac{D}{K_{\text{amp}}} = \frac{A_D e^{-E_{aD}/RT}}{A_{rK} e^{-E_{aK}/RT}} = A_r' e^{-(E_{aD} - E_{aK})/RT} \tag{9.45} $$

확산과 반응 사이의 활성화 에너지(activation energies) 차이는 고온 또는 저온 굽기가 더 낮은 $\eta$를 생성하여 더 나은 잠상 기울기를 생성할지 여부를 결정한다.

바이어스-피터슨(Byers–Petersen) 모델을 사용하면 $\eta$의 온도 의존성은 더 복잡해진다. 6장을 상기해보면, 전체 증폭 속도 상수는 산 확산도에 다음과 같이 의존한다.

$$ K_{\text{amp}} = \frac{K_{\text{react}} K_{\text{diff}} D}{K_{\text{react}} + K_{\text{diff}} D} \tag{9.46} $$

따라서 증폭에 대한 확산도의 비율은 다음과 같이 된다.

$$ \frac{D}{K_{\text{amp}}} = \frac{1}{K_{\text{diff}}} + \frac{D}{K_{\text{react}}} \tag{9.47} $$

일반적으로 $K_{\text{diff}}$는 온도에 따라 크게 변하지 않을 것으로 예상된다. 따라서 레지스트(resist)가 확산 제어(diffusion-controlled) 영역($K_{\text{react}} \gg K_{\text{diff}}D$)에서 작동한다면, $\eta$는 온도에 비교적 둔감할 것이다. 그러나 반응 제어(reaction-controlled) 영역($K_{\text{react}} \ll K_{\text{diff}}D$)에서는 $\eta$가 식 (9.45)에 나타난 온도 의존성을 가질 것이다.

## 9.5.4 화학 증폭형 레지스트 – 퀀처를 포함한 반응-확산

이전 절의 분석은 산 손실(acid loss)이 없는 단순한 반응-확산 시스템에서 확산의 역할을 이해하는 데 매우 유용하다. 그러나 모든 중요한 화학 증폭형 레지스트(chemically amplified resists)는 염기성 퀀처(base quencher)를 포함하고 있는데, 이는 산 손실의 유익한 원천이다. 일반적으로 퀀처는 최종 잠상(latent image)이나 최종 잠상 기울기(latent image gradient)를 해석적으로 구하려는 모든 노력을 크게 복잡하게 만든다. 하지만 퀀처가 존재할 때도 위의 분석이 적용되는 한 가지 특수한 경우가 있다. 산-퀀처 반응이 확산에 비해 매우 빠르고(일반적으로 매우 타당한 가정이다), 퀀처가 산과 정확히 동일한 확산도(diffusivity)를 갖는다면, PEB 시작 시점의 초기 산 농도 $h(x,0)$은 단순히 배경 퀀처 농도만큼 감소한다. [식 (9.32)와 같은 초기 산 잠상의 푸리에 급수 표현에서 퀀처의 영향은 $a_0$ 값의 감소일 뿐임에 주목하라.] 음의 산 농도는 염기성 퀀처의 농도를 나타내므로, 산과 염기의 확산 모두 식 (9.28)의 컨볼루션을 사용하여 적절히 계산된다. 물론 증폭 계산을 수행하기 전에 유효 산 농도인 $h_{\text{eff}}(x)$의 음수 값은 0으로 설정해야 한다.

상대 초기 농도 $q_0$인 퀀처에 대해, 노광 및 초기 퀀칭(quenching) 후의 산 기울기는 과잉 산 영역에서 다음과 같이 된다.

$$ h = 1 - e^{-CIt} - q_0 \quad \text{이것은 다음을 유도한다} \quad \frac{\partial h}{\partial x} = (1 - h - q_0) \ln(1 - h - q_0) \frac{\partial \ln I}{\partial x} \tag{9.48} $$

그 결과 최종 잠상 기울기는 다음과 같다.

$$ \frac{\partial m^*}{\partial x} \approx \frac{1}{\eta} e^{-\alpha_t h_{\text{eff}}} (1 - e^{-\eta \alpha_t})(1 - h_{\text{eff}} - q_0) \ln(1 - h_{\text{eff}} - q_0) \frac{\partial \ln I}{\partial x} \tag{9.49} $$

최종 잠상 기울기를 최대화하는 $\alpha_t$ 값은 다음과 같다.

$$ optimum \ \alpha_t = - \left[ \frac{1 + \ln(1 - h_{\text{eff}} - q_0)}{(1 - h_{\text{eff}} - q_0)\ln(1 - h_{\text{eff}} - q_0)} \right] = \frac{1}{\eta} \ln \left( \frac{h_{\text{eff}} + \eta}{h_{\text{eff}}} \right) \tag{9.50} $$

최적 기울기에 대한 퀀처의 영향은 [Figure 9.18]에서 볼 수 있다. 퀀처를 사용하면 더 높은 $\eta$ 값에서도 공정을 실행할 수 있으며, 여전히 양호한 잠상 기울기를 제공한다. 이 그림의 $q = 0.1$ 경우, 퀀처가 없는 경우에 비해 약 0.23 더 높은 $\eta$ 값이 동일한 최적 기울기를 제공한다. 또는 주어진 $\eta$에 대해, 더 높은 $q_0$는 더 높은 최적 기울기를 허용한다. 따라서 퀀처의 존재는 확산에 가해지는 제약을 크게 완화하여, 확산도가 더 높은 레지스트가 더 작은 피처(feature)에서도 잘 작동할 수 있게 한다. [Figure 9.19]는 최적 기울기를 생성하는 $\alpha_t$와 $m^*$ 값을 보여준다.

[Figure 9.18]에서 0이 아닌 퀀처에 대한 두 곡선은 $\eta$의 어떤 임계값($\eta_c$라고 함)까지만 그려져 있음에 유의하라. $\eta < \eta_c$일 때 최적 $m^*$는 1에 접근한다(참고

![Figure 9.18]

[Figure 9.18] 퀀처가 있는 경우와 없는 경우에 대해 $\eta$의 함수로 나타낸 최종 잠상 기울기의 최적값(이미지 로그 기울기 대비)
* 내부 텍스트:
    * Y축: $-(dm^*/dx)/ILS$
    * X축: $\eta = \pi^2 D / (L^2 K_{\text{amp}})$
    * $q_0 = 0$, $q_0 = 0.1$, $q_0 = 0.2$

![Figure 9.19]

[Figure 9.19] 서로 다른 퀀처 로딩에 대해 $\eta$의 함수로서 최종 잠상 기울기를 최대화하기 위한 (a) 증폭 인자와 (b) 탈보호 농도의 최적값
* 내부 텍스트:
    * (a) Y축: Optimum $\alpha_t$ (최적 $\alpha_t$)
    * (b) Y축: Optimum $m^*$ (최적 $m^*$)
    * X축: $\eta = \pi^2 D / (L^2 K_{\text{amp}})$
    * $q = 0$, $q = 0.1$, $q = 0.2$

Figure 9.19). 이 경우, 최고의 잠상 기울기는 퀀처가 모든 산을 막 제거하는 지점(즉, $h=0$)이 공칭 라인 에지(nominal line edge)에 위치할 때 발생한다. 그 결과 나타나는 LIG는 꽤 높다(연습문제 9.8 참조).

$$ \left. \frac{\frac{\partial m^*}{\partial x}}{ILS} \right|_{\max} \approx \frac{1}{\eta} (1 - q_0) \ln(1 - q_0) \tag{9.51} $$

리소그래피 공정을 최적화하기 위한 많은 접근 방식이 있다. 매우 일반적으로, 초점 심도(depth of focus)(선량 및 초점 오류 모두에 대한 민감도를 포함함)를 측정하기 위해 초점-노광 매트릭스(focus-exposure matrix)가 사용되며, 선택된 임계 피처(critical features)에 대해 초점 심도를 최대화하도록 공정이 최적화된다. 이러한 실험적 최적화 노력은 적절한 이론에 의해 안내될 때 가장 효과적이고 효율적이다. 여기서는 잘 알려진 이미지 로그 기울기(image log-slope)를 사용하는 구배(gradient) 기반의 리소그래피 최적화 접근 방식을 제시한다. 투영되고 포토레지스트에 기록되는 이미지의 구배를 계산하고 최적화함으로써, 초점을 통해 초점 심도를 최대화하는 명확한 방향을 볼 수 있다. 이 접근 방식은 오류의 1차 전파 분석, 즉 입력 변동이 CD 출력에 미치는 영향을 다루는 테일러 급수(Taylor series) 접근 방식으로도 생각할 수 있다. 노광 선량의 작은 오류는 공칭 라인 가장자리(nominal line edge)에서의 초점 의존적 이미지 기울기에 따라 CD에 영향을 미친다.

## 9.1 정보 전달로서의 리소그래피

이 장에서는 노광 관용도(exposure latitude)와 초점에 따른 노광 관용도의 변화를 CD 제어의 기본 지표로 사용하여 CD 제어에 초점을 맞출 것이다. 여기서 취하는 접근 방식은 리소그래피를 일련의 정보 전달 단계로 간주한다([Figure 9.1]). 설계자는 단순한 다각형 모양의 형태로 원하는 패턴을 배치한다. 이 레이아웃 데이터는 마스크 라이터(mask writer)를 구동하여 포토마스크의 투과율(예: 크롬 및 유리)에 공간적 변화가 생기도록 한다. 레이아웃의 정보는 비록 완벽하지는 않지만 마스크의 투과율 분포로 전달되었다. 다음으로, 마스크는 투영 이미징 장비(projection imaging tool)에서 마스크의 공간상 이미지(aerial image)를 생성하는 데 사용된다.

[Figure 9.1] 정보 전달 단계의 시퀀스로 표현된 리소그래피 공정
Design: 설계
Mask: 마스크
공간상 이미지: 공간상 이미지
Image in Resist: 레지스트 내부 이미지
Latent Image: 잠상
PEB Latent Image: PEB 잠상
Developed Resist Image: 현상된 레지스트 이미지

그러나 파장 및 렌즈 개구수(numerical aperture)의 회절 한계로 인해 웨이퍼로 전달되는 정보는 감소한다(Chapter 2 참조). 공간상 이미지는 마스크 정보의 불완전한 표현이다. 수차(aberrations), 플레어(flare) 및 기타 비이상적인 요소들이 이미지 품질을 더욱 저하시킨다(Chapter 3 참조). 이 공간상 이미지는 레지스트 내부로 투영되는데, 여기서 각도에 따른 투과율 변화, 레지스트 굴절 및 기판 반사로 인해 레지스트 내부 이미지는 공간상 이미지와 달라진다(Chapter 4 참조). 그 다음 노광은 노광된 감광제(sensitizer)와 노광되지 않은 감광제 농도의 잠상(latent image)을 생성하며, 이는 이제 원래 공간상 이미지로 저장된 정보의 일부분을 포함한다(Chapter 5 참조). 노광 후 굽기(post-exposure bake, PEB)는 확산(기존 레지스트의 경우) 또는 반응 및 확산(화학 증폭형 레지스트의 경우)을 통해 이 잠상을 새로운 잠상으로 변경하며, 그 결과 잠상의 정보 손실이 발생한다(Chapter 6 참조). 마지막으로, 현상은 잠상을 현상 속도의 이미지로 변환한 다음, 현상 경로를 통해 최종 레지스트 프로파일로 변환된다(Chapter 7 참조).

이 시퀀스의 각 단계에서 정보 손실의 가능성이 있다. 최종 현상된 레지스트 이미지는 원래 설계 데이터의 완벽한 표현이 아니다. 이 정보 전달 단계 시퀀스의 각 단계에서 정보 내용의 지표를 정의함으로써, 최종 이미지에 포함된 정보를 최대화하기 위한 체계적인 접근 방식을 찾을 수 있다. 각 이미지에 포함된 정보는 리소그래피 공정을 통해 전파된다. 공간상 이미지 $I(x)$ 및 레지스트 내부 이미지의 형성에서부터, 해당 이미지에 의한 포토레지스트 노광으로 화학종 $m(x)$ 또는 $h(x)$의 잠상을 형성하고, 확산 및 가능한 반응이 새로운 잠상 $m^*(x)$를 생성하는 노광 후 굽기(PEB)를 거쳐, 마지막으로 잠상이 현상 속도 이미지 $r(x)$를 생성하여 피처 가장자리의 정의를 초래하는 현상 단계까지 이어진다(단순함을 위해 이 장 전체에서 1차원 예시가 사용됨).

## 9.2 공간상 이미지

스캐너(scanners), 스테퍼(steppers) 또는 스텝-앤-스캔(step-and-scan) 장비와 같은 투영 이미징 장비는 마스크 패턴의 이미지를 공기 중으로, 그리고 궁극적으로 포토레지스트 내부로 투영한다. 투영된...

[Figure 9.2] 이미지 대비(image contrast)는 사진 및 기타 이미징 응용 분야에서 사용되는 이미지 품질의 일반적인 지표이지만, 리소그래피 품질과는 직접적인 관련이 없다.
Mask: 마스크
Image: 이미지

공기 중의 이미지는 공간상 이미지(aerial image)라고 불리며, 이는 이미지 평면 내(또는 근처)의 공간적 위치의 함수로서 빛의 강도 분포이다. 공간상 이미지는 레지스트(resist)에 노광되는 정보의 원천이며, 현상(development) 중에 3차원 레지스트 이미지가 나타나도록 하는 용해 속도의 기울기(gradient)를 형성한다. 공간상 이미지의 품질은 레지스트에 제공되는 정보의 양을 결정하며, 결과적으로 최종 레지스트 프로파일의 품질과 제어 가능성을 결정한다.

공간상 이미지의 품질은 어떻게 판단하는가? 예를 들어, 부분 간섭성(partial coherence)의 두 가지 다른 값에 대해 공간상 이미지가 알려져 있다면, 어떤 것이 더 나은지 객관적으로 어떻게 판단하는가? 역사적으로 이미지 평가 문제는 사진과 같은 응용 분야에서 오랫동안 다루어져 왔다. 이미지 품질의 고전적인 지표는 이미지 대비(image contrast)이다([Figure 9.2]). 등간격의 라인(line)과 스페이스(space)로 구성된 마스크 패턴이 주어지면, 이미지 대비는 먼저 최대 빛 강도(스페이스 이미지의 중심에서)와 최소 빛 강도(라인의 중심에서)를 결정하고 다음과 같이 대비를 계산하여 정의된다.

$$ Image\ Contrast = \frac{I_{\max} - I_{\min}}{I_{\max} + I_{\min}} \quad (9.1) $$

목표는 명확하게 구별되는 밝고 어두운 패턴을 생성하는 것이므로, 이상적으로 $I_{\min}$은 $I_{\max}$보다 훨씬 작아야 하며, 고품질('고대비') 이미지의 경우 1.0에 가까운 대비를 제공해야 한다.

이러한 이미지 품질 지표는 명확하고 직관적이지만, 리소그래피 이미지에 적용할 때는 몇 가지 문제가 있다. 첫째, 이 지표는 등간격의 라인과 스페이스에 대해서만 엄격하게 정의된다. 예를 들어 고립된 라인이나 콘택트 홀(contact hole)에 적용하도록 이미지 대비의 정의를 수정하는 것은 가능하지만, 이러한 수정된 정의가 유용한지 또는 서로 비교 가능한지는 확실하지 않다. 이 지표를 고립된 가장자리(edge)에 적용하는 것은 분명히 불가능하다. 둘째, 이미지 대비는 해상도 한계 근처의 패턴에만 유용하다. 큰 피처(feature)의 경우 이미지 대비는 이미지 품질에 관계없이 본질적으로 1.0이므로, 레지스트 선폭(linewidth) 제어와 같은 리소그래피 품질의 실제 지표와 직접적인 관련이 없다.

근본적으로 이미지 대비 지표는 엉뚱한 곳에서 공간상 이미지를 샘플링한다. 스페이스의 중심과 라인의 중심은 이미지에서 걱정해야 할 중요한 영역이 아니다. 중요한 것은 공칭(nominal) 라인 가장자리 근처의 이미지 모양이다. 밝음과 어두움 사이의 가장자리는 결과적인 레지스트 프로파일의 위치를 결정한다.

포토레지스트 가장자리의 위치를 결정한다. 이미지 내의 밝음에서 어두움으로의 이러한 전이는 포토레지스트 가장자리가 어디에 있어야 하는지에 대한 정보의 원천이다. 강도 전이가 가파를수록 이미지의 가장자리 정의(definition)가 더 좋아지고, 결과적으로 레지스트 패턴의 가장자리 정의도 더 좋아진다. 관심 있는 리소그래피 속성이 포토레지스트 선폭(linewidth) 제어(즉, 레지스트 가장자리의 위치)라면, 이 리소그래피 결과에 영향을 미치는 이미지 지표는 원하는 포토레지스트 가장자리 근처의 공간상 이미지 강도의 기울기(slope)이다.

위치 $x$의 함수로서 이미지 강도 $I$의 기울기($dI/dx$)는 밝음에서 어두움으로의 전이에서 이미지의 가파름을 측정한다. 그러나 유용하려면 적절하게 정규화되어야 한다. 예를 들어, 빛의 강도를 단순히 두 배로 늘리면 기울기도 두 배가 되지만 이미지 품질은 향상되지 않는다(이는 강도가 노광량(exposure dose)의 역수 부분이며, 이는 포토레지스트의 최종 피처 크기를 올바르게 설정하기 위해 조정되기 때문이다). 기울기를 강도로 나누면 이러한 효과가 정규화된다. 결과적인 지표를 이미지 로그 기울기(Image Log-Slope, ILS)라고 한다.

$$ ILS = \frac{1}{I} \frac{dI}{dx} = \frac{d \ln(I)}{dx} \quad (9.2) $$

여기서 이 로그 기울기는 공칭(원하는) 라인 가장자리에서 측정된다([Figure 9.3]). 이미지 강도의 상대적 변화는 노광량의 상대적 변화와 동일하므로, ILS는 상대적 노광 에너지 기울기이기도 하다. 포토레지스트 가장자리 위치(선폭)의 변화는 일반적으로 공칭 선폭의 백분율로 표현되므로, 위치 좌표 $x$ 또한 공칭 선폭 $w$를 곱하여 정규화할 수 있으며, 이를 정규화된 이미지 로그 기울기(Normalized Image Log-Slope, NILS)라고 한다.

$$ NILS = w \frac{d \ln(I)}{dx} \quad (9.3) $$

NILS는 공간상 이미지의 리소그래피 유용성을 판단하는 가장 좋은 단일 지표이다.$^{1-3}$

NILS는 이미지 품질의 척도이므로 광학 매개변수가 이미지 품질에 어떤 영향을 미치는지 조사하는 데 사용할 수 있다. 가장 명백한 예 중 하나는 초점 이탈(defocus)로, 이미지가 초점에서 벗어나면 NILS가 감소한다. [Figure 9.4a]는 최적 초점과 두 가지 수준의 초점 이탈에서의 스페이스 공간상 이미지를 보여준다. '흐려진(blurred)' 이미지는 초점이 맞은 이미지에 비해 공칭 라인 가장자리에서 명백히 더 낮은 ILS를 가진다. 로그 기울기 또는 NILS를 초점 이탈의 함수로 플롯팅함으로써, 공중

[Figure 9.3] 이미지 로그 기울기(또는 정규화된 이미지 로그 기울기, NILS)는 리소그래피 응용 분야에서 이미지 품질의 가장 좋은 단일 지표이다.
Mask: 마스크
Image: 이미지 [Figure 9.4] 초점 이탈의 효과는 (a) 공간상 이미지를 '흐리게(blur)' 하여, (b) 이미지가 초점에서 벗어남에 따라 로그 기울기가 감소하는 결과를 낳는다(300-nm 피치에서의 150-nm 스페이스, NA = 0.93, $\lambda = 193 nm$).
(a) Relative Intensity: 상대 강도, Horizontal Position (nm): 수평 위치 (nm), In Focus: 초점 맞음
(b) Normalized Image Log-Slope: 정규화된 이미지 로그 기울기, Defocus (microns): 초점 이탈 (microns)

(이전 페이지에서 이어짐) 이미지 품질 저하를 정량화할 수 있다([Figure 9.4b]). 이 로그 기울기 초점 이탈 곡선은 초점이 리소그래피 공정에 미치는 영향을 이해하는 데 매우 중요한 도구를 제공한다. 예를 들어, 적절한 레지스트 이미지나 선폭 제어를 제공하기에 충분하지 않은 공간상 이미지의 최소 허용 NILS 값이 있다고 가정해 보자. [Figure 9.4b]에서, 예를 들어 최소 허용 NILS 값이 1.5라면, 이 이미징 공정은 약 $\pm 0.14 \mu m$의 초점 이탈을 허용하면서도 여전히 허용 가능한 품질의 공간상 이미지를 얻을 수 있다는 것을 의미한다. 따라서 최소 허용 NILS를 추정하면 초점 심도(depth of focus)를 추정할 수 있다. 일반적으로 공간상 이미지의 초점 반응은 최적 초점에 대해 대칭이다. 이 경우 로그 기울기 초점 이탈 곡선은 일반적으로 양의 초점 이탈 값에 대해서만 플롯팅된다.

로그 기울기 초점 이탈 곡선이 이미징을 이해하는 데 어떻게 사용될 수 있는지 알아보기 위해, 공간상 이미지의 초점 동작에 대한 파장과 개구수(numerical aperture)의 영향을 고려해 보자. [Figure 9.5a]는 세 가지 다른 파장(365, 248, 193 nm)에 대해 0.25-$\mu m$ 라인/스페이스 패턴의 NILS가 초점 이탈에 따라 어떻게 저하되는지를 보여준다(다른 모든 리소그래피 매개변수는 일정하게 유지됨). 플롯에서 더 낮은 파장이 유용한 초점 이탈 범위에 대해 더 나은 이미지 품질을 제공한다는 것이 분명하다. 주어진 최소 허용 NILS 값에 대해, 더 낮은 파장은 더 넓은 범위의 초점에 대해 허용 가능한 성능을 허용할 것이다. 이미징되는 주어진 피처에 대해, 더 짧은 파장이 더 나은 초점 심도를 제공한다고 결론지을 수 있다.
