Repository: j-h-suh/semi-handbook

# 세미에이아이 핸드북 시리즈

> AI/ML 엔지니어를 위한 인터랙티브 기술 핸드북 플랫폼

## 소개

AI/ML 엔지니어가 실무에 필요한 도메인 지식을 **소프트웨어 엔지니어의 관점**으로 학습할 수 있는 온라인 교재 시리즈입니다. 인터랙티브 다이어그램, 수식 렌더링, AI 어시스턴트가 내장되어 있습니다.

## 핸드북 시리즈

### 📘 반도체 핸드북 (`/semi`)

반도체 산업에 진입하는 AI/ML 엔지니어를 위해, 웨이퍼부터 칩까지의 제조 공정을 설명합니다.

| Part | 내용 | 챕터 수 |
|------|------|---------|
| 들어가며 | 이 책의 목적과 독자 | 1 |
| Part 1 | 반도체 제조 기초 | 10 |
| Part 2 | 포토리소그래피 심화 | 14 |
| Part 3 | 수율 공학과 결함 분석 | 9 |
| Part 4 | AI와 반도체 제조 | 10 |
| Part 5 | 실무 레퍼런스 | 4 |

### 📗 통계학 핸드북 (`/stats`)

sklearn은 쓸 줄 알지만 통계적 검증은 자신 없는 ML 엔지니어를 위한 실전 통계학 입문서입니다.

| Part | 내용 | 챕터 수 |
|------|------|---------|
| 들어가며 | 왜 이 핸드북을 썼는가 | 1 |
| Part 1 | 기술통계 | 5 |
| Part 2 | 확률과 분포 | 6 |

File: next/fpol/chapters/ch06.md.bak (part 2 of 2)
# 제6장: 노광 후 베이크 (Post-Exposure Bake)
h_{eff}(x,y,x) = \frac{1}{t_{PEB}} \int_0^{t_{PEB}} (h(x,y,z,t=0) \otimes DPSF) dt = h(x,y,z,t=0) \otimes RDPSF
\end{gathered} \tag{6.81}
$$

이전과 마찬가지로, 연속체 근사에서 사용된 노광 후 산의 잠상 $h(x,y,z, t=0)$은 실제로는 평균 산 농도 $\langle h \rangle$이며, 표준 편차는 다음과 같이 주어진다.

그러나 유효 산 농도는 매우 구체적인 해석을 가진다. 즉, 주어진 지점에서의 산 농도의 시간 평균이다. 그렇다면 대답해야 할 흥미로운 질문은, 산 촉매 반응과 결합된 확산의 이러한 시간 평균 효과가 원래의 산 농도 불확실성과 비교하여 유효 산 농도의 불확실성에 영향을 미치는지 여부이다.

유효 산 농도의 통계적 특성을 결정하기 위해, 이전 절의 순수 확산 사례에서 했던 것처럼 단일 산 분자의 확산을 살펴보는 것으로 시작한다. 이진 확률 변수 $y_i(t)$를 원래 위치에서 거리 $r_i$만큼 떨어진 어떤 작은 부피 $dV$에서 시간 $t$와 $t+dt$ 사이의 간격 동안 해당 분자가 발견되는지 여부를 나타낸다고 하자.

$$
P(y_i(t)=1) = (2\pi \sigma^2)^{-3/2} e^{-r_i^2/2\sigma^2} \text{d}V, \quad \sigma^2 = 2Dt \tag{6.82}
$$

이 위치에 있는 $n_i$ 개의 산 분자가 확산하는 경우, 해당 부피 $dV$ 내에서 동일한 시간 간격 동안의 총 산 분자 수는 $Y_i(t)$가 되며, 이전 절에서 유도된 특성을 다시 갖는다.

$$
Y_i(t) = \sum_{j=1}^{n_i} y_{ij}(t), \quad \langle Y_i(t) \rangle = \langle n_i \rangle \langle y_i(t) \rangle, \quad \sigma_{Y_i}^2 = \langle Y_i(t) \rangle \tag{6.83}
$$

시간 $t$와 $t+dt$ 사이의 간격 동안 부피 $dV$로 산 분자를 기여할 수 있는 모든 위치로부터의 기여를 합산하면 표준 컨볼루션 결과가 생성된다.

$$
\begin{gathered}
Y(t) = \sum_i Y_i(t) \\
\langle Y(t) \rangle = \sum_i \langle n_i \rangle \langle y_i(t) \rangle = \langle n \rangle \otimes DPSF(t)
\end{gathered} \tag{6.84}
$$

지금까지의 결과는 시간 $t$에서의 부피 내 산의 수만 고려했기 때문에 순수 확산의 결과와 동일하다. 이제 우리는 0에서 $t_{\text{PEB}}$까지 시간에 대해 적분하고자 한다.

$$
\begin{gathered}
Y = \frac{1}{t_{\text{PEB}}} \int_0^{t_{\text{PEB}}} Y(t) dt \\
\langle Y \rangle = \frac{1}{t_{\text{PEB}}} \int_0^{t_{\text{PEB}}} \langle Y(t) \rangle dt = \frac{1}{t_{\text{PEB}}} \int_0^{t_{\text{PEB}}} \langle n \rangle \otimes DPSF(t) dt = \langle n \rangle \otimes RDPSF
\end{gathered} \tag{6.85}
$$

따라서 예상대로 연속체 근사에서 사용된 유효 산 농도는 사실 확률론적 확률 변수의 평균값이다. 그러나 $Y$의 불확실성은 몇 가지 추가적인 복잡성을 수반한다. 과거에 했던 대로 진행하면 다음과 같다.

$$
\begin{gathered}
\sigma_Y^2 = E(Y^2) - \langle Y \rangle^2 \\
E(Y^2) = \frac{1}{t_{\text{PEB}}^2} E\left( \left[ \int_0^{t_{\text{PEB}}} Y(t) dt \right]^2 \right) = \frac{1}{t_{\text{PEB}}^2} E\left( \int_0^{t_{\text{PEB}}} Y(t) dt \int_0^{t_{\text{PEB}}} Y(t') dt' \right) \\
= \frac{1}{t_{\text{PEB}}^2} \int_0^{t_{\text{PEB}}} \int_0^{t_{\text{PEB}}} E(Y(t')Y(t)) dt dt'
\end{gathered} \tag{6.86}
$$

이전의 유도 과정과 비교하여 이 경우 다른 점은 $Y(t')$와 $Y(t)$가 독립적이지 않다는 것이다. 만약 어떤 산이 시간 $t$에 관심 부피 내에 존재한다면, 시간 $t'$에 동일한 부피 내에서 같은 산을 발견할 확률은 시간 $t$에 그 산이 부피 내에서 발견되지 않았을 때보다 더 클 것이다. 따라서 $Y(t')$와 $Y(t)$ 사이에는 상관관계가 존재할 것이며, 이는 $t'$가 $t$에 가까울수록 가장 강하고 두 시간 사이의 차이가 커질수록 감소할 것이다.

식 (6.86)에 $Y(t)$의 정의를 적용하면,

$$
E(Y^2) = \frac{1}{t_{\text{PEB}}^2} \int_0^{t_{\text{PEB}}} \int_0^{t_{\text{PEB}}} E\left( \sum_i \sum_{j=1}^{n_i} y_{ij}(t) \sum_k \sum_{l=1}^{n_k} y_{kl}(t') \right) dt dt' \tag{6.87}
$$

$ij \neq kl$인 경우(즉, 서로 다른 산 분자에 대해), 시간 경과에 따른 상관관계는 존재할 수 없다. 따라서 유일한 시간 상관관계는 동일한 산 분자가 다른 시간에 부피 내로 들어오는 것에서 비롯된다. 시간 적분을 안쪽으로, 공간 적분을 바깥쪽으로 가져오도록 적분 순서를 변경하면, 우리는 다음을 찾는 데 관심이 있다.

$$
\Lambda = \frac{1}{t_{\text{PEB}}^2} \int_0^{t_{\text{PEB}}} \int_0^{t_{\text{PEB}}} E\left( \sum_{j=1}^{n_i} y_{ij}(t) \sum_{l=1}^{n_i} y_{il}(t') \right) dt dt' \tag{6.88}
$$

시간을 통한 상관관계는 오직 $j=l$일 때만 존재하므로,

$$
E\left( \sum_{j=1}^n y_j(t) \sum_{l=1}^n y_l(t') \right) = E[n(n-1)\langle y(t) \rangle \langle y(t') \rangle + nE(y(t)y(t'))] \tag{6.89}
$$

6.4.3절에 제시된 유도와 동일한 방식을 따라 다음을 얻는다.

$$
\begin{gathered}
\sigma_Y^2 = \langle n \rangle \otimes CovPSF \\
CovPSF = \frac{1}{t_{\text{PEB}}^2} \int_0^{t_{\text{PEB}}} \int_0^{t_{\text{PEB}}} E(y(t)y(t')) dt dt'
\end{gathered} \tag{6.90}
$$

여기서 $CovPSF$는 내가 '공분산 점 확산 함수(covariance point spread function)'라고 부르는 새로운 함수이다. $y(t)$와 $y(t')$가 완벽하게 상관된 비물리적인 경우를 고려해 보자. 그 경우 $y(t)y(t') = y(t)$이고($y$는 이진 변수이므로) $CovPSF$는 $RDPSF$와 같다. 따라서 베이크 시간 동안의 완벽한 상관관계는 다음과 같은 결과를 낳는다.

$$
\sigma_Y^2 = \langle n \rangle \otimes RDPSF = \langle Y \rangle \tag{6.91}
$$

이는 최종 유효 산 농도가 대략적으로 푸아송 분포를 유지할 것임을 나타낸다. 완벽한 상관관계가 없다면 $CovPSF$는 $RDPSF$와 다를 것이며 분산은 푸아송 결과와 다를 것이다.

$y(t)$는 이진 확률 변수이므로 기댓값은 두 조건이 모두 참일 확률(즉, 산이 시간 $t$와 시간 $t'$ 모두에 부피 내로 들어왔을 확률)과 같다.

$$
E(y(t')y(t)) = P(y(t')=1 \text{ and } y(t)=1) = P(y(t')=1 | y(t)=1)P(y(t)=1) \tag{6.92}
$$

조건부 확률은 $t$와 $t'$ 사이의 시간 차이에 의해 지배된다.

$$
P(y(t')=1 | y(t)=1) = \frac{e^{-r^2/2\sigma^2}}{\sqrt{2\pi}\sigma} \text{d}V, \quad \sigma^2 = 2D|t-t'| \tag{6.93}
$$

여기서 편의를 위해 1차원 경우가 표시되었다. 따라서 $CovPSF$는 다음과 같이 쓸 수 있다.

$$
CovPSF = \frac{dV}{4\pi D t_{\text{PEB}}^2} \int_0^{t_{\text{PEB}}} \frac{e^{-r^2/4Dt}}{\sqrt{t}} dt \int_0^{t_{\text{PEB}}} \frac{e^{-r^2/4D|t-t'|}}{\sqrt{|t-t'|}} dt' \tag{6.94}
$$

여기서도 편의를 위해 1D 버전이 표시되었다. $t'$에 대한 내부 적분은 쉽게 평가할 수 있다.

$$
\frac{1}{\sqrt{4\pi D t_{\text{PEB}}}} \int_0^{t_{\text{PEB}}} \frac{e^{-r^2/4D|t-t'|}}{\sqrt{|t-t'|}} dt' = \frac{t_{\text{PEB}}-t}{t_{\text{PEB}}} RDPSF(t_{\text{PEB}}-t) + \frac{t}{t_{\text{PEB}}} RDPSF(t) \tag{6.95}
$$

불행히도 다음 적분은 해석적인 해를 갖지 않는 것으로 보인다. 그러나 적분의 몇 가지 특성은 결정될 수 있다. $r=0$일 때 적분 값은 다음과 같다.

$$
CovPSF(r=0) = \frac{dV}{\sigma^2} \left( \frac{1}{2} + \frac{1}{\pi} \right), \quad \sigma^2 = 2 D t_{\text{PEB}} \tag{6.96}
$$

수치 적분은 1D $CovPSF$가 $RDPSF$와 매우 유사하지만 확산 길이가 $\sigma/2$로 대체되었음을 보여준다.

$$
CovPSF(r) \approx \frac{dV}{2\sigma} \left[ 4 \frac{e^{-2x^2/\sigma^2}}{\sqrt{2\pi}\sigma} - \frac{4|x|}{\sigma^2} \text{erfc} \left( \frac{\sqrt{2}|x|}{\sigma} \right) \right] = \frac{dV}{2\sigma} RDPSF\left(\frac{\sigma}{2}\right) \tag{6.97}
$$

이 근사 형태와 식 (6.94)의 수치 적분과의 비교가 [Figure 6.9]에 나와 있다.

이제 $CovPSF$의 영향을 결정할 수 있다. $CovPSF$의 모양은 $RDPSF$의 모양과 매우 유사하지만, 유효 확산 길이가 2배 더 작다. 라인 가장자리 근처의 유효 산 농도는 눈에 띄게 다르지 않으므로...

[Figure 6.9] 식 (6.97)의 근사적 1D CovPSF와 식 (6.94)의 정의 적분에 대한 수치적 평가의 비교 RDPSF와 컨볼루션(convolution)될 때 산 농도에서 얻어지는 것과 같이, CovPSF의 이 부분과 컨볼루션될 때도 마찬가지일 것이다. 따라서, 유효 산 농도와 그 표준편차는 다음과 같이 근사될 수 있다.

$$
\langle h_{eff} \rangle = \langle h \rangle \otimes RDPSF
$$

$$
\sigma_{h_{eff}} \approx \sqrt{\frac{dV}{2\sigma_D}}\sigma_h \tag{6.98}
$$

CovPSF의 나머지는 단순히 비율 $dV/2\sigma_D$를 제공하며, 여기서 $\sigma_D$는 전체 확산 길이(diffusion length)이다. 이 문맥에서, $dV$는 탈보호(deblocking) 반응을 위한 (1차원) 포획 부피(capture volume)이다. 다시 말해, $dV/2$는 산이 탈보호 반응에 잠재적으로 참여하기 위해 보호된 사이트(blocked site)에 얼마나 가까이 접근해야 하는지를 나타낸다(이를 포획 범위(capture range), $a$라고 부른다). 식 (6.98)이 나타내듯이, 산 확산 길이가 탈보호 반응의 포획 범위를 초과할 때, 확산하는 촉매의 영향은 원래 산 분포에 존재하는 통계적 변동을 '부드럽게(smooth out)' 만드는 것이다.

위의 유도는 확산 확률의 1차원 형태를 사용했지만, 3차원으로의 확장은 직관적이다. 차원 $p$ ($p=1, 2$ 또는 $3$)의 문제에 대해,

$$
\sigma_{h_{eff}} \approx \left(\frac{a}{\sigma_D}\right)^{\frac{p}{2}} \sigma_h \tag{6.99}
$$

여기서 $a$는 탈보호 반응 포획 거리이다. 다시 말해, 산이 반응 포획 범위보다 짧은 거리를 확산한다면, 증폭 반응의 촉매적 성질은 실제로 원래 산 농도에 비해 유효 산 농도의 확률적 변동(stochastic variation)을 증가시킨다. 그러나, 확산 길이가 이 포획 범위보다 크다면, 촉매 반응의 시간 평균 효과는 확률적 거칠기(stochastic roughness)를 부드럽게 만들 것이다. 확률적 불확실성을 줄이는 것은 확산 그 자체가 아니라, 그렇게 하는 반응 촉매의 확산이다. 실제 레지스트 시스템에서는 확산 길이가 변함없이 반응 포획 거리보다 클 것이므로, 순 효과는 항상 유효 산 농도 표준편차의 감소가 될 것이다.

## 6.4.7 반응-확산 및 폴리머 탈보호

단일 보호 사이트의 탈보호에 대한 확률론(stochastics)은 6.4.4절의 단일 PAG 노광 분석과 같은 맥락을 따를 것이다. $y$를 주어진 단일 보호 사이트가 PEB(Post-Exposure Bake)가 끝날 때까지 보호된 상태로 남아있는지 여부를 나타내는 확률 변수라고 하자. 따라서 $y=1$은 사이트가 보호된 상태로 남아있음을 의미하고, $y=0$은 사이트가 탈보호되었음을 의미한다. 이전과 마찬가지로, 연속 동역학 분석(continuum kinetic analysis)은 단일 사이트가 주어진 유효 산 농도에 대해 탈보호될 확률을 제공한다.

$$
P(y=1|h_{eff}) = e^{-K_{amp}t_{PEB}h_{eff}}, \quad P(y=0|h_{eff}) = 1 - e^{-K_{amp}t_{PEB}h_{eff}} \tag{6.100}
$$

그러나 $h_{eff}$의 확률 분포는 명확하지 않다. 상대 산 농도는 푸아송(Poisson) 분포를 가지지만, 산 확산에 대한 시간 평균 효과는 이산적인 산 확률 변수를 연속적인 유효 산 확률 변수로 바꾼다.

이전 섹션에서 주어진 것과 같이 $h_{eff}$가 평균과 표준편차를 가진 정규 분포를 따른다고 가정하는 것이 합리적일 것이다. 따라서 $y$의 평균값은 다음과 같이 된다.

$$
\langle y \rangle = \frac{1}{\sqrt{2\pi}\sigma_{h_{eff}}} \int_{-\infty}^{\infty} (e^{-K_{amp}t_{PEB}h_{eff}}) e^{-(h_{eff} - \langle h_{eff} \rangle)^2 / 2\sigma_{h_{eff}}^2} dh_{eff}
$$

$$
\langle y \rangle = e^{-K_{amp}t_{PEB}\langle h_{eff} \rangle} e^{\frac{1}{2}(K_{amp}t_{PEB}\sigma_{h_{eff}})^2} \tag{6.101}
$$

확률 변수 $y$는 로그-정규(log-normal) 확률 분포를 가지며 식 (6.101)은 로그-정규 분포에 대한 표준 결과로 인식될 수 있다.

특정 작은 부피 내에 남아있는 보호된 그룹(blocked groups)의 총 수는 $Y$로 주어질 것이다.

$$
Y = \sum_{i=1}^{n_{0-block}} y_i \tag{6.102}
$$

$Y$의 평균은 이전과 같이 쉽게 계산할 수 있다.

$$
\langle Y \rangle = \langle n_{0-block} \rangle \langle y \rangle \tag{6.103}
$$

$Y$의 분산은 노광 중 광자 샷 노이즈(photon shot noise)에 대한 것과 유사한 결과로 찾을 수 있다.

$$
\sigma_Y^2 = \langle Y \rangle + \langle Y \rangle^2 (e^{(K_{amp}t_{PEB}\sigma_{h_{eff}})^2} - 1) \tag{6.104}
$$

$M$과 $Y$의 정의로부터,

$$
\langle M_0 \rangle = \frac{\langle n_{0-blocked} \rangle}{N_A V}, \quad \langle M \rangle = \frac{\langle Y \rangle}{N_A V}, \quad m \equiv \frac{M}{\langle M_0 \rangle} \tag{6.105}
$$

따라서,

$$
\langle m \rangle = \langle y \rangle \tag{6.106}
$$

그리고

$$
\sigma_m^2 = \frac{\sigma_M^2}{\langle M_0 \rangle^2} = \frac{\sigma_Y^2}{\langle n_{0-blocked} \rangle^2} \tag{6.107}
$$

다음을 제공한다.

$$
\sigma_m^2 = \frac{\langle m \rangle}{\langle n_{0-blocked} \rangle} + \langle m \rangle^2 (e^{(K_{amp}t_{PEB}\sigma_{h_{eff}})^2} - 1) \tag{6.108}
$$

유효 산 불확실성의 수준이 작을 때,

$$
\sigma_m^2 \approx \frac{\langle m \rangle}{\langle n_{0-blocked} \rangle} + \langle m \rangle^2 (K_{amp}t_{PEB}\sigma_{h_{eff}})^2 = \frac{\langle m \rangle}{\langle n_{0-blocked} \rangle} + (\langle m \rangle \ln \langle m \rangle)^2 \left(\frac{\sigma_{h_{eff}}}{\langle h_{eff} \rangle}\right)^2 \tag{6.109}
$$

이전과 마찬가지로, 첫 번째 항은 보호된 폴리머의 초기 분포로 인한 푸아송 불확실성을 포착한다. 두 번째 항은 유효 산 농도 불확실성의 영향을 포착한다. 이 식을 유효 산 농도의 분산에 대한 식 (6.99)와 결합하면, $$
\sigma_m^2 = \frac{\langle m \rangle}{\langle n_{0-blocked} \rangle} + (\langle m \rangle \ln \langle m \rangle)^2 \left(\frac{\sigma_h}{\langle h \rangle}\right)^2 \left(\frac{a}{\sigma_D}\right)^p \tag{6.110}
$$

마지막으로, 산 농도의 분산에 대해 식 (6.70)을 사용하면,

$$
\sigma_m^2 = \frac{\langle m \rangle}{\langle n_{0-blocked} \rangle} + (\langle m \rangle \ln \langle m \rangle)^2 \left(\frac{a}{\sigma_D}\right)^p \left( \frac{\langle h \rangle}{\langle n_{0-PAG} \rangle} + \frac{[(1-\langle h \rangle) \ln (1-\langle h \rangle)]^2}{\langle n \rangle} \right) \tag{6.111}
$$

또는 약간 다른 형태로,

$$
\left(\frac{\sigma_m}{\langle m \rangle}\right)^2 = \frac{1}{\langle n_{0-blocked} \rangle \langle m \rangle} + (K_{amp}t_{PEB})^2 \left(\frac{a}{\sigma_D}\right)^p \left( \frac{\langle h \rangle}{\langle n_{0-PAG} \rangle} + \frac{[(1-\langle h \rangle) \ln (1-\langle h \rangle)]^2}{\langle n \rangle} \right) \tag{6.112}
$$

위의 식들은 기본 파라미터들이 최종 보호된 폴리머 농도의 결과적인 분산에 어떻게 영향을 미치는지 보여주지만, 이 파라미터들이 항상 독립적인 것은 아니라는 사실 때문에 해석이 다소 복잡하다. 특히, 식 (6.26)의 바이어스-피터슨(Byers-Petersen) 모델은 $K_{amp}t_{PEB}$와 $\sigma_D a$ 사이의 관계를 보여준다. PEB 온도가 탈보호 반응을 확산 제어 영역(diffusion-controlled regime)에 놓는 경우에 대해, 식 (6.28)은 다음과 같이 표현될 수 있다.

$$
K_{amp}t_{PEB} = 2\pi\sigma_D^2 a \langle G_0 \rangle N_A \tag{6.113}
$$

식 (6.112)에서, 3차원 경우($p=3$)에 대해 사용하고 광자 샷 노이즈(photon shot noise)를 무시할 때, 그 결과는 다음과 같다.

$$
\begin{aligned}
\left(\frac{\sigma_m}{\langle m \rangle}\right)^2 &= \frac{1}{\langle n_{0-blocked} \rangle \langle m \rangle} + (2\pi\sigma_D^2 a \langle G_0 \rangle N_A)^2 \left(\frac{a}{\sigma_D}\right)^3 \left( \frac{\langle h \rangle}{\langle n_{0-PAG} \rangle} \right) \\
&= \frac{1}{\langle n_{0-blocked} \rangle \langle m \rangle} + (2\pi)^2 \left( \frac{\sigma_D a^5}{V^2} \right) \langle h \rangle \langle n_{0-PAG} \rangle \\
&= \frac{1}{V} \left[ \frac{1}{\langle M_0 \rangle N_A \langle m \rangle} + (2\pi)^2 \sigma_D a^5 \langle h \rangle \langle G_0 \rangle N_A \right]
\end{aligned} \tag{6.114}
$$

이 결과는 흥미롭지만, 레지스트가 PEB 반응을 완전히 확산 제어 영역에 놓을 만큼 충분히 높은 온도에서 처리될 가능성은 낮다.

전형적인 193-nm 레지스트의 예를 사용하여, $M_0N_A = 1.2/\text{nm}^3$, $G_0N_A = 0.042/\text{nm}^3$, $K_{amp}t_{PEB} = 2$이다. $\langle h \rangle = \langle h_{eff} \rangle = 0.3$, $\sigma_D = 5$이고 $p = 3$인 경우를 고려하자. $(10 \text{ nm})^3$ 부피에 대해, $\sigma_h/\langle h \rangle \approx 0.28$이고 $\sigma_{h_{eff}}/\langle h_{eff} \rangle \approx 0.025$이다. 남은 보호된 폴리머는 $\langle m \rangle = 0.55$와 $\sigma_m = 0.023$, 즉 약 4.3%를 가질 것이다. $(5 \text{ nm})^3$ 부피에 대해, $\sigma_m = 0.064$, 즉 약 11%이다. 가장 큰 영향을 미치는 요인은 그림 6.10에서 보여주는 바와 같이 확산 길이와 검토 중인 레지스트의 부피이다.

## 6.4.8 산-염기 퀀칭

흥미롭게도, 산-염기 중화 반응(acid-base neutralization reaction)은 확률적 모델링에 가장 큰 도전을 제기한다. 화학 증폭형 레지스트의 산 농도는 낮지만, 염기 퀀처(base quencher) 농도는 훨씬 더 낮아서 통계적 불확실성이 더 커진다.

[Figure 6.10] 고려 중인 부피(= 길이의 세제곱)와 2차원 문제에 대한 산의 확산 길이의 함수로서 상대 보호된 폴리머 농도의 상대 불확실성. 전형적인 193-nm 레지스트 값이 사용되었다: $G_0N_A = 0.042/\text{nm}^3$, $M_0N_A = 1.2/\text{nm}^3$, $K_{amp}t_{PEB} = 2$, 그리고 $\langle h \rangle = 0.4$가 되도록 하는 노광에 대해.
($y$축: $\sigma_m/m$, $x$축: $\sigma_D/a$)

작은 부피에 대한 농도. 또한, 반응이 소멸(annihilation) 반응 중 하나이므로, 산과 염기 농도의 통계적 변동은 효과적으로 산-염기 분리(segregation)로 이어질 수 있으며, 모든 산 또는 모든 염기의 덩어리(clumps)가 생길 수 있다. 이러한 덩어리는 위에서 제시된 확률적 모델로 예측될 고주파 거칠기와 쉽게 구별할 수 있는 저주파 라인 에지 거칠기(line edge roughness, LER)로 이어질 가능성이 높다. 이 흥미롭고 어려운 주제에 대한 추가 논의는 이 책의 범위를 벗어난다. 따라서, 산-염기 퀀칭은 LER에 미치는 영향이 매우 중요하지만, 여기서는 개발 중인 모델에서 고려되지 않을 것이다.

화학 증폭형 레지스트에서의 노광 및 반응-확산에 대한 확률적 설명은 9장에서 라인 에지 거칠기에 대한 모델을 개발하는 데 사용될 것이다.

## 연습문제

6.1. 식 (6.9)는 $h$가 국소적으로 일정하다는 가정 하에 화학 증폭형 레지스트의 보호 그룹 농도에 대한 (확산 또는 산 손실이 없는) 동역학적 해를 제공한다.
    (a) $m$의 상대 베이크 시간 감도에 대한 식을 유도하라 (즉, $dm/d\ln t_{PEB}$를 계산하라).
    (b) $m$의 상대 온도 감도에 대한 식을 유도하라 (즉, $dm/d\ln T$를 계산하라). 이를 통해, 낮은 활성화 에너지 레지스트와 높은 활성화 에너지 레지스트 중 어느 것이 온도 변화에 더 민감할 것인가?
    (c) 염기 퀀처의 존재가 $m$의 베이크 시간 또는 온도 감도를 변화시키는가?

6.2. 증폭 반응 $E_a = 25.0 \text{ kcal/mol}$ 및 $A_r = \exp(28.0) \text{ s}^{-1}$, 그리고 노광 속도 상수 $C = 0.05 \text{ cm}^2/\text{mJ}$를 가진 레지스트에 대해 유효 열 선량(effective thermal dose) 대 온도를 플롯하라. $100$에서 $140^\circ\text{C}$까지의 온도 범위를 사용하고 60초의 PEB 시간을 가정하라.

6.3. PAG 로딩(PAG의 초기 농도)을 증가시키는 것이 주어진 PEB 공정에 대한 유효 열 선량에 미치는 영향은 무엇인가?

6.4. 5장에서 주어진 전체 후지타-두리틀(Fujita-Doolittle) 방정식으로부터 간소화된 후지타-두리틀 방정식 (6.15)를 유도하라. 어떤 가정이 이루어져야 하는가?

6.5. 확산 및 산 손실 메커니즘을 무시하고, 촉매 사슬 길이(catalytic chain length, 산 분자당 탈보호 이벤트의 수)에 대한 식을 유도하라. 어떤 선량에서 촉매 사슬 길이가 최대가 될 것인가? 촉매 사슬 길이의 최대값은 얼마인가?

6.6. 가능한 산 손실 메커니즘 중 하나는 산 포획(acid trapping)이라고 불리며, 여기서 산은 레지스트 내에 갇혀서 소모된다. 확산 및 다른 모든 산 손실 메커니즘을 무시할 때, 이 산 손실 메커니즘은 다음에 의해 지배된다.

$$
\frac{\partial H}{\partial t_{PEB}} = -k_5 H
$$

이러한 조건 하에서, PEB가 끝날 때의 보호된 사이트 농도에 대한 식을 유도하라.

6.7. $x \gg \sigma_D$인 경우에 대해, 1차원 반응-확산 점 확산 함수(point spread function)에 대한 간소화된 '큰 인자(large argument)' 근사를 유도하라.

6.8. 헨리의 법칙(Henry's law, 1803년에 처음 공식화됨)은 용액에 용해되는 기체의 양이 용액 위의 기체의 부분 압력에 정비례한다고 명시하며, 일반적으로 낮은 농도에서만 사실인 것으로 밝혀졌다. 고체에 적용될 때, 고체 표면에 흡착되는 물질의 양(표면 농도)은 대기 중 물질의 부분 압력에 비례한다. 헨리의 법칙 상수라고 불리는 비례 상수는 두 물질에 모두 의존한다. 암모니아가 $100 \text{ ppb}$ (parts per billion)의 농도로 대기 중에 있고, 포토레지스트에서 암모니아에 대한 헨리의 법칙 상수가 상온에서 $30 \text{ liters-atm/mol}$이라고 가정하자. 암모니아의 표면 농도인 $B_0$는 얼마인가?

6.9. 식 (6.22)가 적용되고 $\sigma_B \ll$ 레지스트 두께라고 가정할 때, 레지스트 내부에서 발견되는 염기 오염 물질의 총량에 대한 식을 유도하라. 만약 이 총 염기 오염 물질의 양을 2배로 줄이고자 한다면, 노광 후 지연 시간(post-exposure delay time)을 얼마나 줄여야 하는가 (다른 모든 요인은 일정하다고 가정)?

6.10. 염기 퀀처의 첨가가 공기 중 염기 오염 물질에 대한 레지스트의 민감도를 줄이는 이유는 무엇인가?

6.11. 그림 6.7의 탈보호 동역학 데이터에 대해, 노광 속도 상수 $C = 0.03 \text{ cm}^2/\text{mJ}$이고 PEB 시간이 60초인 레지스트를 가정하라.
    (a) 레지스트가 $8 \text{ mJ/cm}^2$의 선량까지 탈보호를 보이지 않는다면, 레지스트에 대한 상대 퀀처 로딩은 얼마인가?
    (b) 표시된 각 온도에 대한 증폭 속도 상수를 추정하라.
    (c) 증폭 반응에 대한 활성화 에너지는 얼마인가?

6.12. 원하는 리소그래피 효과를 달성하기 위해 특정 양의 산이 필요하다고 가정할 때(즉, 광생성된 산의 평균 농도가 고정되어 있다고 가정), 광자 샷 노이즈가 PAG 로딩 샷 노이즈를 초과하기 전까지 광자의 평균 수는 얼마나 낮아질 수 있는가? 예를 들어, $\langle h \rangle = 0.3$이고 $\langle n_{0-PAG} \rangle/V = 0.05/\text{nm}^3$이며, 관심 영역이 $(10 \text{ nm})^3$라고 가정하라.

6.13. 주어진 공정에 대해 $\langle h \rangle = 0.3$이고 $\langle m \rangle = 0.5$라고 가정하라. 또한, 광자 샷 노이즈는 무시할 수 있고 $\langle n_{0-blocked} \rangle / \langle n_{0-PAG} \rangle = 30$이라고 가정하라. 1차원 문제에 대한 최종 보호된 폴리머 농도의 총 불확실성을 고려할 때, 산 불확실성의 기여를 탈보호 반응의 푸아송 불확실성과 동일하게 만들기 위해서는 $\sigma_D/a$가 얼마나 커야 하는가?

6.14. 식 (6.111)에서 보여주듯이, PEB 동안 산 확산을 증가시키는 것은 산 농도 변동으로 인한 확률적 불확실성을 줄인다. 이 불확실성을 얼마나 줄일 수 있는지에 대한 한계가 있는가 (즉, 산 확산 길이에 대한 실질적인 최대값이 있는가)? 설명하라.

6.15. 정성적으로, 염기 퀀처의 존재는 최종 보호된 폴리머 농도의 분산에 어떻게 영향을 미칠 것인가?

## 참고문헌

1. Ito, H. and Willson, C.G., 1984, Applications of photoinitiators to the design of resists for semiconductor manufacturing, in *Polymers in Electronics*, ACS Symposium Series 242, 11–23.
2. Willson, C.G., Ito, H. and Frechet, J.M.J., 1982, L’amplification chimique appliquée au développement de polymères utilisables comme résines de lithographie, *Colloque Internationale sur la Microlithographie: Microcircuit Engineering*, 82, 261.
3. Miya, Y., Toishi, K. and Hashimoto, K. US Patent 6,893,792.
4. Petersen, J. and Byers, J., 1996, Examination of isolated and grouped feature bias in positive acting, chemically amplified resist systems, *Proceedings of SPIE: Advances in Resist Technology and Processing XIII*, 2724, 163–171.
5. von Smoluchowski, M., 1917, Versuch Einer Mathematischen Theorie der Koagulationskinetik Kolloier Lösungen, *Z. Phys. Chem.*, 92, 129–168.
6. Byers, J., Petersen, J. and Sturtevant, J., 1996, Calibration of chemically amplified resist models, *Proceedings of SPIE: Advances in Resist Technology and Processing XIII*, 2724, 156–162.
7. Gamsky, C.J., Dentinger, P.M., Howes, G.R. and Taylor, J.W., 1995, Quantitative analysis of chemically amplified negative photoresist using mirror-backed infrared reflection absorption spectroscopy, *Proceedings of SPIE: Advances in Resist Technology and Processing XII*, 2438, 143.
8. Sekiguchi, A., Mack, C.A., Isono, M. and Matsuzawa, T., 1999, Measurement of parameters for simulation of deep UV lithography using a FT-IR baking system, *Proceedings of SPIE: Advances in Resist Technology and Processing XVI*, 3678, 985–1000.
9. Byers, J., private communication.
10. ben-Avraham, D. and Havlin, S., 2000, *Diffusion and Reactions in Fractals and Disordered Systems*, Cambridge University Press (Cambridge, UK), Chapter 13.
