Repository: j-h-suh/semi-handbook

# 세미에이아이 핸드북 시리즈

> AI/ML 엔지니어를 위한 인터랙티브 기술 핸드북 플랫폼

## 소개

AI/ML 엔지니어가 실무에 필요한 도메인 지식을 **소프트웨어 엔지니어의 관점**으로 학습할 수 있는 온라인 교재 시리즈입니다. 인터랙티브 다이어그램, 수식 렌더링, AI 어시스턴트가 내장되어 있습니다.

## 핸드북 시리즈

### 📘 반도체 핸드북 (`/semi`)

반도체 산업에 진입하는 AI/ML 엔지니어를 위해, 웨이퍼부터 칩까지의 제조 공정을 설명합니다.

| Part | 내용 | 챕터 수 |
|------|------|---------|
| 들어가며 | 이 책의 목적과 독자 | 1 |
| Part 1 | 반도체 제조 기초 | 10 |
| Part 2 | 포토리소그래피 심화 | 14 |
| Part 3 | 수율 공학과 결함 분석 | 9 |
| Part 4 | AI와 반도체 제조 | 10 |
| Part 5 | 실무 레퍼런스 | 4 |

### 📗 통계학 핸드북 (`/stats`)

sklearn은 쓸 줄 알지만 통계적 검증은 자신 없는 ML 엔지니어를 위한 실전 통계학 입문서입니다.

| Part | 내용 | 챕터 수 |
|------|------|---------|
| 들어가며 | 왜 이 핸드북을 썼는가 | 1 |
| Part 1 | 기술통계 | 5 |
| Part 2 | 확률과 분포 | 6 |

File: next/fpol/chapters/ch10.md.bak (part 2 of 2)
# 제10장: 해상도 향상 기술
그러나 실제 리소그래피는 이처럼 단순한 그림에 상당한 복잡성을 더한다. [Figure 10.17]의 라인/스페이스 패턴은 특정 방향성을 갖는다(그림에서 라인들은 지면 안팎으로 달리고 있다). 따라서 그림에 나타난 바와 같은 최적의 기울기를 얻게 된다. 대부분의 집적 회로 설계는 수직 및 수평으로 배향된 많은 라인 및 스페이스 형태의 피처(feature)들을 포함할 것이다. [Figure 10.18]에 나타난 바와 같이, 동일한 회절 상황에 대한 원근법적 플롯(perspective plot)이 이 점을 더 명확하게 만들 수 있다. 위에서 논의한 양만큼 조명이 기울어지면, 특정 방향으로의 그 기울기는 해당 기울기에 대해 적절하게 배향된 라인과 스페이스에만 도움이 될 것이다. 다른 방향의 라인들은 조명 기울기에 의해 개선되지 않을 뿐만 아니라, 다음과 같은 가능성이 높다.

[Figure 10.18] 라인 및 스페이스 패턴으로부터 회절된 차수들의 렌즈 내 위치는 마스크상의 라인 및 스페이스의 방향에 따른 함수이다.
Mask: 마스크
Lens: 렌즈

[Figure 10.19] 기존 및 비축 조명을 위한 다양한 형상들
Conventional: 기존 조명
Dipole: 다이폴
Quadrupole: 쿼드러폴
Annular: 윤대

이미징 성능이 상당히 저하될 것이다. 만약 수직 및 수평 라인들이 동일한 마스크 상에서 함께 이미징되어야 한다면, 두 기하학적 구조 모두에 최적의 기울기를 제공하는 조명 형상을 사용해야 한다. 수평 및 수직 라인/스페이스 패턴 모두에 최적의 기울기를 제공하는 가장 간단한 형상을 쿼드러폴 조명(quadrupole illumination)이라 한다.

쿼드러폴 조명은 한 방향의 라인 및 스페이스에 대해 생성된 최적의 다이폴을 취한 다음, 이를 다른 방향으로 위아래 모두 이동시켜 다른 방향의 라인들에 대해서도 적절한 각도를 생성한다. 그 결과는 [Figure 10.19]에 나타난 바와 같이 렌즈 중심에 대해 균등하게 간격을 둔 4개의 극(pole)이다. 시그마 공간에서, 최적의 DOF를 제공하는 렌즈 중심에 대한 각 극의 중심의 반경 방향 위치는 $\sqrt{2}\lambda/(2p\text{NA})$이다. 이러한 쿼드러폴의 배치는 다이폴의 경우와 동일한 극 사이의 수평 및 수직 간격을 제공하지만, 렌즈 조리개 가장자리에 더 가깝게 위치시킨다는 점에 유의하라.

쿼드러폴 형상은 수직 및 수평 라인에 대해 최적의 성능을 제공하지만, 다른 방향(예: $45^{\circ}$로 배향된 라인/스페이스 어레이)은 최적이지 않을 것이다. 임의의 라인 방향에 대해, 해당 패턴에 대한 최적의 다이폴은 라인 방향에 수직인 방향으로 퍼질 것이며, 다이폴이 렌즈 내에 유지되는 한 라인과 평행하게 임의의 양만큼 이동될 수 있다. 마스크가 임의의 라인 방향을 포함한다면, 다이폴을 여러 번 회전시키면 조명의 윤대(annulus)가 생성될 것이다(그리고 [Figure 10.20] 비축 조명이 로그-기울기 디포커스 곡선에 미치는 영향 ($\text{NA} = 0.85$, $\lambda = 193\,\text{nm}$, 바이너리 크롬-온-글래스 마스크, $120\text{-nm}$ 라인 및 스페이스). 다이폴은 시그마 공간에서 0.2의 반경을 가졌다.
NILS: NILS
Defocus ($\mu$m): 디포커스 ($\mu$m)
Optimized Dipole: 최적화된 다이폴
Conventional $\sigma = 0.5$: 기존 조명 $\sigma = 0.5$

따라서 윤대 조명(annular illumination)이라 부른다). 윤대 고리의 최적 중심은 최적 다이폴 위치와 동일하다.

3-빔 이미징에서 2-빔 이미징으로 전환함으로써, OAI는 이미지의 스루-포커스(through-focus) 성능을 향상시키지만, 이미지의 인-포커스(in-focus) 품질은 저하시킨다. 조명이 기울어지면 회절 차수 중 하나가 손실되므로, 인-포커스 이미지는 감소된 이미지 로그-기울기(즉, 감소된 NILS)를 갖게 될 것이다. 그러나 기울기가 이미징되는 피치에 대해 최적화된다면, [Figure 10.20]에서 볼 수 있듯이 이미지가 초점을 벗어날 때 이 감소된 NILS는 많이 변하지 않을 것이다.

논의된 각 조명 형상(다이폴, 쿼드러폴, 윤대 조명)에 대해, 주어진 피치에 대한 DOF를 최대화하는 하나의 조명 크기가 존재한다. 그러나 이 조명 형상은 오직 그 하나의 피치에 대해서만 최적이다. 이 최적 피치에 가까운 피치들은 비축 조명의 이점 대부분을 얻을 것이지만, 최적 피치에서 충분히 멀리 떨어진 피치들은 이점을 거의 또는 전혀 얻지 못할 것이다. 특히, 고립 라인(isolated line)들은 비축 조명을 사용할 때 개선된 DOF의 이점을 보지 못한다. [Figure 10.21]과 [Figure 10.22]는 $200\text{-nm}$ 피치에 대해 명목상 최적화된 쿼드러폴 조명에 대해 $100\text{-nm}$ 라인의 NILS와 DOF가 피치에 따라 어떻게 변하는지에 대한 예를 보여준다. DOF는 피치가 $200\text{-nm}$의 설계된 피치 근처일 때 최대에 도달한다(극들의 0이 아닌 직경은 최대 DOF가 약간 더 큰 피치, 이 경우 $230\text{-nm}$에서 얻어진다는 것을 의미한다). 피치가 증가함에 따라, DOF는 매우 빠르게 떨어지며 고립 라인의 DOF(이 경우 최대 DOF의 약 절반)에서 안정화된다.

고립 라인의 DOF 부족 문제에 대한 매우 편리한 해결책이 있다. 바로 해상도 이하 보조 피처(subresolution assist features, SRAFs)이다. 앞서 논의한 바와 같이, 더 고립된 라인들 주위에 보조 피처를 추가하면 이들이 더 밀집된 피처(dense feature)처럼 행동하게 만들 것이다. OAI를 사용할 때, 이는 더 고립된 피처들이 OAI가 DOF 측면에서 제공하는 이점의 일부를 얻을 수 있음을 의미한다. 그러나 앞서 본 바와 같이, SRAFs는 라인 사이에 그것들을 끼워 넣을 충분한 공간이 있을 때만 삽입될 수 있다. 일반적으로 SRAFs는 피치가 최소 피치의 약 1.7배보다 클 때 삽입될 수 있다. 약 1.3배보다 작은 피치의 경우 [Figure 10.21] $200\text{nm}$ 피치에 대해 최적화된 쿼드러폴 조명. 인-포커스 상태와 적당한 양의 디포커스 상태 모두에서 NILS가 피치에 따라 어떻게 변하는지 보여준다 ($\text{NA} = 0.85$, $\lambda = 193\,\text{nm}$, $100\text{-nm}$ 라인, 크롬-온-글래스 마스크, 0.8/0.2의 쿼드러폴 설정).
NILS: NILS
In-focus: 인-포커스
Defocus = 200 nm: 디포커스 = 200 nm
Pitch (nm): 피치 (nm)

[Figure 10.22] $200\text{nm}$ 피치에 대해 최적화된 쿼드러폴 조명. 고립 라인이 개선된 DOF를 보이지 않음을 보여준다 ($\text{NA} = 0.85$, $\lambda = 193\,\text{nm}$, $100\text{-nm}$ 라인, 크롬-온-글래스 마스크, 0.8/0.2의 쿼드러폴 설정).
DOF ($\mu$m): DOF ($\mu$m)
Pitch (nm): 피치 (nm)

최소 피치의, 비축 조명은 충분한 DOF를 제공한다. 따라서 최소 피치의 대략 1.3~1.7배 범위의 피치 영역이 나타나는데, 여기서는 NILS와 DOF가 낮고 DOF를 개선하기 위해 SRAFs를 사용할 가능성도 없다. 이러한 피치들은 때때로 '금지된 피치(forbidden pitch)'$^7$라고 불리며, 이는 회로 설계 중에 이러한 피치를 피하고자 하는 리소그래피 엔지니어의 열망을 나타낸다. 금지된 피치 현상은 비축 조명의 사용을 상당히 복잡하게 만드는데, 왜냐하면 대부분의 칩 설계가 광범위한 피치를 사용할 것이기 때문이다.

비축 조명의 세 가지 주요 유형인 다이폴, 쿼드러폴, 윤대 조명에 대해 위에서 설명하였다. 그러나 이 외에도 다양한 다른 형상이 가능하다. 라인/스페이스 패턴과 마찬가지로, 반복되는 2차원 패턴은 초점 범위에 걸쳐 이미지 품질을 최대화하는 최적의 소스 형상을 가질 것이다. 따라서 특정 반복 2D 형상이 설계에서 가장 중요한 패턴일 때마다(DRAM 제조의 경우 흔함) 맞춤형 소스 형상이 종종 사용된다.

## 10.4 위상 변이 마스크 (PSM)

기존의 크롬-온-글래스 마스크의 경우, 이상적인 마스크 투과율은 이진(binary)으로 간주된다. 즉, 빛은 유리 영역을 통해 100% 투과되고 크롬에 의해 100% 차단된다. 그 결과인 키르히호프 근사(Kirchhoff approximation)는 0 또는 1인 마스크(전기장) 투과 함수 $t_m(x,y)$를 예측한다(따라서 이러한 유형의 투과를 설명하기 위해 '바이너리' 마스크라는 용어를 사용한다). 위상 변이 마스크(Phase-Shifting Mask, PSM)는 투과된 전기장의 진폭뿐만 아니라 투과된 빛의 위상도 수정한다.

[Figure 10.23]에 나타난 마스크 구조의 단면을 고려해 보자. 마스크의 인접한 두 영역은 단색광을 100% 투과시키지만 서로 다른 광로 길이(optical path length)를 경험한다. 한 영역에서는 빛이 두께 $d$와 굴절률 $n_g$를 가진 추가 유리(또는 용융 실리카)를 통과한다. 인접한 영역에서는 빛이 동일한 두께의 공기(굴절률 1)를 통과한다. 마스크를 수직으로 통과하는 두 평면파 사이의 위상 차이는 다음과 같다.

$$
\Delta \phi = 2\pi d(n_g - 1)/\lambda \tag{10.5}
$$

이 추가 유리층의 두께를 조절함으로써, 두 파동 사이의 어떠한 위상 차이도 얻을 수 있다. 곧 보게 되겠지만, 이 위상 변이를 정확히 $180^{\circ}$ ($\pi$)로 만드는 것이 매우 유리할 것이다. 이를 달성하기 위해 필요한 두께는 다음과 같다.

$$
d_{180} = \frac{\lambda}{2(n_g - 1)} \tag{10.6}
$$

[Figure 10.23] 마스크의 한 부분을 통해 투과된 빛의 위상이 인접한 부분을 통해 투과된 빛의 위상에 대해 어떻게 변이될 수 있는지를 보여주는 마스크 단면도
Light of Wavelength $\lambda$: 파장 $\lambda$의 빛
Glass Index = $n_g$: 유리 굴절률 = $n_g$
Air Index = 1: 공기 굴절률 = 1 마스크 블랭크(mask blank)에 가장 일반적으로 사용되는 용융 실리카는 193nm에서 1.56, 248nm에서 1.51의 굴절률을 가진다. 따라서 $\pi$ 위상 변이를 제공하기 위한 유리의 두께는 파장보다 약간 작다.

[Figure 10.23]에 묘사된 위상 변이는 왼쪽 영역에 추가적인 용융 실리카를 더하거나, 오른쪽의 마스크 블랭크 재료를 같은 양만큼 식각(etching)함으로써 달성될 수 있다. 또는, 빛의 위상과 진폭 투과율 모두 조작될 수 있도록 마스크 블랭크에 다른 재료를 추가할 수도 있다. 투과된 빛의 진폭과 위상 모두를 변화시킬 수 있을 때 가능한 변형의 수는 매우 많다. 그러나 실제 마스크 제작의 고려 사항들은 마스크 상의 서로 다른 투과율 영역의 수를 소수, 일반적으로 2개 또는 3개로 제한한다. 그리고 많은 스타일의 위상 변이 마스크가 연구되었지만, 가장 일반적인 두 가지인 교대 위상 변이 마스크(alternating PSM)와 감쇠 위상 변이 마스크(attenuated PSM)만이 아래에서 어느 정도 상세히 설명될 것이다.

## 10.4.1 교대 위상 변이 마스크 (Alternating PSM)

라인과 스페이스로 구성된 기존의 바이너리 크롬-온-글래스 마스크는 피치의 역수의 배수가 되는 공간 주파수에서 이산적인 회절 차수들의 회절 패턴을 생성할 것이다(2장 참조). [Figure 10.24a]에서 볼 수 있듯이, 고해상도 패턴의 경우, 오직 0차와 플러스/마이너스 1차 회절 차수만이 렌즈(공간 주파수 차단(cutoff)이 $\text{NA}/\lambda$임)를 통과한다. 사실, 적절한 피치의 밝고 어두운 이미지를 생성하는 것은 0차 빛과 1차 빛의 간섭이다. 피치가 너무 작게 만들어지면, 1차 빛은 대물 렌즈를 통과하기에는 너무 큰 각도로 회절되어 이미지가 생성되지 않는다. 따라서 해상도 한계는 다음과 같을 때 발생한다.

[Figure 10.24] 피치 $p$의 동일한 라인 및 스페이스 마스크 패턴, 이상적인 진폭 투과 함수 및 회절 패턴: (a) 바이너리 크롬-온-글래스 마스크; 및 (b) 교대 위상 변이 마스크
Mask Pattern (Equal Lines and Spaces): 마스크 패턴 (동일한 라인 및 스페이스)
Kirchhoff Transmittance: 키르히호프 투과율
Diffraction Pattern: 회절 패턴
Lens Aperture: 렌즈 조리개 첫 번째 회절 차수(공간 주파수 1/피치)가 조리개 가장자리(공간 주파수 $\text{NA}/\lambda$)에 정확히 도달할 때 발생하며, 따라서 최소 분해 가능 피치는 $\lambda/\text{NA}$와 같다(즉, $k_{\text{pitch}} = 1.0$). 또한, 부분 간섭성 조명을 사용하면 이 고전적인 해상도 한계를 확장할 수 있지만, 이미지 품질 저하를 감수해야 한다.

이제 스페이스 하나 건너 하나씩 $180^{\circ}$ 위상 변이된 반복 라인/스페이스 패턴(리소그래피 피치 $p$ = 선폭 + 스페이스 폭)을 고려해 보자. $w$를 스페이스 폭이라 하면, 회절 패턴은 피치 $2p$와 투과율 1을 가진 반복 스페이스 하나와, 피치 $2p$와 투과율 $-1$을 가지고 $p$만큼 이동된 또 다른 반복 스페이스의 중첩(superposition)으로 계산될 수 있다. 푸리에 변환(Fourier transform)의 중첩 및 이동 정리(shifting theorem)를 적용하면 회절 패턴은 다음과 같다.

$$
\begin{aligned}
T_m(f_x) &= \sum_{j=-\infty}^{\infty} \frac{\sin(j\pi w/2p)}{j\pi} \delta \left(f_x - \frac{j}{2p} \right) - \sum_{j=-\infty}^{\infty} e^{i2\pi f_x p} \frac{\sin(j\pi w/2p)}{j\pi} \delta \left(f_x - \frac{j}{2p} \right) \\
&= \sum_{j=-\infty}^{\infty} \frac{\sin(j\pi w/2p)}{j\pi} [1 - (-1)^j] \delta \left(f_x - \frac{j}{2p} \right)
\end{aligned} \tag{10.7}
$$

$j$가 짝수일 때, 이동된 스페이스로부터의 회절 차수는 이동되지 않은 스페이스로부터의 회절 차수를 정확히 상쇄시킨다. 따라서 오직 홀수 차수들만이 살아남아 다음을 제공한다.

$$
T_m(f_x) = \sum_{j=-\infty}^{\infty} a_j \delta \left(f_x - \frac{j}{2p} \right) \tag{10.8}
$$

여기서

$$
a_j = \begin{cases} 0, & j=\text{even} \\ \frac{2\sin(j\pi w/2p)}{j\pi}, & j=\text{odd} \end{cases}
$$

그 결과인 마스크는 [Figure 10.24b]에 묘사된 바와 같이 교대 위상 변이 마스크(alternating phase-shift mask)$^8$ (레벤슨(Levenson) PSM 또는 약칭 Alt-PSM이라고도 함)라고 불린다. 작은 피치 패턴의 경우, 이미지는 $\pm 1/2p$의 공간 주파수에 위치한 두 개의 1차 회절 차수의 간섭으로부터 얻어진다. 간섭성 TE 조명(TE illumination)의 경우 이미지는 다음과 같다.

$$
I(x) = 2a_1^2 (1 + \cos(2\pi x/p)), \quad a_1 = \frac{2\sin(\pi w/2p)}{\pi} \tag{10.9}
$$

해상도 한계는 다시 이 첫 번째 회절 차수들이 렌즈의 가장자리를 간신히 통과할 때 얻어지며, 이는 최소 분해 가능 피치를 $0.5\lambda/\text{NA}$와 같게 만든다. 따라서 교대 위상 변이 마스크의 사용은 향상된 해상도와 더 나은 DOF의 잠재력을 가진 2-빔 이미징으로 이어진다. 그러나 비축 조명과는 달리, 그 결과로 나타나는 회절 패턴은 최적의 디포커스 성능을 제공하는데, 이는 두 회절 차수가 피치에 관계없이 항상 렌즈 중심에 대해 균등하게 간격을 두고 있기 때문이다. 또한, 두 차수는 항상 동일한 크기이며, 이는 2-빔 이미징에 대해 최대 이미지 로그-기울기를 얻기 위한 조건이다.

위에 주어진 예는 라인과 스페이스의 반복 패턴에 대한 것이지만, 교대 PSM은 피처의 한쪽에 있는 빛의 위상을 다른 쪽과 비교하여 변이시킴으로써 좁고 어두운 피처 어디에나 적용될 수 있다. 고립 라인을 고려해 보자.

너비가 $w$인 경우, 피처의 오른쪽 투명 영역은 피처의 왼쪽 투과율에 대해 $180^{\circ}$ 위상 변이된다([Figure 10.25]). 이 위상 변이된 고립 라인에 대한 회절 패턴은 다음과 같다.

$$
T_m(f_x) = i \frac{\cos(\pi f_x w)}{\pi f_x} \tag{10.10}
$$

간섭성 TE 조명의 경우, 결과적인 공간상 이미지(aerial image)는 사인 적분(sine integral) 항으로 표현될 수 있다.

$$
I(x) = \frac{1}{\pi^2} \left[ \text{Si}\left( \frac{2\pi \text{NA}}{\lambda} (x+w/2) \right) + \text{Si}\left( \frac{2\pi \text{NA}}{\lambda} (x-w/2) \right) \right]^2 \tag{10.11}
$$

여기서

$$
\text{Si}(\theta) = \int_0^\theta \frac{\sin z}{z} dz
$$

$w$가 0으로 갈 때 이 이미지의 거동을 조사하는 것은 흥미롭다. 변이되지 않은 라인의 경우, 당연히 크롬 선폭이 0으로 감에 따라 이미지가 사라질 것이다. 그러나 [Figure 10.26]이 보여주듯이, 크롬 폭이 0으로 갈수록 공간상 이미지 폭은

[Figure 10.25] 고립 위상 변이 라인의 마스크 단면도

[Figure 10.26] 크롬 라인 폭의 함수로서 고립 위상 변이 라인의 거동: (a) $w = 0$ 및 $50\text{nm}$에 대한 간섭성 공간상 이미지, (b) 마스크 크롬 폭의 함수로서 공간상 이미지 폭(0.25의 강도 임계값에서)
Relative Intensity: 상대 강도
Horizontal Position*NA/$\lambda$: 수평 위치*NA/$\lambda$
Image CD*NA/$\lambda$: 이미지 CD*NA/$\lambda$
Mask Chrome CD*NA/$\lambda$: 마스크 크롬 CD*NA/$\lambda$ 약 $0.26\lambda/\text{NA}$의 일정한 값에 접근한다(10.5.3절 참조). 식 (10.11)에서 $w=0$으로 설정하면, 이 고립 위상 에지(isolated phase edge)에 대한 간섭성 TE 공간상 이미지를 얻는다.$^9$

$$
I(x) = \frac{4}{\pi^2} \text{Si}^2 \left( \frac{2\pi \text{NA} x}{\lambda} \right) \tag{10.12}
$$

[Figure 10.26]과 식 (10.12)가 보여주듯이, $0-180^{\circ}$ 위상 에지는 좁은 어두운 라인으로 프린트될 것이다(사실, 강한 위상 변이 마스크(strong phase-shifting mask) 부류는 어두운 라인을 프린트하기 위해 위상 에지를 사용하는 마스크들로 정의될 수 있다). 좁은 어두운 라인이 의도된 것이라면 이것은 매우 좋을 수 있지만, 위상 에지가 우발적으로 발생하고 그 지점에 어두운 라인이 의도되지 않았다면 매우 나쁜 상황이 될 수 있다. 다음 절에서 논의하겠지만, 위상 변이된 레이아웃에서 원치 않는 위상 에지가 나타나지 않도록 보장하는 것은 매우 어려울 수 있다.

## 10.4.2 위상 충돌 (Phase Conflicts)

교대 PSM과 같은 '강한' 위상 변이 마스크는 해상도를 거의 두 배로 높이고 DOF를 훨씬 더 확장할 수 있는 잠재력에도 불구하고 제조에 제한적으로만 사용되어 왔다. 강한 위상 변이체(shifter)는 변함없이 위상 변이를 생성하기 위해 식각된 쿼츠(etched quartz)를 사용하며 두 번의 마스크 묘화 단계(그 사이의 정렬 포함)를 필요로 한다. PSM 제작의 훨씬 더 큰 복잡성과 비용이 확실히 채택의 장애물이 되어 왔지만, 가장 큰 문제는 마스크 제조가 아니라 마스크 설계이다. 교대 PSM은 작은 라인의 한쪽 투명 영역의 위상을 라인 반대쪽에서 들어오는 빛의 위상에 비해 $180^{\circ}$ 변이시킴으로써 작동한다. 개념은 간단하지만, 임의의 라인 레이아웃을 위상 변이시키려는 시도는 필연적으로 위상 충돌(phase conflicts)로 이어질 것이다.

[Figure 10.27]에서 볼 수 있듯이, 두 가지 기본적인 유형의 위상 충돌이 있다: 원하는 곳에 위상 변이가 없는 경우와 원하지 않는 곳에 위상 변이가 있는 경우이다. 첫 번째 유형([Figure 10.27a])은 위상 할당의 홀수 래핑(odd wrapping)이 있을 때 임계 피처(critical feature)를 가로질러 위상 변이가 부족한 결과를 낳는다. 이 '변이되지 않은(nonshifted)' 피처는 제대로 프린트되지 않을 것이다. 두 번째 유형([Figure 10.27b])은 라인의 끝에서 주로 발생하기 때문에 종단 문제(termination problem)라고도 불린다. 라인의 각 측면을 가로질러 위상을 교대시키면 그 두 위상이 만나는 곳에서 필연적으로 위상 에지가 발생한다.

[Figure 10.27] 위상 충돌의 유형: (a) 임계 패턴을 가로질러 위상 변이가 없는 경우, (b) 원치 않는 위상 에지를 생성하는 위상 종단 문제
No Phase Shift: 위상 변이 없음
Unwanted Phase Edge: 원치 않는 위상 에지 [Figure 10.28] 게이트 레벨 패터닝에 대한 이중 노광 교대 위상 변이 마스크 접근법의 간단한 예
Exposure #1: 노광 #1
Exposure #2: 노광 #2
Chrome: 크롬
Glass: 유리

라인 끝에서 만난다. 반대되는 두 위상이 만날 때마다, 어두운 간섭 라인이 생성되어 레지스트 라인이 프린트되게 한다(사실 이전 절에서 보았듯이, 작은 라인을 프린트할 때 크롬의 사용은 거의 불필요하다. 어두운 라인을 프린트되게 만드는 것은 $0$에서 $180^{\circ}$로의 위상 전이이다).

위상 충돌 문제에는 명백한 해결책이 없다. 임의의 레이아웃을 가져와 투명한 영역을 두 가지 위상 색상으로 칠하는 것은 몇 가지 특별한 경우를 제외하고는 수많은 충돌로 이어질 것이다. 아직 증명되지는 않았지만 한 가지 해결책은 원래 레이아웃을 '위상 친화적(phase friendly)', 즉 위상 충돌이 발생하지 않는 레이아웃이 되도록 강제하는 것이다. 그러한 해결책이 실제로 개발될 수 있는지, 그리고 만약 그렇다면 설계 트레이드오프가 무엇일지는 불분명하다. 대안은 비용이 많이 들지만 더 실용적이다. 두 개의 마스크로부터 두 번의 노광을 사용하는 것이다. 위상 변이 마스크는 위상 충돌을 피하기 위해 암시야(dark-field) 배경을 사용하여 임계 피처를 정의하는 데 사용된다. 두 번째 노광은 첫 번째 암시야 마스크로 노광되지 않은 열린 영역뿐만 아니라 비임계(noncritical) 피처를 프린트하는 두 번째 명시야(bright-field) 마스크를 사용한다([Figure 10.28]). 리소그래피 장비의 처리량 저하로 인한 명백한 비용 불리함 외에도, 이 이중 노광 접근법은 최적이 아닌 트랜지스터 밀도를 갖는 경향이 있으며(작은 라인을 프린트할 수는 있지만 원하는 만큼 가깝게 붙일 수는 없음), 모든 임계 레벨에서 실용적인 것으로 입증되지 않았다. 이중 노광 PSM 공정은 마이크로프로세서의 폴리실리콘 게이트 층에 성공적으로 사용되어 왔으며, 여기서 게이트 CD 제어는 소자의 가치에 지대한 영향을 미친다.

## 10.4.3 위상 및 강도 불균형 (Phase and Intensity Imbalance)

포토마스크에서 빛의 위상을 변이시키는 가장 확실한 방법은 한 광선이 통과해야 하는 쿼츠의 두께를 다른 광선과 비교하여 변경하는 것이다. 이것은 인접한 스페이스를 식각되지 않은 상태로 남겨두면서([Figure 10.29]) 쿼츠의 스페이스 하나를 정해진 깊이 $d$만큼 식각함으로써 가장 쉽게 수행된다. 식 (10.5)는 이 트렌치의 식각 깊이의 함수로서 위상 변이의 양을 알려준다. 이 식은 또한 식각 깊이의 오차가 어떻게 위상의 오차로 변하는지 알려줄 수 있다. 193-nm 리소그래피의 경우, 이는 나노미터 식각 깊이 오차당 약 $0.9^{\circ}$ 위상 오차로 변환된다.

위상 변화와 식각 깊이를 연관 짓는 앞서의 식들은 중요한 가정을 하고 있다. 빛이 수직으로 이동한다는 것이다. 그러나 빛이 식각된 쿼츠 구멍을 통과할 때, 구멍의 바닥에서 회절하기 시작하고 방향이 벗어난다.

[Figure 10.29] 간단한 교대 위상 반전 마스크(alternating phase-shift mask) 제조 접근법의 예
(그림 내부 텍스트: Quartz -> 석영, Cr -> 크롬, d -> d)

[Figure 10.30] 동일한 라인과 스페이스(lines and spaces)를 가진 교대 위상 반전 마스크에서 나타나는 강도 불균형(intensity imbalance)
(그림 내부 텍스트: Image Intensity -> 이미지 강도, x (nm) -> x (nm))

직선으로부터. 구멍이 작을수록 이러한 회절(diffraction) 효과는 더 커진다. 이는 빛의 실제 위상과 기하학적 '직선' 근사치 간에 차이를 유발하며, 이 차이는 식각된 공간(etched space) 크기의 함수이다. 식각된 공간을 통과하는 회절은 두 번째 문제를 야기한다. 회절된 빛의 일부가 구멍을 빠져나오지 못하는 것이다. 그 결과, 식각된 석영 공간은 식각되지 않은 공간보다 더 어둡게 나타나며, 위상 오차 외에도 강도 불균형을 생성한다([Figure 10.30]). 위상 오차와 마찬가지로, 강도 불균형의 정도는 공간 너비(spacewidth)에 의존한다.

위에서 설명한 대로 석영을 식각하여 $180^\circ$ 위상 반전(phase shift)을 생성하려는 시도의 실제적이고 물리적인 효과는 리소그래피(lithography)에 해롭다. 강도 불균형은 인접한 두 공간이 서로 다른 선폭(linewidths)으로 인쇄되게 하며, 위상 불균형은 이들 공간이 서로 다른 최적 초점 설정을 갖게 한다. 이를 해결하기 위한 여러 가지 방법이 있다.

[Figure 10.31] 교대 위상 반전 마스크(alternating PSM)에서 위상 오차와 강도 불균형을 수정하기 위한 다양한 접근법: (a) 듀얼 트렌치(dual trench), (b) 언더컷 식각(undercut etch), (c) 바이어스된 공간(biased space)

듀얼 트렌치 방법([Figure 10.31a])에서는, 위상 변이되지 않은 공간과 변이된 공간 모두를 먼저 일정 깊이까지 식각한 다음, 변이된 공간을 추가로 식각하여 원하는 위상 반전(phase shift)을 생성한다. 이 접근법은 모든 공간 너비에 대해 완벽하지는 않지만 위상 오차와 강도 불균형을 줄일 수 있으며, 마스크 제작 공정을 복잡하게 만든다. 언더컷 식각 방법([Figure 10.31b])에서는 변이된 공간을 다소 등방성으로(isotropically) 식각하여 크롬 아래쪽으로 약간의 언더컷(undercut)을 발생시킨다. 이렇게 식각된 공간이 넓어지면 강도 불균형이 상당히 줄어든다. 그러나 강도 불균형을 0에 가깝게 하려면 언더컷의 양이 지나치게 많아질 수 있어, 돌출된 크롬(overhanging chrome)으로 인한 신뢰성 문제가 발생할 수 있다. 마지막으로, 바이어스된 공간 접근법([Figure 10.31c])은 OPC 도구를 사용하여 식각된 공간을 더 크게 바이어스(bias) 함으로써 강도 불균형을 제거한다. 이 바이어스는 모든 범위의 피쳐(features)에 대해 강도 불균형을 제거하기 위해 공간 크기와 피치(pitch)의 함수로 조절될 수 있다. 일반적으로, 크기와 피치의 함수로서 위상 오차를 제거하는 데 있어 이러한 접근법 중 어느 것도 완벽하지는 않다.

교대 위상 반전 마스크(alternating PSM) 제조에 대한 가장 일반적인 접근법은 바이어스된 공간 접근법과 소량의 언더컷을 결합하는 것이다. 완벽하지는 않지만, 모든 피치에 걸쳐 매우 좋은 강도 균형과 최소한의 위상 오차를 제공할 수 있다.

## 10.4.4 감쇠형 위상 반전 마스크(Attenuated PSM)

일반적인 반복 라인/스페이스 투과율 함수(transmittance function)를 고려해보자(피치 $p$). 여기서 첫 번째 피쳐(너비 $w_1$)는 진폭과 위상 투과율이 각각 $t_1$과 $\phi_1$이고, 두 번째 피쳐(너비 $w_2 = p - w_1$)는 진폭과 위상 투과율이 $t_2$와 $\phi_2$이다([Figure 10.32] 참조). 결과적인 회절 패턴(diffraction pattern)은 다음과 같다.

$$
T_m(f_x) = \sum_{j=-\infty}^{\infty} a_j \delta \left( f_x - \frac{j}{p} \right) \qquad (10.13)
$$ [Figure 10.32] 감쇠형 재료에 의해 빛의 투과 진폭과 위상이 어떻게 변형되는지를 보여주는 감쇠형 PSM의 단면
(그림 내부 텍스트: Mask Substrate -> 마스크 기판, Light of wavelength $\lambda$ -> 파장 $\lambda$의 빛, Attenuating PSM Material -> 감쇠형 PSM 재료)

여기서

$$
a_j = t_1 e^{i\phi_1} \left( \frac{\sin(j\pi w_1/p)}{j\pi} \right) + t_2 e^{i\phi_2} (-1)^j \left( \frac{\sin(j\pi w_2/p)}{j\pi} \right) \qquad (10.14)
$$

또는,

$$
a_0 = (t_1 e^{i\phi_1} - t_2 e^{i\phi_2}) \left( \frac{w_1}{p} \right) + t_2 e^{i\phi_2}
$$

$$
a_j = (t_1 e^{i\phi_1} - t_2 e^{i\phi_2}) \left( \frac{\sin(j\pi w_1/p)}{j\pi} \right), \quad j \neq 0 \qquad (10.15)
$$

일반성을 잃지 않고, $\phi_1 = 0$으로 두어 $\phi_2$가 두 피쳐 사이의 위상 차이를 나타내도록 하는 것이 편리하다. 만약 $t_1 = 1$이고 $t_2 = 0$이면, 일반적인 유리 위 크롬(chrome-on-glass) 결과를 얻는다. 만약 $t_1 = 1$이지만 $t_2 > 0$을 허용하면, 이 두 번째 피쳐의 위상이 중요해진다. 앞서의 경험을 바탕으로, 이 위상 반전(phase shift)을 $180^\circ$로 설정할 것이다. 따라서 회절 차수(diffraction orders)는 다음과 같다.

$$
a_0 = (1 + t_2) \left( \frac{w_1}{p} \right) - t_2
$$

$$
a_j = a_{-j} = (1 + t_2) \left( \frac{\sin(j\pi w_1/p)}{j\pi} \right), \quad j \neq 0 \qquad (10.16)
$$

이러한 유형의 마스크를 감쇠형 PSM(attenuated PSM)이라고 부르며(임베디드 PSM(embedded PSM) 또는 EPSM, 때로는 하프톤 PSM(half-tone PSM)이라고도 함), 명목상 어두운 피쳐가 밝은 피쳐에 비해 위상이 반전된 약간의 빛을 투과하도록 허용했을 때의 영향을 식 (10.16)이 보여준다. 0차(zero order)는 감소하고, 1차(first order)는 증가한다. 간섭성 3빔 이미징(coherent three-beam imaging)의 간단한 경우를 고려해보자. 공간상(aerial image, TE 조명일 때)은 다음과 같다.

$$
I(x) = a_0^2 + 2a_1^2 + 4a_0 a_1 \cos(2\pi x/p) + 2a_1^2 \cos(4\pi x/p) \qquad (10.17)
$$

동일한 라인과 스페이스의 경우, 공칭 라인 에지(nominal line edge)에서의 NILS는 다음과 같다.

$$
NILS = 4\pi \frac{a_1}{a_0} \qquad (10.18)
$$ 감쇠형 PSM의 경우, 동일한 라인과 스페이스에 대해 평가된 식 (10.16)을 사용하면 NILS는 다음과 같다.

$$
NILS = 8 \left( \frac{1+t_2}{1-t_2} \right) \qquad (10.19)
$$

감쇠형 라인의 투과율이 증가함에 따라 NILS도 증가한다.
위의 논의는 3빔 이미징(three-beam imaging)에 대한 감쇠형 PSM의 장점을 보여주지만, 고해상도 리소그래피 공정은 작은 피치 패턴에 대한 초점 심도(depth of focus)를 개선하기 위해 비축 조명(off-axis illumination)을 자주 사용한다. 이 경우, 간섭성 2빔 이미지(coherent two-beam image, TE 조명일 때)는 다음과 같다.

$$
I(x) = a_0^2 + a_1^2 + 2a_0 a_1 \cos(2\pi x/p) \qquad (10.20)
$$

동일한 라인과 스페이스의 경우, 공칭 라인 에지(nominal line edge)에서의 NILS는 다음과 같다.

$$
NILS = 2\pi \frac{a_0 a_1}{a_0^2 + a_1^2} \qquad (10.21)
$$

감쇠형 PSM의 경우,

$$
NILS = \frac{(1-t_2)(1+t_2)}{\frac{(1-t_2)^2}{4} + \frac{(1+t_2)^2}{\pi^2}} \qquad (10.22)
$$

3빔 이미징의 경우, 0차(0th order)를 작게 하고 1차(1st order)를 크게 함으로써 최고의 NILS를 얻는다. 2빔의 경우, 최대 NILS는 두 차수의 진폭을 동일하게 만듦으로써 얻어진다. 이 최대치를 달성하기 위해,

$$
\frac{(1-t_2)}{2} = \frac{(1+t_2)}{\pi} \quad \text{또는} \quad t_2 = \frac{\pi - 2}{\pi + 2} \approx 0.222 \qquad (10.23)
$$

위의 식들은 회절 차수, 이미지, 그리고 NILS를 감쇠형 PSM 재료의 전기장 투과율(electric field transmittance)과 연관시킨다. 그러나 감쇠형 PSM을 $(t_2)^2$과 같은 강도 투과율(intensity transmittance)로 지정하는 것이 일반적이다. 따라서 동일한 라인/스페이스 패턴을 이미징하는 2빔의 경우, PSM의 최적 강도 투과율은 $4.93\%$이다.

위의 식에서 사용된 투과율은 마스크 기판의 투과율을 1.0으로 설정한 것이라는 점에 유의하라. 즉, 감쇠형 재료의 투과율은 마스크 기판의 투과율에 상대적으로 정의된다. 그러나 마스크 블랭크(mask blanks) 제조사들이 EPSM 블랭크의 투과율을 절대적인 용어로 지정하는 것이 일반적이다. $t_{\text{blank}}$를 EPSM이 코팅된 기판의 투과율, $t_{\text{glass}}$를 EPSM 재료가 없는 유리 또는 용융 실리카(fused silica) 기판의 투과율이라고 하면, 다음과 같다.

$$
t_2 = \frac{t_{\text{blank}}}{t_{\text{glass}}} \qquad (10.24)
$$

예를 들어, 상업적으로 이용 가능한 일반적인 EPSM 블랭크는 $6\%$의 강도 투과율을 갖는다. 용융 실리카 기판 자체는 $248\,\text{nm}$에서 약 $92\%$, $193\,\text{nm}$에서 약 $91\%$의 투과율을 갖는다. 따라서 상대 강도 투과율(relative intensity transmittance)은 EPSM 피쳐의 상대 강도 투과율은 $248\,\text{nm}$와 $193\,\text{nm}$ 파장에 대해 각각 실제로 $6.5\%$와 $6.6\%$이다.

감쇠형 PSM(Attenuated PSM)은 콘택트(contact) 및 비아(via) 프린팅을 위해 매우 널리 채택되었으며, 다른 중요한 리소그래피 층(layers)에 대해서도 꽤 주류가 되었다. 이러한 유형의 PSM은 일반적으로 '약한' 시프터('weak' shifter)라고 불리는데, 이는 에지(edge)에서의 이미지를 개선하기 위해 위상 반전(phase-shifting)을 사용하지만 $0-180^\circ$ 위상 전이에 의해 에지를 정의하지는 않기 때문이다. 이것의 큰 장점은 단순성과 위상 반전이 없는 대안인 유리 위 크롬(chrome-on-glass, COG) 마스크를 대체하는 데 드는 비용이 적다는 것이다. 본질적으로, COG에 기반한 기존 설계는 설계에 OPC를 적용하는 데 사용되는 광학 근접 보정(optical proximity correction) 모델을 단순히 재보정함으로써 EPSM으로 변환될 수 있다. 마스크 제조는 COG보다 확실히 더 어렵고(크롬이 몰리브덴 실리콘(molybdenum silicon)과 같은 더 복잡한 흡수체로 대체됨) 비용도 다소 높다. 감쇠형 PSM은 위상 충돌(phase conflicts)을 겪지 않으며, 교대 위상 반전 마스크(alternating PSM)와 비교할 때 피쳐 크기에 따른 위상 및 강도 변동이 훨씬 적게 나타난다. 비축 조명(off-axis illumination) 및 SRAFs와 결합하여 사용될 때, 훨씬 더 어렵고 비싼 교대 위상 반전 마스크 대안이 제공하는 이점의 대부분을 제공할 수 있다.

감쇠형 PSM 사용의 한 가지 문제는 사이드로브(sidelobes)의 발생이다. [Figure 10.33]은 $6\%$ 감쇠형 PSM을 사용한 고립 공간(isolated space, $k_1 = 0.48$)의 이미지를 보여준다. 공간에서 나오는 빛과 배경 EPSM 재료에서 나오는 빛 사이의 간섭은 공간 에지 근처의 강도를 0으로 만들어 이미지를 날카롭게 한다(즉, NILS를 증가시킨다). 그러나 에지에서 멀리 떨어진 곳에서는, 위상 변이되지 않은 공간에서 회절된 빛이 EPSM 투과광과 보강 간섭(constructively interfere)을 하여 사이드로브(sidelobe)라고 불리는 밝은 영역을 제공할 수 있다. 강도 투과율이 $6\%$에 불과함에도 불구하고, 이 사이드로브의 밝기는 $17\%$이다(이 경우). 더 높은 수준의 EPSM 투과율은 사이드로브가 인쇄되게 하여 치명적인 실패(catastrophic failure)를 초래할 가능성이 높다. 하지만 전략적으로 배치된 보조 슬롯(assist slots)을 사용하여 사이드로브를 억제할 수 있다. 사이드로브 전기장의 위상은 공간의 위상 변이되지 않은 투과광에 대해 약 $180^\circ$이므로, 사이드로브 위치에 위상 변이되지 않은 보조 공간(인쇄되지 않을 만큼 충분히 작은 크기)을 배치하면 해당 지점의 강도를 줄이는 역설적인 효과를 갖게 된다.

[Figure 10.33] 사이드로브(sidelobes)를 보여주는 $6\%$ 감쇠형 PSM 마스크로 이미징된 고립 공간($100\,\text{nm}$, NA = 0.93, $\lambda = 193\,\text{nm}$, $\sigma = 0.5$)
(그림 내부 텍스트: Relative Intensity -> 상대 강도, Horizontal Position (nm) -> 수평 위치 (nm))

## 10.4.5 위상 오차의 영향(Impact of Phase Errors)

위의 모든 위상 반전 마스크(phase-shifting masks) 분석은 마스크가 이상적인 $180^\circ$ 위상 반전을 제공하도록 설계되고 제조되었다고 가정했다. 그러나 실제로는 변함없이 위상 오차(phase errors)가 존재할 것이다. 위상 오차가 리소그래피 성능에 미치는 영향과 허용될 수 있는 오차의 크기를 이해하는 것이 중요하다. 위상 오차의 영향을 조사하기 위해, 앞 절에서 설명한 세 가지 분석 사례(고립 위상 에지, 라인과 스페이스의 교대 위상 반전 마스크, 라인과 스페이스의 감쇠형 위상 반전 마스크 패턴)를 분석할 것이다.

y방향으로 배향된 임의의 고립 에지 패턴을 고려해보자. 이 패턴의 왼쪽과 오른쪽은 각각 $t_1, \phi_1$과 $t_2, \phi_2$의 진폭 및 위상 투과율을 갖는다. 먼저 간섭성 조명의 간단한 경우를 살펴보면, 결과적인 공간상(aerial image) 전기장은 다음과 같다.

$$
E_{\text{edge}}(x) = \frac{1}{2}(t_1 e^{i\phi_1} + t_2 e^{i\phi_2}) + \frac{1}{\pi}(t_1 e^{i\phi_1} - t_2 e^{i\phi_2}) \text{Si}\left( \frac{2\pi NA x}{\lambda} \right) \qquad (10.25)
$$

여기서 $x=0$은 에지의 위치이다. 이상적인 위상 에지의 경우, $t_1 = t_2 = 1, \phi_1 = 0$, 그리고 $\phi_2 = \pi (180^\circ)$이다. 위상 오차가 있는 위상 에지의 경우, $\phi_2 = \pi + \Delta \phi$로 둘 수 있다. 이 값들을 식 (10.25)에 사용하고 전기장의 크기를 제곱하여 공간상의 강도를 구하면,

$$
I_{\text{phase-edge}}(x) = \frac{1}{2}(1 - \cos \Delta \phi) + (1 + \cos \Delta \phi) \frac{2}{\pi^2} \text{Si}^2 \left( \frac{2\pi NA x}{\lambda} \right) \qquad (10.26)
$$

작은 위상 오차에 대해서는 코사인에 대한 작은 각도 근사(small angle approximation)를 사용할 수 있다.

$$
\cos \Delta \phi \approx 1 - \frac{\Delta \phi^2}{2} \qquad (10.27)
$$

이를 대입하면 다음과 같다.

$$
I_{\text{phase-edge}}(x) = \frac{\Delta \phi^2}{4} + \left( 1 - \frac{\Delta \phi^2}{4} \right) \frac{4}{\pi^2} \text{Si}^2 \left( \frac{2\pi NA x}{\lambda} \right) \qquad (10.28)
$$

식 (10.28)을 자세히 살펴보면, 위상 오차의 효과가 이상적인 이미지($\Delta \phi = 0$일 때)를 가져와 $\Delta \phi^2/4$ 양만큼의 균일한(d.c.) 플레어(flare, 3장 참조)를 더하는 것임을 관찰하는 것은 흥미롭다. 플레어와 마찬가지로, 이 피쳐에 대한 위상 오차는 배경 선량(background dose)을 추가하는데, 이 경우 에지를 가로지르는 위상이 다른 빛(out-of-phase light)의 불완전한 상쇄로 인해 발생한다.

이 관계에 수치적인 관련성을 부여하자면, $11.5^\circ$의 위상 오차는 $1\%$의 플레어 수준과 동일하다. 리소그래피 투영 장비에서 $1\%$ 수준의 플레어는 일반적으로 허용되므로, $11.5^\circ$ 이상의 위상 오차도 쉽게 허용될 것으로 예상할 수 있다. 위의 분석은 간섭성 조명을 가정했지만, 동일한 마스크 피쳐에 대한 부분 간섭성 이미징(partially coherent imaging) 시뮬레이션에서도 위상 오차와 플레어 사이에 동일한 관계가 나타났다([Figure 10.34] 참조).

위상 오차는 또한 위상 마스크 피쳐가 초점 오차(focus errors)에 반응하는 변화를 일으키는 것으로 잘 알려져 있다. 다시 시뮬레이션을 사용하면, 공정에 대한 위상 오차의 효과...

[Figure 10.34] 고립 위상 에지의 공간상(aerial image)에 미치는 $20^\circ$ 위상 오차의 영향 ($\lambda = 248\,\text{nm}, NA = 0.75, \sigma = 0.5$)
(그림 내부 텍스트: Relative Intensity -> 상대 강도, Horizontal Position (nm) -> 수평 위치 (nm))

...공정 윈도우(process window)에 미치는 플레어의 영향과 다르지 않다. 그러나 새로운 효과가 도입된다. 위상 오차가 0이 아닐 때, 초점이 맞지 않으면(going out of focus) 이미지에 비대칭이 발생하여 효과적인 이미지 배치 오차(image placement error)가 발생한다. 이 이미지 배치 오차는 디포커스(defocus)에 따라 선형적으로 변하며, 마치 텔레센트릭 오차(telecentricity error)처럼 작용한다. 공정 윈도우 내의 전체 초점 범위에 걸쳐, $10^\circ$ 위상 오차에 대한 이미지 배치 오차의 영향은 약 $\pm 5\,\text{nm}$이다.

이제 공간 너비 $w_s$와 선폭 $w_l$을 가진 라인과 스페이스의 교대 위상 반전 마스크(alternating PSM) 패턴을 고려해보자. 라인은 투과율이 0이라고 가정하고, 인접한 두 공간이 각각 $t_1, \phi_1$과 $t_2, \phi_2$의 임의의 투과율과 위상을 갖는다고 하자. 고해상도 패턴의 경우, 0차와 1차 회절 차수(diffraction orders)만이 렌즈를 통과하여 공간상을 생성하는 데 사용될 것이다. 첫 번째 공간의 중심을 $x=0$으로 정의하고 피치를 $p = w_s + w_l$로 두면, 0차와 1차 회절 차수의 진폭은 다음과 같다.

$$
a_0 = \frac{w_s}{2p}(t_1 e^{i\phi_1} + t_2 e^{i\phi_2}) \qquad (10.29)
$$

$$
a_1 = a_{-1} = \frac{\sin(\pi w_s/2p)}{\pi}(t_1 e^{i\phi_1} - t_2 e^{i\phi_2})
$$

공간상의 전기장은 (단순함을 위해 간섭성 조명을 가정하면) 다음과 같다.

$$
E(x) = a_0 + 2a_1 \cos(\pi x/p) \qquad (10.30)
$$

이상적인 교대 위상 반전 마스크의 경우, $t_1 = t_2 = 1, \phi_1 = 0$, 그리고 $\phi_2 = \pi (180^\circ)$이다. 위상 오차가 있는 마스크의 경우, $\phi_2 = \pi + \Delta \phi$로 둘 수 있다. 이 값들을 식 (10.29)에 사용하면,

$$
a_0 = \frac{w_s}{2p}(1 - e^{i\Delta \phi}) \approx -i\Delta \phi \left( \frac{w_s}{2p} \right) \qquad (10.31)
$$

$$
a_1 = \frac{\sin(\pi w_s/2p)}{\pi}(1 + e^{i\Delta \phi}) \approx \frac{2\sin(\pi w_s/2p)}{\pi} \left( 1 + \frac{i\Delta \phi}{2} \right)
$$ 오른쪽의 근사 관계식은 작은 각도 근사(small angle approximation)를 사용한 것이다. 이 값들을 식 (10.30)에 사용하고 전기장의 크기를 제곱하여 공간상의 강도를 구하면,

$$
I_{\text{Alt-PSM}}(x) \approx \left( 1 - \frac{\Delta \phi^2}{4} \right) I_{\text{ideal}}(x) + \Delta \phi^2 \left( \frac{w_s}{2p} \right)^2 \qquad (10.32)
$$

여기서 $I_{\text{ideal}}$은 위상 오차가 없는 교대 위상 반전 마스크의 이미지이다. 위에서 논의한 위상 에지의 경우와 마찬가지로, 교대 위상 반전 마스크의 이미지에 미치는 위상 오차의 영향은 마치 이미지에 플레어(flare)가 추가된 것처럼 보인다. 그러나 이 경우, 유효 플레어(effective flare)의 양은 위상 변이된 공간의 듀티비(duty ratio, $w_s/2p$)의 제곱만큼 감소한다. 동일한 라인과 스페이스의 경우, $w_s/2p = 1/4$이므로 이 Alt-PSM 패턴의 유효 플레어는 고립 위상 에지의 유효 플레어보다 4배 더 작다.

그렇다면 교대 위상 반전 마스크의 훌륭한 특성들이 마스크 제작 중 필연적으로 발생하는 작은 위상 오차에 대해 상대적으로 면역력을 갖게 하는 것처럼 보일 수 있다. 불행히도, 자세히 들여다보면 더 심각한 문제(insidious problem)가 드러난다. 이미지가 초점을 벗어나면(out of focus), 마스크의 위상 오차가 디포커스(defocus)와 상호작용하여 변이된 공간과 변이되지 않은 공간 사이에 비대칭을 유발한다. 그 원인은 0차 회절 차수(zero order)에 있다.

위상 오차가 없는 경우, 0차는 완전히 사라진다($a_0 = 0$). 그 결과, 이미지는 두 1차 회절 차수의 간섭에 의해 완전히 형성된다. 이 차수들은 렌즈 중심을 기준으로 균일하게 배치되어 있어 초점 오차에 대한 자연적인 면역력을 가지며, 이는 향상된 초점 심도(depth of focus)를 교대 위상 마스크의 가장 매력적인 특성 중 하나로 만든다. 0차가 커짐에 따라(마스크의 위상 오차가 증가함에 따라), 이 세 번째 빔은 1차 차수들의 자연적인 대칭성을 망치고 초점 의존성(focus dependency)을 추가한다. 다시 간섭성 조명을 가정하고 작은 위상 오차를 가정하면, 초점이 벗어났을 때의 공간상은 다음과 같을 것이다.

$$
I_{\text{out-of-focus}}(x, \delta) \approx I_{\text{in-focus}}(x) + 2\Delta \phi \left( \frac{w_s}{2p} \right) E_{\text{ideal}}(x) \sin(\pi \delta \lambda / p^2) \qquad (10.33)
$$

여기서 $E_{\text{ideal}}$은 위상 오차가 없고 디포커스가 없는 경우의 전기장이다[즉, $\Delta \phi = 0$인 식 (10.30)].

분명히, 위상 오차 $\Delta \phi$와 디포커스 거리 $\delta$의 상호작용은 식 (10.33)에서 보여지듯이 초점이 맞는(in-focus) 공간상에 오차항을 추가한다. 이 오차항의 본질은 전기장 $E_{\text{ideal}}$의 본질에 있다. 강도와 달리 전기장은 음수일 수 있다. 사실, 전기장은 위상 변이된 공간 아래에서는 음수이고 위상 변이되지 않은 공간 아래에서는 양수일 것이다. 따라서 양의 초점 오차($\delta > 0$)와 위상 오차($\Delta \phi > 0$)에 대해, 식 (10.33)의 오차항은 위상 변이된 공간을 더 어둡게 만들고 위상 변이되지 않은 공간을 더 밝게 만들 것이다. 반대로 음의 초점 오차인 경우에는 그 반대가 사실이다. 이 효과는 사인 항의 인자에서 볼 수 있듯이 가장 작은 피치 $p$에 대해 가장 크다. 초점을 통과할 때 인접한 공간 사이의 이러한 비대칭은 교대 위상 반전 마스크에 대한 위상 오차의 가장 해로운 효과이며, [Figure 10.35]에 예시되어 있다.

초점을 통과할 때 인접한 공간들의 이러한 강도 불균형이 가져오는 리소그래피적 결과는 꽤 흥미롭다. 공간의 관점에서 볼 때, 더 밝은 공간은 인쇄될 것이다 ![Figure 10.35](/Users/jenghun.suh/.openclaw/TheBoard/fpol/figures/ch10/fig10_35.png)

[Figure 10.35] $10^\circ$ 위상 오차를 가진 교대 위상 반전 마스크(alternating phase-shifting mask)에 대한 공중 이미지: +400 nm 디포커스(점선), 디포커스 없음(실선), -400 nm 디포커스(대시선). ($\lambda = 248\,\text{nm}$, 코히런트 조명, $0.25 < k_1 < 0.5$인 100 nm 라인과 스페이스)

*   Relative Intensity: 상대 강도
*   Horizontal Position (nm): 수평 위치 (nm)
*   -400-nm Defocus: -400 nm 디포커스
*   No Defocus: 디포커스 없음
*   +400-nm Defocus: +400 nm 디포커스

넓어질 것이다(포지티브 레지스트를 가정할 때). 따라서 한 스페이스는 초점의 한쪽에서는 더 넓어지는 반면, 그 이웃 스페이스는 초점의 반대쪽에서 더 넓어질 것이다. 그러나 라인의 관점에서 보면 상황은 꽤 다르게 보인다. 라인의 한쪽에 있는 스페이스가 초점 오차로 인해 더 넓어짐에 따라, 라인의 다른 쪽에 있는 스페이스는 더 좁아질 것이다. 그 결과, 선폭은 거의 일정하게 유지되지만 그 위치는 더 밝은 스페이스에서 더 어두운 스페이스 쪽으로 이동한다. 따라서 교대 PSM에 대한 위상 및 디포커스 오차 상호 작용의 영향은 PSM 어레이 내 라인 배치의 오차로 볼 수 있다. 투과 및 위상 오차가 모두 존재할 때, 공간 이미지 밝기에 대한 두 가지 효과는 일부 디포커스에서 상쇄될 수 있다. 가장 충실도가 좋은 레지스트 이미지는 초점이 맞지 않는 것처럼 보일 것이다.

교대 개구 PSM도 중요하지만, 오늘날 사용되는 위상 반전 마스크의 압도적 다수는 감쇠형(attenuated) PSM이다. 작은 위상 오차는 감쇠형 PSM의 리소그래피 성능에 어떤 영향을 미치는가? 라인이 각각 $t$와 $\phi$의 전기장 진폭과 위상 투과율을 갖는 동일한 라인/스페이스 패턴을 고려해보자. 위상 오차 $\Delta\phi$를 가진 마스크의 경우, $\phi = \pi + \Delta\phi$로 놓을 수 있다. 이 값을 식 (10.15)에 사용하고 위상 오차가 작다고 가정하면 다음과 같다.

$$ a_0 = \frac{1}{2}(1 - te^{i\Delta\phi}) = \frac{1}{2}(1 - t\cos(\Delta\phi)) - i\frac{1}{2}t\sin(\Delta\phi) \approx \frac{1}{2}\left( 1 - t + \frac{t\Delta\phi^2}{2} \right) - i\frac{1}{2}t\Delta\phi $$

$$ a_1 = a_{-1} = \frac{1}{\pi}(1 + te^{i\Delta\phi}) \approx \frac{1}{\pi}\left( 1 + t - \frac{t\Delta\phi^2}{2} \right) + i\frac{1}{\pi}t\Delta\phi \tag{10.34} $$

각 회절 차수의 크기와 위상을 계산하면 다음과 같다.

$$ |a_0| \approx |a_0|_{\text{ideal}} + \frac{\Delta\phi^2}{4}\left( \frac{t}{1-t} \right) $$

$$ \angle a_0 \approx -\Delta\phi\left( \frac{t}{1-t} \right) \tag{10.35} $$ $$
|a_1| \approx |a_1|_{\text{ideal}} - \frac{\Delta \phi^2}{2\pi} \left( \frac{t}{1+t} \right)
$$

$$
\angle a_1 \approx \Delta \phi \left( \frac{t}{1+t} \right) \qquad (10.36)
$$

각 회절 차수의 크기와 위상 변화가 미치는 영향을 조사해보자. 식 (10.35)와 (10.36)에서 보듯이, 차수들의 크기는 위상 오차의 제곱에 비례하여 변한다(따라서 작은 오차에 대해서는 매우 작아야 한다). 예를 들어, $10^\circ$의 위상 오차를 가진 $6\%$ EPSM의 경우, 0차와 1차 차수의 크기는 각각 $+0.7\%$와 $-0.2\%$만 변한다. 결과적으로 공간상에 미치는 영향은 꽤 작아서, 대부분의 경우 $0.2\%$ 미만의 강도 차이를 보인다.

반면, 회절 차수의 위상은 EPSM 위상 오차에 직접적으로 비례하여 변한다. 사실, 이상적으로는 0이어야 할 0차와 1차 차수 사이의 위상 차이는 EPSM 위상 오차가 있을 때 다음과 같이 된다.

$$
\angle a_1 - \angle a_0 \approx \frac{2\Delta \phi t}{1+t^2} \qquad (10.37)
$$

회절 차수 간의 위상 차이 변화가 미치는 영향은 무엇일까? 초점 또한 0차와 1차 차수 사이에 위상 차이를 유발한다. 간섭성 조명의 간단한 경우(즉, 3빔 이미징)에 대해, $\delta$의 디포커스는 다음과 같은 위상 차이를 유발한다.

$$
\angle a_1 - \angle a_0 \approx \frac{\pi \delta \lambda}{p^2} \qquad (10.38)
$$

따라서, EPSM 위상 오차의 효과는 다음과 같은 양만큼 최적 초점(best focus)을 이동시키는 것이다.

$$
\delta_{\text{shift}} \approx \frac{2p^2 \Delta \phi t}{\pi \lambda (1+t^2)} \qquad (10.39)
$$

아마도 이 유효 초점 이동(effective focal shift)에 대한 더 유용한 표현은 초점 심도(depth of focus, DOF)의 함수로 나타내는 것일 것이다. DOF에 대한 간단한 레일리 기준(Rayleigh criterion)을 사용하면,

$$
DOF \approx k_2 \frac{p^2}{\lambda} \qquad (10.40)
$$

여기서 $k_2$는 1보다 작은 어떤 숫자이다(0.7이 합리적이다). 이 식들을 결합하고 $t^2 << 1$이라고 가정하면,

$$
\delta_{\text{shift}} \approx \frac{2}{\pi k_2} \Delta \phi DOF \approx \Delta \phi DOF \qquad (10.41)
$$

$6\%$ EPSM의 경우, 초점은 EPSM 위상 오차 1도당 DOF의 약 $0.4\%$만큼 이동할 것이다. 식 (10.39)가 간섭성 조명이라는 단순한 가정하에 유도되었음을 상기할 때, 전체 이미지 시뮬레이션은 부분 간섭성(partial coherence)을 사용하면 간섭성인 경우에 비해 초점 이동을 두세 배로 늘릴 수 있음을 보여준다. 따라서, $10^\circ$의 위상 오차...

[Figure 10.36] EPSM 마스크의 작은 위상 오차는 작은 초점 이동과 동일한 방식으로 공간상(aerial image)을 변화시킨다. 여기서, $\pm 10^\circ$ 위상 오차는 이미지를 최적 초점보다 가깝거나 멀게 이동시킨다 (파장 = 248 nm, NA = 0.8, 180 nm 라인/스페이스 패턴, 코히런트 조명, 150 nm 디포커스). 이 경우, $10^\circ$ 위상 오차는 최적 초점을 약 14 nm 이동시킨다.
Relative Intensity: 상대 강도
Horizontal Position (nm): 수평 위치 (nm)
No Phase Error: 위상 오차 없음
-10 Degree Error: -10도 오차
+10 Degree Error: +10도 오차

최적 초점이 초점 심도(DOF)의 10%만큼 이동할 수 있으며, 이는 잠재적으로 DOF의 20% 손실을 야기할 수 있다. 그러나 비축 조명(off-axis illumination)은 0차와 1차 회절광 사이의 위상 오차 영향을 최소화하도록 특별히 의도되었기 때문에 이러한 효과를 낮추는 경향이 있다. [Figure 10.36]은 3광선 결상(three-beam imaging)에 대한 이러한 초점 이동 효과를 보여주며, 교대 위상 반전 마스크(alternating PSM)와 달리 EPSM 위상 오차가 존재하더라도 초점을 통과할 때 패턴 배치 변화가 없음을 보여준다.

일반적으로 감쇠 위상 반전 마스크(attenuated phase-shift mask)는 교대 위상 반전 마스크보다 위상 오차에 훨씬 덜 민감하다. 작은 위상 오차의 주요 영향은 초점 이동이므로, 가장 큰 걱정거리는 평균 대 목표(mean to target) 오차보다는 레티클(reticle) 전체에 걸친 EPSM 위상의 변동일 것이다. 세정(cleaning)이 EPSM 마스크에 위상 오차를 유발할 수 있으므로, 이러한 오차의 영향을 이해하는 것은 꽤 중요하다.

## 10.5 자연 해상도 (Natural Resolutions)

위의 논의는 CD 제어(CD 제어의 지표로 초점 심도를 사용)와 관련하여 형상(feature) 해상도를 정의하고, 이미징 렌즈의 주파수 차단(frequency cutoff)과 관련하여 피치 해상도를 정의했다. 이미징 시스템의 궁극적인 능력을 정의하는 데 사용할 수 있는 몇 가지 특별한 해상도 지표가 있다. 이러한 특별한 지표들은 매우 특정한 마스크 형상에 대해 정의되지만, 이미징 해상도의 '자연적(natural)' 지표로서 거의 보편적인 호소력을 갖는다.

## 10.5.1 콘택트 홀과 점 퍼짐 함수 (Contact Holes and the Point Spread Function)

첫 번째 지표는 인쇄 가능한 가장 작은 콘택트 홀(contact hole)에 관한 것이다. 크롬(완전히 어두운) 배경에 고립된 콘택트 홀 마스크 패턴을 고려해 보자.

이제 그 구멍이 무한히 작은 핀홀로 줄어든다고 가정해 보자. 이 작은 핀홀이 양성 레지스트(positive resist)에 결상될 수 있다면, 레지스트 구멍은 얼마나 클까? 물론, 실험적으로 이 '해상도'를 결정하는 데는 실질적인 문제가 있다. 핀홀이 줄어들면 웨이퍼에 도달하는 빛의 강도가 무한히 작아져 레지스트에 필요한 노광 시간이 무한대로 늘어나기 때문이다. 그러나 이론적인 관점에서는, 우리가 매우 인내심이 강하다고 가정하고 인쇄된 결과를 계산함으로써 이 문제를 피할 수 있다.

먼저 이미징 장비만을 생각할 때, 이 무한히 작은 핀홀에서 발생하는 공간상(aerial image)은 무엇일까? 우리는 핀홀에서 나오는 공간상이 이상적이고 수차 없는(aberration-free) 광학 시스템에서 초점이 맞았을 때 1.0의 피크 강도를 갖도록 정규화할 것이다. 이런 식으로 정규화된 핀홀의 공간상을 광학 시스템의 점 퍼짐 함수(PSF)라고 부른다(2장 참조). PSF는 광학 시스템의 설계 및 제조를 위한 이미징 품질의 널리 사용되는 지표이며, 렌즈 설계를 위해 일반적으로 계산되고 특수 벤치탑 장비를 사용하여 제작된 렌즈에서 측정된다. 고전적인 이미징 응용 분야의 경우, PSF는 이미징 장비 사출 동공(exit pupil)의 푸리에 변환(Fourier transform) 크기의 제곱으로 계산할 수 있다. 파장 $\lambda$의 초점이 맞고 수차가 없는 시스템의 경우, 동공 함수는 반경이 수치 조리개 $NA$에 의해 주어지는 원일 뿐이며 PSF는 다음과 같다.

$$
PSF_{ideal} = \left| \frac{J_1(2\pi\rho)}{\pi\rho} \right|^2
$$

여기서 $J_1$은 제1종 1차 베셀 함수(Bessel function)이고, $\rho$는 이미지 중심으로부터의 반경 거리에 $NA/\lambda$를 곱하여 정규화한 것이다.

PSF는 얼마나 넓을까? 큰 콘택트 홀의 경우 마스크 가장자리에 해당하는 위치(즉, 원하는 콘택트 홀 너비)에서의 정규화된 강도는 약 0.25~0.3이다. 이 강도 범위를 사용하여 PSF의 너비를 측정하면, 결과는 $0.66\lambda/NA$에서 $0.70\lambda/NA$ 사이의 너비가 된다. 따라서 이 너비는 기존의 유리 위 크롬(chrome-on-glass)(즉, 위상 반전이 없는) 마스크로 결상할 수 있는 가장 작은 가능한 콘택트 홀을 나타낸다. 마스크의 콘택트 홀 크기가 이 값에 가까워지거나 더 작아지면, 인쇄된 이미지는 마스크의 치수가 아니라 PSF에 의해 제어된다. 마스크의 콘택트 크기를 더 작게 만드는 것은 이미지 피크의 강도를 줄일 뿐이다. 따라서 이러한 PSF의 너비, 즉 유리 위 크롬 콘택트 홀의 궁극적인 해상도는 이미징 시스템의 자연 해상도이다.

개념적 핀홀을 만들 때 유리 위 크롬 마스크를 사용하는 대신 감쇠 PSM을 사용하면 결과적인 PSF의 너비가 줄어든다. 마스크 배경의 전기장 투과율이 $t$이고 위상 변화가 정확히 $180^\circ$라고 가정하면, 결과적인 PSF는 다음과 같다.

$$
PSF_{ideal} = \left| \frac{J_1(2\pi\rho)}{\pi\rho} - t \right|^2
$$

$t=0$인 경우(유리 위 크롬 마스크)와 비교하여 $t=0.245$(6% 강도 투과율 ESPM)인 경우에 대한 이 PSF의 그래프가 [Figure 10.37]에 나와 있다. 강도 임계값...

[Figure 10.37] 유리 위 크롬(COG) 마스크와 6% 강도 투과율의 내장형 위상 반전 마스크(EPSM)에서 나온 이상적인 PSF의 비교
Normalized Intensity: 정규화된 강도
Normalized Radius: 정규화된 반경
COG Mask: COG 마스크
EPSM: EPSM

0.25의 경우, COG PSF는 약 $0.705\lambda/NA$의 너비를 갖는 반면, EPSM 마스크는 $0.595\lambda/NA$ (16% 더 좁음) 너비의 PSF를 생성한다. PSF가 좁아지는 것은 증가된 측엽(sidelobe)을 대가로 치르며, 이 6% EPSM 마스크의 경우 강도가 거의 0.25에 도달한다. 따라서, 전략적으로 배치된 보조 슬롯(assist slot) 형태의 측엽 억제가 사용되지 않는 한, 6% 강도 투과율은 고립된 콘택트 홀을 인쇄할 때 최대 실용적인 투과율 수준을 나타낸다.

## 10.5.2 코히런트 선 퍼짐 함수 (The Coherent Line Spread Function)

어두운 배경에 무한히 작은 핀홀을 사용하는 대신 무한히 좁은 스페이스(space)를 사용하면, 그 결과 이미지는 선 퍼짐 함수(LSF)라고 불린다. 그러나 PSF와 달리, LSF 이미지는 사용된 조명에 따라 달라진다. 코히런트 조명(coherent illumination)의 경우, LSF는 코히런트 PSF의 한 차원에 대한 적분으로 계산할 수 있다.

$$
LSF(x) = \int_{-\infty}^{\infty} \frac{J_1\left(\frac{2\pi NA}{\lambda}\sqrt{x^2+y^2}\right)}{\frac{\pi NA}{\lambda}\sqrt{x^2+y^2}} dy \tag{10.44}
$$

인코히런트 조명(incoherent illumination)의 경우,

$$
LSF(x) = \int_{-\infty}^{\infty} \left| \frac{J_1\left(\frac{2\pi NA}{\lambda}\sqrt{x^2+y^2}\right)}{\frac{\pi NA}{\lambda}\sqrt{x^2+y^2}} \right|^2 dy \tag{10.45}
$$

대안적으로, 코히런트 LSF는 고립된 스페이스의 이미지를 사용하여 계산할 수 있다. 2장에서, 너비 $w$인 고립된 스페이스의 TE 코히런트 이미지는 다음과 같다.

$$
I(x) = \frac{1}{\pi^2} \left[ \text{Si}\left(\frac{2\pi NA}{\lambda}(x+w/2)\right) - \text{Si}\left(\frac{2\pi NA}{\lambda}(x-w/2)\right) \right]^2 \tag{10.46}
$$ 피크 강도가 1이 되도록 이 이미지를 정규화하면 다음과 같다.

$$
\frac{I(x)}{I(0)} = \left[ \frac{\text{Si}\left(\frac{2\pi NA}{\lambda}(x+w/2)\right) - \text{Si}\left(\frac{2\pi NA}{\lambda}(x-w/2)\right)}{2\text{Si}\left(\frac{\pi NA}{\lambda}w\right)} \right]^2 \tag{10.47}
$$

(로피탈의 정리(L'Hopital's rule)를 적용하고 사인 적분(sine integral)의 도함수가 바로 싱크 함수(sinc function)임을 인식하여) $w$가 0으로 갈 때 식 (10.47)의 극한을 취하면 다음과 같다.

$$
LSF(x) = \lim_{w\to 0} \frac{I(x)}{I(0)} = \left[ \frac{\sin(2\pi NAx/\lambda)}{2\pi NAx/\lambda} \right]^2 \tag{10.48}
$$

0.25의 강도 임계값을 사용하면, 코히런트 조명 LSF는 $0.603\lambda/NA$의 너비를 가지며, 따라서 PSF보다 15% 더 좁다. LSF는 고립된 스페이스의 자연 해상도 한계이다.

## 10.5.3 고립된 위상 에지 (The Isolated Phase Edge)

유사한 자연 해상도 거동을 보이는 또 다른 특별한 마스크 형상은 앞서 10.4.1절에서 설명한 $180^\circ$ 위상 에지(phase edge)이다. $0^\circ$ 영역과 $180^\circ$ 영역 사이에 길고 곧은 경계를 만들기 위해 $180^\circ$ 위상 변이된 넓은 영역을 가진 크롬리스 마스크(chromeless mask)를 고려해 보자. 이 에지의 양쪽으로 투과된 빛은 $180^\circ$ 위상차를 갖기 때문에, 에지 아래에서 회절하고 간섭하는 빛은 상쇄되어 위상 에지 아래 중심에 어두운 선을 생성한다. 그 결과, 이 고립된 $180^\circ$ 위상 에지는 양성 포토레지스트(positive photoresist)에서 좁은 선으로 인쇄된다.

코히런트 TE 조명의 경우, 고립된 위상 에지의 초점 이미지는 식 (10.12)에 주어졌다. [Figure 10.38]은 이 식의 그래프를 보여준다. 이 이미지의 너비

[Figure 10.38] 고립된 $180^\circ$ 위상 에지의 공간상(aerial image)은 양성 레지스트에서 좁은 선을 생성한다 (여기서는 코히런트 조명을 사용하여 보여줌).
Relative Intensity: 상대 강도
Normalized Position ($\times NA/\lambda$): 정규화된 위치 ($\times NA/\lambda$) PSF와 같은 방식으로 추정할 수 있다. 0.25에서 0.3 사이의 강도 레벨을 가정하면, 위상 에지 선의 너비는 $0.26\lambda/NA$에서 $0.29\lambda/NA$ 사이이다. 부분 코히런트 조명(partially coherent illumination)의 사용은 이 너비를 눈에 띄게 변화시키지 않는다.

고립된 위상 에지 이미지의 너비를 제어하는 것은 무엇인가? 분명히 에지 자체는 '너비'를 가지고 있지 않다. PSF 및 LSF와 마찬가지로, 위상 에지 이미지의 너비는 사실 이미징 시스템의 고유한 특성(inherent property)이며, 수치 조리개에 의해 제어된다. 사실, LSF와 유사하게, 식 (10.12)의 이미지는 위상 에지 선 퍼짐 함수(phase edge line spread function)라고 불릴 수 있다. 이 작은 선의 크기는 모든 $180^\circ$ 위상 에지의 '자연' 해상도이다. 그러나 그 중요성은 단순히 작은 고립된 선을 인쇄하는 것 이상이다. 위상 반전 마스크는 $0-180^\circ$ 위상 전이의 집합으로 생각할 수 있다. 각 전이는 약 $0.26\lambda/NA$의 자연 선폭(natural linewidth)으로 인쇄되는 경향이 있다. 위상 반전 마스크 설계에 이 자연 선폭을 염두에 두고 접근하면 많은 통찰력을 얻을 수 있다.

여기서 설명된 특수한 유형의 마스크 형상에 대해, 해당 형상의 해상도는 이미징 시스템의 특성에만의 함수가 되며, 이상하게도 마스크 상의 형상 크기와는 무관하게 된다. 나는 이러한 해상도 특성을 이미징 장비의 '자연' 해상도라고 부른다.

## 연습문제 (Problems)

10.1. [Figure 10.1]은 초점 심도가 형상 크기에 따라 어떻게 변하는지에 대한 예를 보여준다. 레일리 DOF 기준(Rayleigh DOF criterion)을 사용하여 동등한 플롯을 생성하라. 동일한 라인 및 스페이스, 코히런트 3광선 결상(coherent three-beam imaging), $k_2 = 0.8$을 가정하라.

10.2. 스페이스의 중심에 배치된 단일 SRAFs(너비 $w_{SRAF}$)를 가진 준-밀집 선(semi-dense line)(너비 $w$, 피치 $p$)의 회절 패턴을 유도하라.

$$
\text{[다이어그램 설명: 마스크 투과율 그래프 $t_m(x)$. 중심 $x=0$에 너비 $w$인 선(투과율 0)이 있고, 양쪽 스페이스(투과율 1)의 중간에 너비 $w_{SRAF}$인 SRAF(투과율 0)가 배치됨. 주기 $p$.]}
$$

10.3. [Figure 10.14]의 FEM 플롯이 밀집 및 고립된 선의 전형적인 것이라고 고려할 때, 고립-밀집 바이어스(iso-dense bias)는 초점에 따라 어떻게 변하는가?

10.4. 다음 시나리오에서 가능한 $k_{pitch}$의 가장 작은 값은 무엇인가?
(a) $\sigma$가 0으로 갈 때(즉, 코히런트 조명)의 COG 마스크와 기존 조명
(b) $\sigma$가 0으로 갈 때(즉, 코히런트 조명)의 Alt-PSM 마스크와 기존 조명
(c) 매우 작은 극(pole)을 가진 COG 마스크와 쌍극 조명(dipole illumination)
(d) 매우 작은 극을 가진 COG 마스크와 사중극 조명(quadrupole illumination)

10.5. 사중극 조명과 비교하여 쌍극 조명의 주요 장점을 설명하라. 사중극 조명과 비교하여 쌍극 조명의 주요 단점을 설명하라.

10.6. 최적화된 쌍극 조명기(dipole illuminator)의 경우, 2광선 공간상(two-beam aerial image) 결과는 다음과 같다.

$$
I(x) = a_0^2 + a_1^2 + 2a_0a_1 \cos(2\pi x/p)
$$

쌍극(dipole)은 한 방향으로 배향된 작은 피치 패턴만 인쇄할 수 있으므로, 가능한 한 가지 해결책은 십자 사중극(cross-quadrupole)이라고 불리는 조명기를 얻기 위해 $90^\circ$ 회전된 두 번째 쌍극을 추가하는 것이다.

[그림]
Cross-quadrupole Illuminator: 십자 사중극 조명기

쌍극과 사중극이 최적화된 피치에서 인쇄할 때, 십자 사중극에 대한 결과적인 초점 공간상(TE 조명 가정)을 유도하라.

10.7. 교대 위상 반전 마스크(alternating PSM)에 대한 코히런트 2광선 공간상은 식 (10.9)에 주어져 있다. 이로부터, 교대 PSM 마스크의 크롬 라인 너비를 0으로 만듦으로써 크롬리스(chromeless) 반복 라인/스페이스 패턴에 대한 이미지를 유도하라. 정성적으로, 크롬 너비를 줄이는 것의 효과는 무엇인가?

10.8. 고립된 위상 변이 선(isolated phase-shifted line)에 대한 회절 패턴인 식 (10.10)을 유도하라.

10.9. 고립된 위상 변이 선에 대한 코히런트 공간상인 식 (10.11)을 유도하라.

10.10. 식 (10.14)로부터 식 (10.15)를 유도하라.

10.11. 식 (10.16)과 (10.17)은 라인과 스페이스의 감쇠 PSM 패턴에 대한 코히런트 (TE) 이미지를 제공한다. $t_2$가 1로 갈 때 이 이미지는 어떻게 되는가? (이러한 마스크는 크롬리스 PSM이라고 불린다.)

10.12. 감쇠 PSM을 사용할 때의 코히런트 LSF에 대한 식을 유도하라. 6% 감쇠 PSM에 대해 LSF의 최대 측엽(sidelobe) 강도는 얼마인가?

10.13. 공칭(nominal) 형상 크기가 0.25의 강도 임계값에 있다고 가정하고, 고립된 위상 에지의 정규화된 이미지 로그 기울기(normalized image log-slope)에 대한 식을 유도하라.

## 참고문헌 (References)

1. Levenson, M.D., 1993, Wavefront engineering for photolithography, *Physics Today*, 46, 28–36.
2. Fukuda, H., Imai, A., Terasawa, T. and Okazaki, S., 1991, New approach to resolution limit and advanced image formation techniques in optical lithography, *IEEE Transactions on Electron Devices*, 38, 67–75.
3. Arthur, G. and Martin, B., 1995, Investigation of photoresist-specific optical proximity effect, *Micro- and Nano-Engineering ’95*, Aix-en-Provence, France.
4. Chen, J.F., Laidig, T., Wampler, K. and Caldwell, R., 1997, Optical proximity correction for intermediate-pitch features using sub-resolution scattering bars, *Journal of Vacuum Science and Technology B*, 15, 2426–2433.

5. Mack, C.A., 1989, Optimum stepper performance through image manipulation, *KTI Microelectronics Seminar, Proceedings*, 209–215.
6. Fehrs, D.L., Lovering, H.B. and Scruton, R.T., 1989, Illuminator modification of an optical aligner, *KTI Microelectronics Seminar, Proceedings*, 217–230.
7. Socha, R., Dusa, M., Capodieci, L., Finders, J., Fung Chen, J., Flagello, D. and Cummings, K., 2000, Forbidden pitches for 130-nm lithography and below, *Proceedings of SPIE: Optical Microlithography XIII*, 4000, 1140–1155.
8. Levenson, M.D., Viswanathan, N.S. and Simpson, R.A., 1982, Improving resolution in photolithography with a phase-shifting mask, *IEEE Transactions on Electron Devices*, ED-29, 1828–1836.
9. Mack, C.A., 1991, Fundamental issues in phase-shifting mask technology, *KTI Microlithography Seminar Interface ‘91, Proceedings*, 23–35.
