Repository: j-h-suh/semi-handbook

# 세미에이아이 핸드북 시리즈

> AI/ML 엔지니어를 위한 인터랙티브 기술 핸드북 플랫폼

## 소개

AI/ML 엔지니어가 실무에 필요한 도메인 지식을 **소프트웨어 엔지니어의 관점**으로 학습할 수 있는 온라인 교재 시리즈입니다. 인터랙티브 다이어그램, 수식 렌더링, AI 어시스턴트가 내장되어 있습니다.

## 핸드북 시리즈

### 📘 반도체 핸드북 (`/semi`)

반도체 산업에 진입하는 AI/ML 엔지니어를 위해, 웨이퍼부터 칩까지의 제조 공정을 설명합니다.

| Part | 내용 | 챕터 수 |
|------|------|---------|
| 들어가며 | 이 책의 목적과 독자 | 1 |
| Part 1 | 반도체 제조 기초 | 10 |
| Part 2 | 포토리소그래피 심화 | 14 |
| Part 3 | 수율 공학과 결함 분석 | 9 |
| Part 4 | AI와 반도체 제조 | 10 |
| Part 5 | 실무 레퍼런스 | 4 |

### 📗 통계학 핸드북 (`/stats`)

sklearn은 쓸 줄 알지만 통계적 검증은 자신 없는 ML 엔지니어를 위한 실전 통계학 입문서입니다.

| Part | 내용 | 챕터 수 |
|------|------|---------|
| 들어가며 | 왜 이 핸드북을 썼는가 | 1 |
| Part 1 | 기술통계 | 5 |
| Part 2 | 확률과 분포 | 6 |

File: next/fpol/chapters/ch04.md.bak (part 3 of 3)
# 제4장: 레지스트 이미징: 정재파와 스윙 곡선
달리 말하면, 형상 가장자리에 있는 정재파는 0차의 반사율에 의해서만 제어된다. [Figure 4.34]는 정재파 진폭 비율이 라인/스페이스 형상을 따라 위치에 따라 어떻게 변하는지에 대한 예를 보여준다. 식 (4.134)-(4.136)과 [Figure 4.34]는 모두 비흡수성 매질을 가정한다. 합리적으로 높은 흡수율을 가진 실제 레지스트는 실제 SWAR을 상당히 감소시킬 것이다. 식 (4.134)는 회절 차수 진폭 $a_0$와 $a_1$을 레지스트 내 값 $a_{0r}$과 $a_{1r}$로 대체하고, 기판 반사율 $\rho$를 다음으로 대체하면 실제 레지스트에서의 흡수와 다중 반사를 설명하도록 수정될 수 있다.

$$ \rho(\theta) \tau_D^2(\theta) e^{-\alpha z / \cos \theta} \tag{4.137} $$

위에서 유도된 수학은 꽤 간단한 경우에 적용되지만, 그 결과는 3빔 이미징을 위한 하부 반사 방지 코팅(bottom antireflection coating, BARC) 최적화 접근 방식을 고려하는 데 적절하다(2빔 이미징의 경우 최적화할 각도가 하나뿐이므로 모호함이 없다). 식 (4.135)는 공간(space)의 중심에 있는 정재파가 0차 및 1차 반사율(즉, 0각도 및 1차 차수의 각도에서의 반사율)의 가중 평균에 의해 제어됨을 보여준다. 그러나 더 중요한 형상 가장자리의 정재파를 고려할 때, 0차 반사율만이 중요하다. 식 (4.136)은 $s$-편광 및 $p$-편광 조명 모두에 적용되지만, 식 (4.135)는 $a_1$을 $a_1 \cos\theta$로 대체하고(이미지를 생성하는 감소된 간섭을 설명하기 위해) 고각도 반사율의 가중치에 $\cos(2\theta)$ 항을 추가하여(정재파 형성에서의 감소된 간섭을 설명하기 위해) $p$-편광을 근사하도록 수정될 수 있다. 따라서, $p$-편광의 경우,

[Figure 4.34] 코히런트 3빔 이미징 및 $s$-편광에 대해 형상 상의 다양한 위치에서의 정재파 진폭 비율(SWAR). 100-nm 라인 앤 스페이스의 3빔 이미징에 대한 이 예에서, $a_0 = 0.5$, $a_1 = 0.3183$, $|\rho(0)| = 0.1$ 그리고 $|\rho(\theta)| = 0.15$ 이다.
Mask: 마스크
Line Edge: 라인 가장자리
Center of Space: 공간의 중심
Horizontal Position (nm): 수평 위치 (nm)
SWAR: SWAR 공간의 중심에 있는 SWAR조차도 고각도 1차 회절 차수의 감소된 간섭으로 인해 수직 입사 반사율에 더 많이 가중된다. 수직 입사 반사율을 줄임으로써 BARC를 설계하는 것은 최상의 정재파 제어를 얻기 위한 매우 좋은 출발점을 제공하는 것으로 보인다. 이 초기 설계 너머에는 전체 리소그래피 시뮬레이션이 필요할 것이다.

## 4.8 강도 정의 (Defining Intensity)

개념적으로는 단순해 보이지만, 빛 강도(intensity)의 정의는 예상보다 더 복잡하다. 특히, 빛이 서로 다른 물질에 있고 서로 다른 각도로 진행할 때 강도 값을 비교하는 것은 신중한 고려를 필요로 한다. 이러한 어려움이 명백해지는 한 가지 경우는 한 매질에서 다른 매질로 진행하는 평면파의 단순 굴절이다. 따라서 우리의 논의는 전기장과 강도 반사 및 투과 계수를 살펴보는 것으로 시작할 것이다. 다음 유도 과정은 Born과 Wolf가 제시한 표준 처리를 기반으로 한다.

## 4.8.1 사입사에서의 강도 (Intensity at Oblique Incidence)

사입사(oblique angle)로 물질에 투과되는 강도(조도(irradiance)라고도 함)를 결정할 때, 강도의 정확한 정의를 이해하는 것이 매우 중요하다. 정의에 따르면(그리고 2장에서 간략히 논의된 바와 같이), 빛의 *강도*는 (시간 평균된) 포인팅 벡터(Poynting vector)의 크기, 즉 빛의 전파 방향에 수직인 단위 면적을 통과하는 초당 에너지이다. 굴절률 $n$인 매질에서 강도 $I$는 다음과 같이 주어진다.

$$ I = n|E|^2 \tag{4.138} $$

여기서 $E$는 전기장이다. 식 (4.138)에 주어진 정의는 사용된 단위에 따라 상수 곱만큼 다를 수 있음에 유의하라.

어느 한 편광에 대한 강도 반사율 및 투과율은 1과 2로 라벨이 붙은 두 물질 사이의 계면에서의 단위 면적을 고려하여 유도된다. 물질 사이의 계면 표면을 따라 입사광의 단위 면적당 투영된 전력(projected power per unit area) $J$를 고려해 보자. 입사각이 $\theta_1$이라면,

$$ J_i = I_i \cos(\theta_1) \tag{4.139} $$

마찬가지로, 이 표면을 따라 반사된 빛과 투과된 빛의 단위 면적당 투영된 전력은 다음과 같다.

$$
J_r = I_r \cos(\theta_1) \\
J_t = I_t \cos(\theta_2)
\tag{4.140}
$$

이제 각 편광에 대한 반사 및 투과 계수를 정의할 수 있다.

$$
R_{12} = R_{21} = R = \frac{J_r}{J_i} = |\rho_{12}|^2 \\
T_{12} = T_{21} = T = \frac{J_t}{J_i} = \left| \frac{n_2 \cos(\theta_2)}{n_1 \cos(\theta_1)} \right| |\tau_{12}|^2
\tag{4.141}
$$ 이 두 식으로부터 각 편광에 대해 $R + T = 1$임을 보이는 것은 쉬우며, 이는 에너지 보존의 결과이다. [Figure 4.5]는 전형적인 공기-레지스트 계면에 대해 입사각에 따라 강도 반사율이 $s$-편광 및 $p$-편광 조명 모두에 대해 어떻게 변하는지를 보여준다. 식 (4.38)의 반사 및 투과 계수의 역방향 정의를 사용하는 식 (4.141)의 대체 형태는 다음과 같다.

$$
R = |\rho_{12} \rho_{21}| \\
T = |\tau_{12} \tau_{21}|
\tag{4.142}
$$

또한 무작위로 편광된 빛의 경우, 전체 강도 반사율 및 투과율은 각 편광에 대해 얻은 값으로부터 계산될 수 있음에 유의하라.

$$
R = R_{\parallel} \cos^2 \theta_l + R_{\perp} \sin^2 \theta_l \\
T = T_{\parallel} \cos^2 \theta_l + T_{\perp} \sin^2 \theta_l
\tag{4.143}
$$

물질 1과 2 사이의 평면 경계에 입사각 $\theta_1$과 강도 $I_i$로 입사하는 단위 강도 평면파를 고려해 보자. 식 (4.138)로부터, 입사 전기장의 크기는 다음과 같아야 한다.

$$ |E_i| = \sqrt{\frac{I_i}{n_1}} \tag{4.144} $$

그러면 투과된 전기장은 다음과 같다.

$$ |E_t| = |\tau_{12} E_i| = |\tau_{12}| \sqrt{\frac{I_i}{n_1}} \tag{4.145} $$

투과된 강도(즉, 물질 2에서의 강도)는 식 (4.145)에 강도의 정의를 적용하여 구한다.

$$ I_t = n_2 |E_t|^2 = \frac{n_2}{n_1} |\tau_{12}|^2 I_i \tag{4.146} $$

식 (4.146)을 식 (4.141)과 비교하면, 아래와 같은 다소 직관적이지 않은 결과를 얻는다.

$$ \frac{I_t}{I_i} = T \frac{\cos(\theta_1)}{\cos(\theta_2)} \tag{4.147} $$

식 (4.147)에서 볼 수 있듯이, 투과율 $T$는 강도 $I_t$와 $I_i$의 비율이 아니다([Figure 4.35] 참조). 그 차이는 굴절에 의한 에너지 흐름 방향의 변화에서 기인한다. 따라서 필름 2 내부에서 무엇을 아는 것이 더 중요한지 질문할 수 있다. 평면파의 강도인가, 아니면 물질 계면에 평행한 표면을 따라 투영된 전력인가? 이 질문에 대한 답은 4.8.3절에서 논의되는 바와 같이 당면한 과제에 따라 다르다.

## 4.8.2 흡수성 매질로의 굴절 (Refraction into an Absorbing Material)

잘 알려진 스넬의 굴절 법칙 [식 (4.30)]은 서로 다른 광학적 특성을 가진 두 물질 사이의 평면 경계를 가로질러 진행하는 평면파가 어떻게 되는지를 지시한다.

[Figure 4.35] 입사 강도에 대한 층 2로 투과된 강도(실선)와 투과율 $T$(점선)를 $s$-편광 및 $p$-편광 모두에 대해 입사각의 함수로 나타낸 것 ($n_1 = 1.0, n_2 = 1.5$)
T or $I_t/I_i$
Incident Angle (degrees): 입사각 (도)
$T$, p-pol.: $T$, $p$-편광
$T$, s-pol.: $T$, $s$-편광
$I_t/I_i$, p-pol.: $I_t/I_i$, $p$-편광
$I_t/I_i$, s-pol.: $I_t/I_i$, $s$-편광

이것은 방향을 바꿀 것이다. 맥스웰 방정식(Maxwell's equations)에 의해 요구되는 물질 경계 조건은 물질 계면에 접하는 모든 전기장이 그 계면을 가로질러 연속적이어야 한다고 명시한다. 이 요구 사항은 스넬의 법칙 유도로 직접 이어진다. 두 굴절률이 모두 실수일 때(즉, 어느 물질도 흡수하지 않을 때), 스넬의 법칙의 해석은 매우 간단하다. 그러나 물질 중 하나 또는 둘 다가 흡수성일 때(예를 들어, 공기에서 포토레지스트로 진행하는 빛), 각도 중 하나 또는 둘 다가 복소수가 될 것이다. 투과 복소 각도는 어떻게 해석되어야 하는가? 이 질문에 답하기 위해, 굴절과 흡수에 대한 더 엄밀한 처리가 필요하다.

단위 진폭 평면파를 가정하면, 전기장은 2차원에서 다음과 같이 수학적으로 표현될 수 있다.

$$ E_i(x,z) = \exp(i 2\pi n_1 (x \sin \theta_1 + z \cos \theta_1) / \lambda) \tag{4.148} $$

여기서 두 물질 사이의 계면은 $x-y$ 평면에 놓여 있고, 양의 $x$는 위쪽이고 양의 $z$는 오른쪽이다([Figure 4.4]에서 보이는 바와 같이). 여기서는 간단히 하기 위해 물질 1이 비흡수성이라고 가정한다. 투과된 전기장은 다음과 같을 것이다.

$$ E_t(x,z) = \tau_{12} \exp(i 2\pi n_2 (x \sin \theta_2 + z \cos \theta_2) / \lambda) \tag{4.149} $$

여기서 입사파의 편광에 따라 적절한 $\tau_{12}$ 표현이 사용된다. 물질 2가 흡수성이라면, 각도 $\theta_2$는 복소수가 될 것이다. 결과적인 수학은 모든 양을 실수로 표현하려고 할 때 꽤 번거롭다. 그러나 약하게 흡수하는 필름의 경우, 몇 가지 단순화가 가능하다. 식 (4.149)의 광학적 거리(optical distance)는 다음과 같다.

$$ OD = n_2 (x \sin \theta_2 + z \cos \theta_2) \tag{4.150} $$

스넬의 법칙을 적용하여 복소 각도 $\theta_2$를 제거하면,

$$ n_2 \cos \theta_2 = n_2 \sqrt{1 - \sin^2 \theta_2} = \sqrt{n_2^2 - (n_1 \sin \theta_1)^2} \tag{4.151} $$ 만약 물질 2가 약하게 흡수한다면, $\boldsymbol{n}_2$의 허수부는 실수부보다 훨씬 작을 것이다(예를 들어, 고흡수성 포토레지스트는 $\boldsymbol{n}_2 = n_2 + i\kappa_2 = 1.7 + i0.02$를 가질 수 있다). 따라서,

$$ \boldsymbol{n}_2^2 = n_2^2 - \kappa_2^2 + i2n_2\kappa_2 \approx n_2^2 + i2n_2\kappa_2 \tag{4.152} $$

여기서 $\kappa_2^2$ 항을 무시할 때의 오차는 예시 포토레지스트에 대해 약 0.01%에 불과하다. 따라서,

$$ \boldsymbol{n}_2 \cos \theta_2 \approx n_2 \sqrt{1 - \left( \frac{n_1 \sin \theta_1}{n_2} \right)^2 + i \frac{2\kappa_2}{n_2}} \tag{4.153} $$

이제 $\theta'_2$라고 불리는 새로운 각도를 다음과 같이 정의하자.

$$ \sin(\theta'_2) = \frac{n_1 \sin(\theta_1)}{n_2} \tag{4.154} $$

이 새로운 각도는 실제 투과 각도가 아니라, 물질 2가 비흡수성일 경우 얻어질 투과 각도이다. 약하게 흡수하는 물질의 경우, 이것은 대략적으로 투과 각도이다. 식 (4.153)에서 이 각도를 사용하면,

$$ \boldsymbol{n}_2 \cos \theta_2 \approx n_2 \sqrt{\cos^2 \theta'_2 + i \frac{2\kappa_2}{n_2}} = n_2 \cos \theta'_2 \sqrt{1 + i \frac{2\kappa_2}{n_2 \cos^2 \theta'_2}} \tag{4.155} $$

제곱근을 테일러 급수로 전개하면,

$$ \sqrt{1 + i \frac{2\kappa_2}{n_2 \cos^2 \theta'_2}} = 1 + i \frac{\kappa_2}{n_2 \cos^2 \theta'_2} + \frac{1}{2} \left( \frac{\kappa_2}{n_2 \cos^2 \theta'_2} \right)^2 - \frac{i}{2} \left( \frac{\kappa_2}{n_2 \cos^2 \theta'_2} \right)^3 + \dots \tag{4.156} $$

테일러 급수의 처음 두 항만 유지된다면, 결과의 실수부와 허수부 모두 대략 $\frac{1}{2} \left( \frac{\kappa_2}{n_2 \cos^2 \theta'_2} \right)^2$의 상대 오차를 가질 것이다. 위에서 언급한 포토레지스트의 광학적 특성을 다시 사용하고 공기 중에서 최대 입사각을 $90^\circ$로 가정하면, 이 항을 무시하는 것은 0.02% 미만의 오차를 제공할 것이다. 극단적인 이머전 리소그래피(immersion lithography)를 고려하더라도, 레지스트 내부의 더 큰 각도는 이 오차를 0.04%까지만 증가시킬 것이다. 따라서 식 (4.156)에서 처음 두 항을 제외한 나머지를 버리는 데에는 오차가 거의 없다. 식 (4.155)에 대한 최종 결과는 다음과 같다.

$$ \boldsymbol{n}_2 \cos \theta_2 \approx n_2 \cos \theta'_2 + i \frac{\kappa_2}{\cos \theta'_2} \tag{4.157} $$

따라서, 물질 2에서 진행하는 평면파는 대략 다음과 같은 광학적 경로(optical path)를 가질 것이다.

$$ OD \approx x n_1 \sin \theta_1 + z \left( n_2 \cos \theta'_2 + i \frac{\kappa_2}{\cos \theta'_2} \right) = n_2 (x \sin \theta'_2 + z \cos \theta'_2) + i \frac{z \kappa_2}{\cos \theta'_2} \tag{4.158} $$

그리고 전기장은 다음과 같을 것이다.

$$ E_t(x,y,z) \approx \tau_{12} \exp(i 2\pi n_2 (x \sin \theta'_2 + z \cos \theta'_2) / \lambda) \exp(-2\pi \kappa_2 (z / \cos \theta'_2) / \lambda) \tag{4.159} $$ 약하게 흡수하는 박막의 경우, 전기장의 위상 항은 굴절률의 실수부가 동일한 비흡수성 박막에서 생성되는 평면파와 거의 같다. 식 (4.159)의 흡수 항은 $z$축에 대한 전파 각도가 클수록 $z$축을 따라 빛의 감쇠가 더 빨라진다는 다소 직관적인 결과를 제공한다. 일정한 위상의 표면이 일정한 진폭의 표면(이는 대신 두 물질 사이의 계면에 평행함)과 평행하지 않기 때문에, 이러한 파동을 *비균질 파동*(inhomogeneous wave)이라고 한다.
강도(intensity)의 정의를 적용하면,

$$ I_t(x, y, z) \approx n_2 |\tau_{12}|^2 \exp(-\alpha z / \cos \theta_2') \tag{4.160} $$

여기서 $\alpha = 4\pi \kappa / \lambda$는 흡수 계수(absorption coefficient)이다. 투과된 평면파는 오직 $z$에만 의존하는 강도를 가짐에 유의하라.

## 4.8.3 강도와 흡수 에너지

리소그래피에서 레지스트 박막 내부의 빛의 강도는 레지스트 내 단위 부피당 흡수된 에너지를 알기 위해 필요하며, 이는 결과적으로 노광(exposure) 중에 발생하는 화학적 변화의 양을 결정한다. 포토레지스트 노광 반응 속도론(exposure kinetics)에 대한 표준 접근 방식은 딜(Dill) 방정식을 사용한다(5장에서 더 자세히 논의됨).

$$ \frac{dm}{dt} = -CIm \tag{4.161} $$

여기서 $m$은 감광성 물질(photosensitive material)의 상대 농도, $C$는 노광 속도 상수(exposure rate constant), $t$는 노광 시간이다. 분명히 식 (4.161)은 강도의 특정 정의를 사용한다. 어떤 정의가 사용되며, 그 이유는 무엇인가?
흡수 및 노광의 미시적 메커니즘에 대한 상세한 연구를 통해 노광 속도 상수 $C$를 레지스트의 감광성 성분의 몰 흡광도(molar absorptivity)와 연관시킬 수 있다(5장 참조).

$$ C = \Phi a_m \lambda N_A h c \tag{4.162} $$

여기서 $\Phi$는 양자 효율(quantum efficiency), $a_m$은 감광성 성분의 몰 흡광도, $\lambda$는 진공 파장, $N_A$는 아보가드로 수(Avogadro's number), $h$는 플랑크 상수(Planck's constant), $c$는 빛의 속도이다. 이 관계의 중요한 측면은 노광 속도 상수와 감광제(photosensitizer)의 몰 흡광도(이는 흡수 계수를 감광제의 농도로 나눈 것) 사이의 직접적인 비례 관계이다. 따라서 식 (4.161)의 노광 속도는 흡수 계수와 빛의 강도의 곱에 정비례한다. 그러나 노광 속도는 초당 레지스트 단위 부피당 흡수된 에너지에도 정비례한다. 결국, 화학 반응을 실제로 일으키는 것은 흡수된 에너지이다. 따라서 노광 속도 식 (4.161)에서의 빛의 강도 사용은 다음 아이디어에 기초해야 한다.

$$ \text{Absorbed Energy/volume/time} \propto \alpha I \tag{4.163} $$ 이 응용 분야에서 유용하게 사용되려면 강도에 대한 우리의 정의는 식 (4.163)을 만족해야 한다. 사실, 이는 강도가 진행 방향에 수직인 단위 면적당 전력으로 정의될 때만 참이 될 수 있다. 먼저 램버트의 흡수 법칙(Lambert's law of absorption)을 고려해 보자.

$$ \frac{dI}{ds} = -\alpha I \tag{4.164} $$

여기서 $s$는 빛의 전파 방향이다. $I$가 전파 방향에 수직인 단위 면적당 전력으로 정의될 때, $s$에 따른 강도의 변화는 단위 부피당 흡수된 전력과 같다. 이 강도의 정의를 전기장 전파에 대한 표준 공식과 더 결부시키면, 복소 굴절률을 사용하여 흡수를 설명할 수 있다. 균질한 박막의 경우, 램버트 법칙의 해는 다음과 같다.

$$ I(x) = I_0 e^{-\alpha s} \tag{4.165} $$

페이저(phasor) 표현에서, $s$ 방향으로 진행하는 평면파는 다음과 같이 쓴다.

$$ E(s) = A e^{i2\pi n s / \lambda} \tag{4.166} $$

식 (4.166)은 흡수 계수가 굴절률의 허수부와 다음과 같이 관련되어 있다면, 식 (4.138)에 주어진 강도의 정의를 적용하여 식 (4.165)를 산출할 것이다.

$$ \alpha = 4\pi \kappa / \lambda \tag{4.167} $$

방향 $s$가 $z$축에 대해 각도 $\theta$를 이룬다면, $s = z / \cos \theta$이고 다음과 같다.

$$ I(z) = n |A|^2 \exp(-\alpha z / \cos \theta) = I_0 \exp(-\alpha z / \cos \theta) \tag{4.168} $$

따라서 빛의 진행 방향에 수직인 에너지 플럭스(flux)로 강도를 정의함으로써, 표준 광학 방정식에서 허수 굴절률을 사용하는 것이 레지스트 단위 부피당 흡수된 에너지를 직접 계산할 수 있게 해 준다는 것을 알 수 있다. 노광 중 화학적 변화의 양을 결정하는 것은 레지스트와 기판에 평행한 표면을 따라 투영된 강도인 $J$가 아니라, 레지스트 박막 내부의 강도이다.

## Problems

4.1. $z$축을 따라 서로 반대 방향으로 움직이는 두 평면파를 상상해 보라. 파동의 페이저 표현보다는 시간 의존적 형태를 사용하여, $+z$ 방향으로 움직이는 전기장 파동은 다음과 같이 주어진다.

$$ U_+(z, t) = A \cos(\omega t - kz) $$

그리고 $-z$ 방향으로 움직이는 파동은 다음과 같다.

$$ U_-(z, t) = A \cos(\omega t + kz) $$

이 두 파동의 합이 $z$와 $t$에서 분리 가능함을 보여라(즉, $z$의 함수와 $t$의 함수의 곱으로 표현될 수 있음을 보여라). 이것이 강도 '정재파(standing wave)', 즉 전기장 제곱의 시간 평균이 위치에 따라 사인파 형태로 변하는 결과를 낳는다는 것을 보여라.

4.2. 다음 상황 중 정재파(standing waves) 형성을 초래하는 것은 무엇인가? 이유를 설명하라.
(a) 같은 방향으로 진행하는 동일한 파동의 중첩
(b) 반대 방향으로 진행하는 동일한 파동의 중첩
(c) 진폭은 다르지만 거의 동일하며 반대 방향으로 진행하는 파동의 중첩
(d) 약간 다른 주파수를 가지며 같은 방향으로 진행하는 거의 동일한 파동의 중첩

4.3. 식 (4.19)를 유도하라.

4.4. 수직 입사 시 물질의 *광학 어드미턴스*(optical admittance), $\eta$는 굴절률 $n$과 같다. 각도 $\theta$로 해당 물질을 통과하는 빛의 경우, TE ($s$-편광) 및 TM ($p$-편광) 파에 대한 물질의 광학 어드미턴스는 다음과 같다.

$$ \eta_{\text{TE}} = n \cos \theta \quad \eta_{\text{TM}} = \frac{n}{\cos \theta} $$

프레넬(Fresnel) 공식 [식 (4.29)]에서 광학 어드미턴스를 사용함으로써, 식 (4.8)의 수직 입사 정의와 동일한 형태를 갖는 단일 반사 방정식을 두 편광 모두에 대해 얻을 수 있음을 보여라. 투과율(transmittance)에 대한 결과는 무엇이며, 식 (4.7)과 어떻게 비교되는가?

4.5. *브루스터 각*(Brewster's angle)은 두 물질 사이의 계면에서 $p$-편광된 빛이 0의 반사율을 갖는 각도로 정의된다. 브루스터 각에 대한 식을 유도하라. 브루스터 각에서 포토레지스트가 코팅된 기판에 입사하는 $p$-편광된 빛의 경우, 결과적인 스윙 진폭(swing amplitude)은 얼마인가?

4.6. 포토레지스트 내부의 법선에 대해 $45^\circ$로 진행하는 $p$-편광된 빛의 경우, 입사파와 반사파의 전기장이 겹치지 않으므로 정재파가 발생하지 않는다 [식 (4.37) 참조]. 레지스트 스윙 곡선(swing curve)도 이 각도에서 유사하게 0의 진폭을 가질까? 빛이 공기 중의 법선에 대해 $45^\circ$로 진행하고 있다면 어떠한가? 설명하라.

4.7. 식 (4.45)로부터 식 (4.46)을 유도하라.

4.8. 식 (4.51)-(4.53)을 사용하여 CD 스윙 곡선에 대한 표현식을 유도하라.

4.9. 식 (4.84)를 유도하라.

4.10. 구리 기판 위의 명목상 400 nm 두께의 193 nm 레지스트(전형적인 특성 가정)에 대한 스윙 비율(swing ratio)을 계산하라. 최솟값이 최댓값보다 더 큰 두께에 있을 때와 비교하여, 최댓값이 최솟값보다 더 큰 두께에 있을 때 이 스윙 비율에 미치는 영향은 무엇인가?

4.11. [Figure 4.16]에 주어진 40 nm BARC 두께에 대한 수직 입사 BARC 해를 사용하여, BARC 강도 반사율을 0.5% 미만으로 유지하기 위해 어떤 BARC 두께 제어가 필요한가?

4.12. 248 nm에서, 실리콘 위의 전형적인 레지스트는 약 0.69의 스윙 진폭을 초래할 것이다. 반사율이 1%인 BARC를 사용하면, 스윙 진폭은 약 0.095로 감소한다. 흡수를 무시할 때, 유효 선량 오차(effective dose error)를 1% 미만으로 유지하기 위해 이 두 가지 경우(실리콘 위의 레지스트와 1% 반사형 BARC 위의 레지스트) 각각에 대해 어느 수준의 레지스트 두께 제어가 필요한가?

4.13. 이상적인 TARC의 굴절률인 식 (4.103)을 유도하라.

4.14. 식 (4.100)의 사용 예로, $n_2 = 1.7$, $\alpha = 1.2 \, \mu\text{m}^{-1}$, $D = 200 \, \text{nm}$ 그리고 $|\rho_{12}| = 0.26$인 193 nm 레지스트를 고려하라. 2%의 선량 오차가 있다고 가정하라.

레지스트 두께 변동으로 인한 선량 오차가 허용 가능한 것으로 간주되었다. 레지스트 두께 변동 $\Delta$의 함수로서 최대 허용 기판 반사율 ($|\rho_{23}|^2$)의 그래프를 생성하라.

4.15. 비편광 조명에 대해 (동일한 개구수에서 건식 리소그래피 대비) 액침 리소그래피(immersion lithography)를 사용하는 것이 레지스트 내 이미지(image-in-resist)의 대비(contrast) 측면에서 어떤 영향을 미칠 것인가? 설명하라.

4.16. 식 (4.116)으로부터 식 (4.117)을 유도하라.

4.17. 두 물질 사이의 평면 계면에 입사하는 빛에 대해, 식 (4.141)을 사용하여 각 편광에 대해 $R + T = 1$임을 보여라.

## References

1. Middlehoek, S., 1970, Projection masking, thin photoresist layers and interference effects, *IBM Journal of Research and Development*, 14, 117–124.
2. Korka, J.E., 1970, Standing waves in photoresists, *Applied Optics*, 9, 969–970.
3. Mack, C.A., 1986, Analytical expression for the standing wave intensity in photoresist, *Applied Optics*, 25, 1958–1961.
4. Macleod, H.A., 1969, *Thin-Film Optical Filters*, American Elsevier Publishing (New York, NY).
5. Widmann, D.W., 1975, Quantitative evaluation of photoresist patterns in the 1 $\mu$m range, *Applied Optics*, 14, 931–934.
6. Brunner, T.A., 1991, Optimization of optical properties of photoresist processes, *Proceedings of SPIE: Advances in Resist Technology and Processing VIII*, 1466, 297–308.
7. Palik, E.D. (ed.), 1985–1998, *Handbook of Optical Constants of Solids*, Vol. I–III, Academic Press (New York, NY).
8. Brunner, T.A., 1999, Relationship between the slope of the HD curve and the fundamental resist contrast, *Journal of Vacuum Science and Technology B*, 17, 3362–3366.
9. Tanaka, T., Hasegawa, N., Shiraishi, H. and Okazaki, S., 1990, A new photolithography technique with antireflective coating on resist: ARCOR, *Journal of the Electrochemical Society*, 137, 3900–3905.
10. Brunner, T.A., 1991, Optimization of optical properties of resist processes, *Proceedings of SPIE: Advances in Resist Technology and Processing VIII*, 1466, 297–308.
11. Griffing, B.F. and West, P.R., 1983, Contrast enhanced photolithography, *IEEE Electron Device Letters*, EDL-4, 14–16.
12. Born, M. and Wolf, E., 1980, *Principles of Optics*, sixth edition, Pergamon Press (Oxford, UK), p. 41.
