Repository: j-h-suh/semi-handbook

# 세미에이아이 핸드북 시리즈

> AI/ML 엔지니어를 위한 인터랙티브 기술 핸드북 플랫폼

## 소개

AI/ML 엔지니어가 실무에 필요한 도메인 지식을 **소프트웨어 엔지니어의 관점**으로 학습할 수 있는 온라인 교재 시리즈입니다. 인터랙티브 다이어그램, 수식 렌더링, AI 어시스턴트가 내장되어 있습니다.

## 핸드북 시리즈

### 📘 반도체 핸드북 (`/semi`)

반도체 산업에 진입하는 AI/ML 엔지니어를 위해, 웨이퍼부터 칩까지의 제조 공정을 설명합니다.

| Part | 내용 | 챕터 수 |
|------|------|---------|
| 들어가며 | 이 책의 목적과 독자 | 1 |
| Part 1 | 반도체 제조 기초 | 10 |
| Part 2 | 포토리소그래피 심화 | 14 |
| Part 3 | 수율 공학과 결함 분석 | 9 |
| Part 4 | AI와 반도체 제조 | 10 |
| Part 5 | 실무 레퍼런스 | 4 |

### 📗 통계학 핸드북 (`/stats`)

sklearn은 쓸 줄 알지만 통계적 검증은 자신 없는 ML 엔지니어를 위한 실전 통계학 입문서입니다.

| Part | 내용 | 챕터 수 |
|------|------|---------|
| 들어가며 | 왜 이 핸드북을 썼는가 | 1 |
| Part 1 | 기술통계 | 5 |
| Part 2 | 확률과 분포 | 6 |

File: next/fpol/chapters/ch09.md.bak (part 3 of 3)
# 제9장: 구배 기반 리소그래피 최적화: 정규화 이미지 로그 기울기(Normalized Image Log-Slope) 사용
여기서 근사 등호가 사용된 이유는 실제 방정식은 식 (9.86)에서 근사된 Dawson 적분(Dawson's integral)을 산출하기 때문이다. 이미지 로그 기울기(image log-slope) $ILS$는 공칭 라인 에지에서 정의되는 것이 아니라 $x$의 함수로서 이 식에 사용된다는 점에 유의한다.
이 특정 결과를 노광 관용도에 대한 일반적인 LPM 식에 대입하면 다음을 얻는다.

$$
\frac{\partial x}{\partial \ln E} \approx \frac{1}{ILS} + \gamma D_{\text{eff}} \left[ \frac{I(x)}{I(0)} \right]^{\gamma} \tag{9.87}
$$

종종 $CD = 2x$를 대입하고 CD 대 노광 선량 곡선의 로그-로그 기울기를 계산하는 것이 편리하다.

$$
\frac{\partial \ln CD}{\partial \ln E} \approx \frac{2}{NILS} + \frac{2\gamma D_{\text{eff}}}{CD} \left[ \frac{I(CD/2)}{I(0)} \right]^{\gamma} \tag{9.88}
$$

이 식의 우변에는 두 개의 뚜렷한 항이 있다. 첫 번째 항인 $2/NILS$는 순수 공간상 이미지 항이며, 무한 콘트라스트 레지스트([Figure 9.26])의 경우에 대한 노광 관용도의 극한값이다. 두 번째 항은 레지스트의 종횡비($D_{\text{eff}}/CD$)와 공간 중심에서의 공간상 이미지 강도에 대한 패턴 에지에서의 공간상 이미지 강도의 비율(즉, 경로 시작점에서의 노광 선량에 대한 경로 끝점에서의 노광 선량의 비율)을 포함하는 '현상 경로 인자(development path factor)'이다. 이 현상 경로 인자는 레지스트의 종횡비를 낮추고, 레지스트 콘트라스트를 높이며, 밝은 공간 중심($x=0$)에 대한 어두운 라인 에지(즉, $x=CD/2$)에서의 공간상 이미지 강도를 줄임으로써 감소된다(더 나은 CD 제어를 제공).

[Figure 9.26] 통합된 포토레지스트 콘트라스트가 증가함에 따라 노광 관용도 항이 어떻게 그 극한값인 2/NILS에 접근하는지를 보여주는 식 (9.88)의 그래프. 이 경우, 레지스트 종횡비는 2이고, $I(CD/2)/I(0)$ 비율은 0.5이며, NILS는 2이다.
LPM Gamma: LPM 감마

식 (9.88)의 조금 더 정확한 형태는 도슨 적분(Dawson’s integral)의 다항식 전개에서 두 개의 항을 사용하여 얻을 수 있다. 그 결과는 다음과 같다.

$$ \frac{\partial \ln CD}{\partial \ln E} \approx \frac{2}{NILS} \left( 1 + \frac{2}{\gamma NILS} + \gamma NILS \frac{D_{\text{eff}}}{CD} \left[ \frac{I(CD/2)}{I(0)} \right]^\gamma \right) \tag{9.89} $$

이 식과 식 (9.88) 사이의 상대적인 차이는 레지스트가 매우 얇은 경우를 제외하고는 일반적으로 매우 작다.

식 (9.88)은 마침내 NILS 퍼즐의 모든 조각을 하나로 모아, 공간상(aerial image)에서 현상을 거쳐 최종 레지스트 이미지로 이어지는 정보 전달을 설명한다. 이 식은 CD의 상대적 변화(fractional change)를 노광량(exposure dose)의 상대적 변화와 관련지으며, 따라서 그 역수는 노광 관용도를 정의한다. 공간상은 두 가지 방식으로 CD 제어에 영향을 미치는데, 직접적으로 NILS를 통하거나 현상 경로 인자를 통한다. 노광, PEB, 현상 효과는 포토레지스트 콘트라스트 항으로 함께 통합되거나, 앞서 설명한 대로 개별 구성 요소로 분리될 수 있다.

위의 식들은 가우시안 공간상에 대해 구체적으로 유도되었으므로, 해당 특정 이미지를 식 (9.88)이나 (9.89)에 사용할 수 있다.

$$ \frac{I(CD/2)}{I(0)} = e^{-NILS/4} \tag{9.90} $$

이를 대입하면 다음과 같다.

$$ \frac{\partial \ln CD}{\partial \ln E} \approx \frac{2}{NILS} \left( 1 + \frac{2}{\gamma NILS} + \gamma NILS \frac{D_{\text{eff}}}{CD} e^{-\gamma NILS/4} \right) \tag{9.91} $$

이 형태에서, 노광 관용도는 단 세 가지 요인, 즉 NILS, 레지스트 콘트라스트, 피처 종횡비(feature aspect ratio)에 의해 결정된다. 큰 $\gamma NILS$에 대해, 식 (9.91)은 다음의 결과에 접근한다.

이상적인 임계 레지스트의 결과에 접근한다. 또한, 리소그래피 이미징 방정식을 상기해보면, $\gamma NILS$는 정규화된 로그 현상 속도 기울기이다. 따라서 이 기울기를 최적화하면 포토레지스트 반응이 이상적인 레지스트의 반응에 가까워지도록 돕는다.

## 9.8 라인 에지 거칠기 (Line Edge Roughness)

레지스트 피처의 폭 변화가 피처의 길이에 걸쳐 빠르게 발생할 때, 이러한 변동을 선폭 거칠기(line width roughness)라고 한다 ([Figure 9.27] 참조). 이러한 변동을 한쪽 가장자리를 따라서만 조사할 때, 이를 라인 에지 거칠기(line edge roughness, LER)라고 한다. LER은 100nm 이하의 피처 크기에서 중요해지며, 50nm 미만의 피처에서는 선폭 제어 문제의 중요한 원인이 될 수 있다. LER은 샷 노이즈(shot noise, 광자 플럭스 변동), 레지스트 내 광산 발생제(PAGs)와 같은 화학종의 통계적 분포, 화학 증폭 중 산 확산의 무작위 보행(random walk) 특성, 현상 중 용해되는 레지스트 폴리머의 0이 아닌 크기와 같이 이러한 작은 치수에서 통계적으로 변동하는 여러 효과에 의해 발생한다.

LER은 일반적으로 직선으로부터 라인 에지의 $3\sigma$ 편차로 특성화되지만, 거칠기에 대한 더 완전한 주파수 분석 또한 가치가 있을 수 있다. 193nm 리소그래피의 경우, 4nm 이상의 LER 값이 흔하다. LER이 소자 성능에 미치는 영향은 특정 소자 층과 소자 기술의 구체적인 측면에 따라 달라진다. 100nm 이하의 리소그래피 세대의 경우, $3\sigma$ LER에 대한 일반적인 사양은 공칭 CD의 약 5%이다. LER이 65nm 생산 이하에서 CD 제어의 주요 제한 요인이 될 가능성이 있다.

6장에서는 노광 및 화학 증폭형 레지스트의 반응-확산에 대한 확률 모델(stochastic model)이 개발되었다. 이 확률 모델은 이제 라인 에지 거칠기의 예측에 유용함이 입증될 것이다. 복습하자면, 고려 중인 주어진 레지스트 부피에 대해, 최종 보호된(blocked) 폴리머 농도의 통계적 분산은 다음과 같이 주어진다.

$$ \sigma_{m^*}^2 = \frac{\langle m^* \rangle}{\langle n_{0-\text{blocked}} \rangle} + (\langle m^* \rangle \ln \langle m^* \rangle)^2 \left( \frac{a}{\sigma_D} \right)^p \left( \frac{1}{\langle n_{0-\text{PAG}} \rangle \langle h \rangle} + \frac{[(1 - \langle h \rangle) \ln (1 - \langle h \rangle)]^2}{\langle h \rangle^2 \langle n \rangle} \right) \tag{9.92} $$

여기서 $\langle h \rangle$는 산 농도의 평균값이고, $\langle m^* \rangle$는 PEB 후 보호된 폴리머 농도의 평균값이며, $\sigma_D/a$는 산 확산 길이의 비이다.

[Figure 9.27] 라인 에지 거칠기를 보여주는 포토레지스트 피처의 SEM 사진

탈보호 반응(deblocking reaction)의 포획 범위(capture range)이다. $\langle n \rangle$은 평균 광자 수(광자 샷 노이즈를 고려하기 위함), $\langle n_{0-\text{PAG}} \rangle$은 노광 시작 시 제어 체적 내의 초기 PAG 평균 수, $\langle n_{0-\text{blocked}} \rangle$은 PEB 전 체적 내의 초기 보호된 폴리머 그룹의 평균 수이다.

현상 과정도 포함될 수 있지만, 단순화를 위해 무한 콘트라스트 현상 공정을 가정하여 라인 에지가 보호된 폴리머 잠상에 의해 결정되도록 할 것이다. 따라서, 잠상에 대한 간단한 임계 모델이 레지스트 임계 치수(CD)를 결정할 것이다. 그리고 2장에서 공간상 임계 모델에 대해 보았듯이, 선형 항 이후를 잘라낸 보호된 폴리머 농도의 테일러 급수 전개를 통해 보호된 폴리머 농도의 작은 변화($\Delta m^*$)가 에지 위치의 변화($\Delta x$)를 어떻게 초래하는지 예측할 수 있다.

$$ \Delta x = \frac{\Delta m^*}{\mathrm{d}m^*/\mathrm{d}x} \tag{9.93} $$

이로부터 라인 에지 거칠기에 대한 간단한 정성적 모델을 고안할 수 있다. 상부(top-down) SEM으로 측정한 라인 에지 거칠기의 표준 척도는 보호된 폴리머 농도의 표준 편차를 라인 에지에 수직인 기울기로 나눈 값에 비례할 것이다.

$$ LER \propto \frac{\sigma_{m^*}}{\mathrm{d}m^*/\mathrm{d}x} \tag{9.94} $$

따라서 낮은 LER을 달성하기 위해서는 탈보호의 표준 편차를 작게 만들고 탈보호의 기울기를 크게 만들어야 한다. 물론 이 장의 주요 주제는 공정 변수를 사용하여 잠상 기울기를 최대화하는 방법이었다. 식 (9.92)에서 탈보호의 통계적 불확실성을 최소화하는 방법을 알 수 있다. 두 가지 모두에 공통적인 흥미로운 변수가 하나 있는데, 바로 산 확산이다. 산 확산을 증가시키면 $\sigma_{m^*}$은 감소하지만, 잠상 기울기도 감소할 것이다. 따라서 LER을 최소화하기 위한 최적의 확산 수준이 있을 것이라고 예상할 수 있다.

LER에 대한 확산의 영향을 조사하기 위해, 식 (9.92)와 (9.43)을 (9.94)에 결합할 수 있다. 따라서 퀜처(quencher)가 없는 경우와 광자 샷 노이즈를 무시할 때,

$$ \begin{aligned} \sigma_{m^*} &= \sqrt{ \frac{\langle m^* \rangle}{\langle n_{0-\text{blocked}} \rangle} + (\langle m^* \rangle \ln \langle m^* \rangle)^2 \left( \frac{a}{\sigma_D} \right)^p \left( \frac{1}{\langle n_{0-\text{PAG}} \rangle \langle h \rangle} \right) } \\ \frac{\partial m^*}{\partial x} &\propto \frac{1}{\sigma_D^2} (1 - e^{-\pi^2 \sigma_D^2 / 2L^2}) \approx \frac{\pi^2}{2L^2} \left( 1 - \frac{\pi^2 \sigma_D^2}{4L^2} \right) (\text{since } \sigma_D \ll L) \end{aligned} \tag{9.95} $$

따라서

$$ LER \propto \frac{\sigma_D^2}{1 - e^{-\pi^2 \sigma_D^2 / 2L^2}} \sqrt{ \frac{\langle m^* \rangle}{\langle n_{0-\text{blocked}} \rangle} + (\langle m^* \rangle \ln \langle m^* \rangle)^2 \left( \frac{a}{\sigma_D} \right)^p \left( \frac{1}{\langle n_{0-\text{PAG}} \rangle \langle h \rangle} \right) } \tag{9.96} $$

그리고

$$ LER \propto \frac{\sigma_D^2}{1 - e^{-\pi^2 \sigma_D^2 / 2L^2}} \sqrt{ 1 - (K_{\text{amp}} t_{\text{PEB}}) \langle m^* \rangle \ln \langle m^* \rangle \left( \frac{a}{\sigma_D} \right)^p \frac{\langle n_{0-\text{block}} \rangle}{\langle n_{0-\text{PAG}} \rangle} } \tag{9.97} $$

[Figure 9.28] 식 (9.99)에서 발견되는 일반적인 조건을 사용하고 탈보호 반응 포획 범위 $a$의 세 가지 값(1, 2, 3nm)을 사용하여 45nm 피처에 대한 LER 경향을 예측한 결과: (a) 2차원 문제를 가정할 때, (b) 3차원 문제의 경우
LER (Arb. Units): LER (임의 단위)
Acid Diffusion Length (nm): 산 확산 길이 (nm)

$\sigma_D \ll L$인 경우 이는 다음과 같이 된다.

$$ LER \propto \left( 1 + \frac{\pi^2 \sigma_D^2}{4L^2} \right) \sqrt{ 1 - (K_{\text{amp}} t_{\text{PEB}}) \langle m^* \rangle \ln \langle m^* \rangle \left( \frac{a}{\sigma_D} \right)^p \frac{\langle n_{0-\text{block}} \rangle}{\langle n_{0-\text{PAG}} \rangle} } \tag{9.98} $$

이 식을 평가하기 위해 몇 가지 전형적인 값을 고려해보자. $M_0 N_A = 1.2/\text{nm}^3$, $G_0 N_A = 0.042/\text{nm}^3$, $\langle h \rangle = 0.3$, $\langle m^* \rangle = 0.6$이라고 하자. 그러면 LER은 다음과 같이 된다.

$$ LER \propto \frac{\sigma_D^2}{1 - e^{-\pi^2 \sigma_D^2 / 2L^2}} \sqrt{ 1 + 15 \left( \frac{a}{\sigma_D} \right)^p } \tag{9.99} $$

[Figure 9.28]은 탈보호 포획 범위 $a$의 세 가지 다른 값 1, 2, 3nm에 대해 45nm 피처에 대한 산 확산 대 LER의 경향을 보여준다. 각 경우에 LER을 최소화하는 확산 길이가 존재한다. 최적의 확산 길이 미만에서는 LER이 $\sigma_{m^*}$에 의해 제한되므로 확산을 증가시키면 LER이 개선된다. 최적의 확산 길이 이상에서는 LER이 기울기에 의해 제한되므로(gradient limited), 확산을 더 증가시키면 기울기가 저하되어 LER이 악화된다.

## 9.9 요약

위의 논의는 공간상 로그 기울기가 노광 관용도에 미치는 궁극적인 영향을 추적한다([Table 9.1] 참조). 레지스트 콘트라스트는 원래의 이미지 콘트라스트를 최종 현상 속도 기울기와 관련지으며, 노광, 화학 증폭,

[Table 9.1] 리소그래피 공정 단계 및 해당 정보 지표 요약

| 공정 단계 | 정보 | 오차 원인 | 정보 지표 |
| :--- | :--- | :--- | :--- |
| 설계 (Design) | 폴리곤, 바이너리 | (일반적으로 완벽하다고 가정됨) | |
| 마스크 (Mask) | 진폭 투과율, $t_m(x,y)$ | CD 및 정합 오차, 모서리 라운딩, 위상 및 투과율 | |
| 공간상 (공간상 이미지) | $I(x,y)$ | 회절 한계, 수차, 디포커스, 플레어, 편광 | NILS |
| 레지스트 내 이미지 (Image in Resist) | $I(x,y,z)$ | 기판 반사/박막 효과, 편광 효과, 레지스트를 통과하는 디포커스 | NILS |
| 노광 (Exposure) | 잠상 $m(x,y,z)$ 또는 $h(x,y,z)$ (PEB 전) | 노광량 오차 | 잠상 기울기 (Latent image gradient) |
| 노광 후 베이크 (Post-exposure Bake) | 잠상 $m^*(x,y,z)$ (PEB 후) | 열적 선량 오차, 확산 | 잠상 기울기 (Latent image gradient) |
| 현상 (Development) | 현상 속도 $r(x,y,z)$ + 레지스트 프로파일 (CD, 측벽 각도, 레지스트 손실) | 유한한 콘트라스트, $r_{\max}/r_{\min}$ | 현상 속도 로그 기울기, 감마 + 노광 관용도, CD 오차 |

현상과 확산을 포함한다. NILS는 예측 가능한 방식으로 초점에 따라 저하되므로, 최종 식 (9.88)은 최종 CD 제어에 미치는 초점과 노광의 영향을 모두 포착하는 간단한 수단을 제공한다. 분명히, 이 간단한 기울기 접근법은 한계가 있다. 특히, 등초점 바이어스(isofocal bias)가 초점 심도에 미치는 영향은 기울기만 봐서는 포착되지 않는다. 그러나 정규화된 이미지 로그 기울기의 사용으로 구체화된 기울기 기반 최적화는 전체 리소그래피 최적화를 위한 매우 강력한 이론 기반 가이드임이 입증되었다.

미분의 연쇄 법칙은 공정의 각 단계의 효과를 식별하기 위한 간단한 접근 방식을 제공한다.

$$ \frac{\partial \ln R}{\partial x} = \left( \frac{\partial \ln R}{\partial m^*} \right) \left( \frac{\partial m^*}{\partial m} \right) \left( \frac{\partial m}{\partial \ln E} \right) \left( \frac{\partial \ln I}{\partial x} \right) \tag{9.100} $$

이 식을 리소그래피 이미징 식 (9.53)과 비교하면 포토레지스트 콘트라스트가 노광, PEB, 현상의 결합된 지표임을 알 수 있다.

$$ \gamma = \left( \frac{\partial \ln R}{\partial m^*} \right) \left( \frac{\partial m^*}{\partial m} \right) \left( \frac{\partial m}{\partial \ln E} \right) \tag{9.101} $$

## 연습문제

9.1. 3장의 결과를 사용하여, 공간상 NILS가 디포커스에 따라 대략 2차 함수적으로 감소함을 보여라.

9.2. 라인 앤 스페이스(lines and spaces)의 3-빔 공간상을 고려하자.

$$ I(x) = a_0^2 + 4a_0 a_1 \cos(2\pi x/p) + 4a_1^2 \cos^2(2\pi x/p) $$

동일한 라인 앤 스페이스를 가정하고, $0 \le x \le p/2$에 대해 $pILS(x)$ 대 $x/p$를 플롯하라.

9.3. (주어진 피처에 대해) DOF 대 NA의 플롯은 다음과 같다.
Depth of Focus (um): 초점 심도 (um)
Numerical Aperture: 개구수

초점 심도를 최대화하는 최적의 NA가 존재하는 이유를 정성적으로 설명하라.

9.4. 노광 관용도에 대한 다음 근사식을 사용하여,

$$ EL = 20 \frac{\partial \ln E}{\partial \ln CD} $$

식 (9.6)과 (9.91)을 그래프로 비교하라 [$\gamma = 10$이고 $D_{\text{eff}}/CD = 2$라고 가정]. 1.5에서 3.5 사이의 범위에 있는 NILS를 사용하여 $\alpha$와 $\beta$의 최적 맞춤 값(best-fit values)은 얼마인가?

9.5. 식 (9.20)과 (9.21)을 사용하여,
a) $N=4$인 경우에 대해 $\left. \frac{\partial m^*/\partial x}{\partial m/\partial x} \right|_{x=p/4}$에 대한 식을 유도하라.
b) 이 경우에 대해, 식 (9.22)의 근사 오차의 대략적인 크기에 대한 식을 유도하라.

9.6. 식 (9.44)를 유도하라 [힌트: 먼저 $m^*$ = 상수로 가정하고, 그 다음 $h_{\text{eff}}$가 상수라고 가정하라].

9.7. $\eta \to 0$인 극한에서, 식 (9.39)가 식 (9.25)가 됨을 보여라.

9.8. 퀜처가 사용될 때 보호된 폴리머 잠상에 대해, 최대 상대 LIG가 다음과 같음을 보여라.

$$ \left. \frac{\partial m^*/\partial x}{ILS} \right|_{\max} \approx \frac{1}{\eta} (1 - q_0) \ln(1 - q_0) $$

$\eta < \eta_c$일 때마다.

9.9. 최적 조건(즉, 보호된 폴리머 LIG가 최대일 때)에서 다음이 성립함을 보여라.

$$ \frac{1 - e^{-\alpha_t \eta}}{\eta} = \frac{1}{h_{\text{eff}} + \eta} $$

9.10. 원래의 동역학적 현상 모델(kinetic development model)을 따르는 레지스트를 고려하여, $n=12$, $m_{\text{th}} = 0.65$, $r_{\max}/r_{\min} = 2000$이라고 하자. $m^*$에 대한 최대 로그 현상 속도를 20% 증가시키기 위해 레지스트를 재설계(reformulate)하고자 한다면, 이들 변수 각각을 개별적으로 얼마나 변경해야 하는가?

9.11. $\sigma_D \gg a$인 극한에서, LER에 대한 대략적인 비례 관계를 유도하라. 이 영역에서 확산을 증가시키는 것은 LER에 어떤 영향을 미치는가?

## 참고문헌

1. Levenson, M.D., Goodman, D.S., Lindsey, S., Bayer, P.W. and Santini, H.A.E., 1984, The phase-shifting mask II: imaging simulations and submicrometer resist exposures, *IEEE Transactions on Electron Devices*, ED-31, 753–763.
2. Levinson, H.J. and Arnold, W.H., 1987, Focus: the critical parameter for submicron lithography, *Journal of Vacuum Science and Technology B*, B5, 293–298.
3. Mack, C.A., Understanding focus effects in submicron optical lithography, *Proceedings of SPIE: Optical/Laser Microlithography*, 922, 135–148 (1988), and *Optical Engineering*, 27, 1093–1100 (1988).
4. Mack, C.A., 1987, Photoresist process optimization, *KTI Microelectronics Seminar, Interface ’87, Proceedings*, 153–167.
5. Smith, M.D. and Mack, C.A., 2001, Examination of a simplified reaction-diffusion model for post exposure bake of chemically amplified resists, *Proceedings of SPIE: Advances in Resist Technology and Processing XVIII*, 4345, 1022–1036.
