Repository: j-h-suh/semi-handbook

# 세미에이아이 핸드북 시리즈

> AI/ML 엔지니어를 위한 인터랙티브 기술 핸드북 플랫폼

## 소개

AI/ML 엔지니어가 실무에 필요한 도메인 지식을 **소프트웨어 엔지니어의 관점**으로 학습할 수 있는 온라인 교재 시리즈입니다. 인터랙티브 다이어그램, 수식 렌더링, AI 어시스턴트가 내장되어 있습니다.

## 핸드북 시리즈

### 📘 반도체 핸드북 (`/semi`)

반도체 산업에 진입하는 AI/ML 엔지니어를 위해, 웨이퍼부터 칩까지의 제조 공정을 설명합니다.

| Part | 내용 | 챕터 수 |
|------|------|---------|
| 들어가며 | 이 책의 목적과 독자 | 1 |
| Part 1 | 반도체 제조 기초 | 10 |
| Part 2 | 포토리소그래피 심화 | 14 |
| Part 3 | 수율 공학과 결함 분석 | 9 |
| Part 4 | AI와 반도체 제조 | 10 |
| Part 5 | 실무 레퍼런스 | 4 |

### 📗 통계학 핸드북 (`/stats`)

sklearn은 쓸 줄 알지만 통계적 검증은 자신 없는 ML 엔지니어를 위한 실전 통계학 입문서입니다.

| Part | 내용 | 챕터 수 |
|------|------|---------|
| 들어가며 | 왜 이 핸드북을 썼는가 | 1 |
| Part 1 | 기술통계 | 5 |
| Part 2 | 확률과 분포 | 6 |

File: next/fpol/chapters/ch04.md (part 1 of 3)
# 제4장: 레지스트 이미징: 정재파와 스윙 곡선

# 4 레지스트 내 이미징: 정재파와 스윙 곡선 (Imaging in Resist: Standing Waves and Swing Curves)

이전 장에서는 공간상(aerial images), 즉 이미징 툴에 의해 공기 중으로 투영된 포토마스크의 이미지를 계산하기 위한 포괄적인 이론을 개발했다. 그러나 물론 진짜 목표는 그 이미지를 포토레지스트(photoresist) 내부로 투영하는 것인데, 여기서 국소 노광량(exposure dose)에 반응하는 화학 반응들이 강도(intensity) 이미지를 노광된 물질과 노광되지 않은 물질의 잠상(latent image)으로 변환할 것이다. 공간상이 포토레지스트로 결합되는 과정은 빛이 물질 간의 계면을 만날 때의 거동 — 반사와 투과 — 과 흡수 매질을 통과하는 빛의 전파를 포함한다.

(공간상과는 대조적으로) 레지스트 내 이미지의 독특한 측면 중 하나는 기판(또는 기판 위에 코팅된 필름들)에서의 반사로부터 비롯된다. 레지스트 내의 총 에너지는 아래로 전파되는 이미지와 위로 전파되는 반사된 이미지의 합이다. 이 두 이미지는 간섭을 일으키므로, 결과는 레지스트의 두께, 그리고 아마도 레지스트 위나 아래에 있는 다른 필름들에 매우 의존적일 것이다. 이 간섭의 두 가지 결과는 (1) 정재파(standing waves) — 레지스트 두께를 통한 노광량의 사인파적(sinusoidal) 변화 — 와 (2) 스윙 곡선(swing curves) — 레지스트 두께의 함수로서 레지스트로 결합되는 에너지의 사인파적 의존성 — 이다.

이러한 현상들에 대한 철저한 이해와 그것들이 선폭(linewidth) 제어에 미치는 해로운 영향에 대한 인식은 정재파와 스윙 곡선을 줄이기 위한 방법들을 모색하도록 이끈다. 상부 및 하부 반사 방지 코팅(antireflection coatings)에 대한 설명은 효과적인 반사 제어를 통해 선폭 제어를 어떻게 되찾을 수 있는지 보여줄 것이다.

마지막으로, 다양한 박막 간섭 효과를 포함하여 빛이 포토레지스트를 통해 어떻게 전파되는지를 조사하는 것은 공간상과 레지스트 내 이미지 사이의 차이점에 대한 엄밀한 이해를 가능하게 한다.

## 4.1 정재파 (Standing Waves)

정재파는 서로 반대 방향으로 진행하며 서로 고정된 위상 관계를 갖는 두 파동이 결합할 때마다 발생한다. 정재파의 예는 기타 줄을 따라 이동하다가 고정된 끝에서 반사되는 진동 파동부터, 파이프 오르간의 금속 튜브 내에서 튕기는 음파, 동축 텔레비전 케이블의 임피던스 매칭 연결 설계에 이르기까지 풍부하다. 리소그래피에서, 포토레지스트를 통과하는 빛은 기판에서 반사된다. 이 반사된 광파는 아래로 진행하는 광파와 간섭하여 정재파 패턴을 생성한다.

### 4.1.1 정재파의 본질 (The Nature of Standing Waves)

리소그래피 사례를 자세히 살펴보기 전에, 극도로 단순화된 빛의 정재파 버전을 고려함으로써 정재파의 기본적인 본질을 조사할 것이다. 공기(흡수가 없고 굴절률이 1.0이라고 가정)를 통해 진행하는 단색(monochromatic) 평면파가 거울에 수직으로 입사한다고 가정하자. 거울 근처에서의 총 빛의 강도(intensity)는 얼마인가? 총 전기장(electric field)은 거울을 향해 진행하는 파동과 반사된 파동의 합이 될 것이다. $z$를 입사광이 진행하는 방향이라고 하면, 이 방향으로 진행하는 평면파의 전기장 $E_I$는 다음과 같은 수학적 형태를 갖는다.

$$ E_I(z) = A e^{ikz} \tag{4.1} $$

여기서 $A$는 평면파의 진폭이고 $k$는 전파 상수(propagation constant)이다 ($2\pi n/\lambda$와 같음, 여기서 $n$은 매질의 굴절률이고 $\lambda$는 빛의 진공 파장이다). (이 식은 2장에서 논의된 바와 같이 사인파의 페이저(phasor) 표현에 대한 부호 규약에 대한 가정을 필요로 한다. 불행히도 표준은 없으며 박막 계산에 일반적으로 사용되는 규약은 이미징에 사용되는 것과 반대이다. 이 책에서는 $+z$-방향으로 진행하는 평면파는 $\exp(+ikz)$로 표현되며, 굴절률의 허수부는 흡수 매질을 나타내기 위해 양수여야 한다.) 간단히 하기 위해, $z=0$을 거울의 위치로 정의하자. $\rho$를 거울의 전기장 반사율(reflectivity)이라고 하면, 반사된 빛의 전기장은 다음과 같다.

$$ E_R(z) = \rho E_I(0) e^{-ikz} = \rho A e^{-ikz} \tag{4.2} $$

총 전기장은 입사된 필드와 반사된 필드의 합일뿐이다.

$$ E_T(z) = E_R(z) + E_I(z) = A(e^{+ikz} + \rho e^{-ikz}) \tag{4.3} $$

완전 반사 거울($\rho = -1$)의 특수한 경우는 특히 간단한 결과를 제공한다. 식 (4.3)의 두 복소 지수함수는 오일러 항등식(Euler identity)을 사용하여 사인파(sinusoid)가 된다.

$$ E_T(z) = A(e^{+ikz} - e^{-ikz}) = i2A\sin(kz) \tag{4.4} $$

이 영역에서 빛의 강도는 입사 빔과 반사 빔 사이의 '간섭 패턴(interference pattern)'이다.

$$ I_T(z) = |E_T(z)|^2 = 4A^2 \sin^2(kz) = 2A^2(1 - \cos(2kz)) \tag{4.5} $$

이 단순한 결과의 가장 놀라운 측면은 진행파(traveling wave)가 정재파(standing wave)로 변환되었다는 것이다. 식 (4.1)의 평면파는 전기장의 위상이 이동한 거리에 따라 선형적으로 변한다는 의미에서 '진행하는(traveling)' 것이다. 문자 그대로, 파동은 이동함에 따라 사인파 주기의 오르내림을 겪으며 움직이지만, 진폭은 일정하게 유지된다. 대조적으로, 식 (4.4)의 파동은 정지해 있다(stationary). 그것은 제자리에 '서 있는(standing)' 것이다. 전기장의 진폭은 위치 $z$에 따라 사인파적으로 변하지만, 위상은 고정되어 있고 위치와 무관하다.

(흥미로운 역사적 각주로서, 위에서 설명한 수학적 실험은 1888년 하인리히 헤르츠(Heinrich Hertz)가 수행한 유명하고 획기적인 실험과 거의 동일하다. 맥스웰(Maxwell)의 새로운 전자기 방사 이론을 검증하기 위해, 헤르츠는 실험실 벽 중 하나를 구리로 덮고 라디오 파를 이 '거울'에 반사시켰다. 전기장의 크기에 민감한 와이어 루프 검출기를 사용하여, 그는 결과적인 사인파 정재파를 측정했으며, 이는 맥스웰의 이론과 잘 일치했다. 오토 비너(Otto Wiener)는 1890년에 수직으로 조명된 평면 거울에 작은 각도로 기울어진 사진 필름을 노광함으로써 빛이 정재파를 나타냄을 처음으로 증명했다.)

### 4.1.2 단일 필름에 수직 입사하는 빛에 대한 정재파 (Standing Waves for Normally Incident Light in a Single Film)

위에서 유도된 매우 간단한 정재파 결과는 반대 방향으로 진행하는 평면파에 의해 발생하는 정재파의 기본 형태를 보여준다. 포토레지스트 내의 정재파의 경우, 가장 간단한 예는 두꺼운(반무한) 기판 위에 코팅된 얇은 포토레지스트 층이다. [Figure 4.1a]에 표시된 간단한 기하학적 구조로 시작해 보자. 얇은 포토레지스트(층 2)가 공기(층 1) 중의 두꺼운 기판(층 3) 위에 놓여 있다. 각 재료는 복소 굴절률(complex index of refraction) $\boldsymbol{n} = n + i\kappa$에 의해 지배되는 광학적 특성을 갖는다. 여기서 $n$은 실수 굴절률이고 $\kappa$는 허수부로, 때때로 소멸 계수(extinction coefficient)라고 불린다. 이 후자의 이름은 2장에서 유도된 바와 같이 굴절률의 허수부와 재료의 흡수 계수(absorption coefficient) $\alpha$ 사이의 관계에서 유래한다.

$$ \alpha = \frac{4\pi\kappa}{\lambda} \tag{4.6} $$

이제 이 필름 스택(film stack)을 통과하는 빛의 전파를 고려해 보자. 레지스트에 수직으로 입사하는 단색 평면파에 의한 스택의 조명으로 시작할 것이다.

[Figure 4.1] 정재파 유도를 위한 (a) 기하학적 구조와 (b) 수직 입사 전기장 $E_I$를 보여주는 필름 스택
Air: 공기
Resist: 레지스트
Substrate: 기판

이 평면파가 레지스트 표면에 부딪히면, 빛의 일부는 투과되고 일부는 반사될 것이다. 각각의 양은 투과 및 반사 계수에 의해 결정된다. 층 $i$에서 층 $j$로 투과하는 수직 입사 평면파에 대해 투과된 전기장 대 입사 전기장의 비율로 정의되는 투과 계수(transmission coefficient) $\tau_{ij}$는 다음과 같이 주어진다.

$$ \tau_{ij} = \frac{2n_i}{n_i + n_j} \tag{4.7} $$

일반적으로, 투과 계수는 복소수가 될 것이며, 이는 빛이 한 물질에서 다른 물질로 투과될 때 전기장의 크기와 위상이 모두 변할 것임을 나타낸다. 마찬가지로, 층 $j$에서 반사되어 다시 층 $i$로 들어가는 빛은 반사 계수(reflection coefficient) $\rho_{ij}$에 의해 주어진다.

$$ \rho_{ij} = \frac{n_i - n_j}{n_i + n_j} \tag{4.8} $$

이 두 식은 모두 물질 $i$와 $j$ 사이의 계면 평면 내에 있는(또는 접하는) 전기장 및 자기장 성분이 그 경계를 가로질러 연속이어야 한다는 요구 사항에서 유도된다.

전기장 $E_I$가 포토레지스트에 입사한다고 하면([Figure 4.1b] 참조), 투과된 전기장은 $\tau_{12}E_I$가 될 것이다. 투과된 평면파는 이제 포토레지스트를 통과하여 진행할 것이다. 파동이 이동함에 따라, 거리에 따라 위상이 사인파적으로 변하고 흡수를 겪게 된다. 이 두 효과는 모두 복소 지수함수를 사용한 평면파의 표준 설명에 의해 주어진다.

$$ E(z) = e^{ikz} = e^{i2\pi n z/\lambda} \tag{4.9} $$

여기서 $E(z)$는 $+z$-방향으로 진행하는 평면파를 나타낸다. [Figure 4.1a]에 정의된 좌표를 사용하여, 레지스트를 통해 전파되는 투과된 전기장 $E_0$는 다음과 같이 주어질 것이다.

$$ E_0(z) = \tau_{12} E_I e^{i2\pi n_2 z/\lambda} \tag{4.10} $$

결국, 파동은 레지스트 두께 $D$를 통과하여 기판에 부딪힐 것이며, 그곳에서 부분적으로 반사될 것이다. 반사 직후의 반사된 파동 $E_1$은 다음과 같을 것이다.

$$ E_1(z=D) = \tau_{12} E_I \rho_{23} e^{i2\pi n_2 D/\lambda} \tag{4.11} $$

위 식의 복소 지수 항은 물리적 중요성을 갖는다. 이것은 포토레지스트의 상단에서 하단으로 투과된 전기장을 나타내며, 레지스트의 내부 투과율(internal transmittance), $\tau_D$라고 불린다.

$$ \tau_D = e^{i2\pi n_2 D/\lambda} \tag{4.12} $$

반사된 파동이 레지스트를 통해 다시 위로 이동함에 따라, 이동 거리는 $(D-z)$가 될 것이며 전파는 식 (4.9)에 설명된 것과 유사할 것이다.

$$ E_1(z) = \tau_{12} E_I \rho_{23} \tau_D e^{i2\pi n_2(D-z)/\lambda} = \tau_{12} E_I \rho_{23} \tau_D^2 e^{-i2\pi n_2 z/\lambda} \tag{4.13} $$

지금까지, 우리의 입사파($E_I$)는 포토레지스트로 투과되었고($E_0$), 그 다음 기판에서 반사되었다($E_1$). 이는 [Figure 4.1b]에 묘사된 바와 같다. 포토레지스트 내의 결과적인 전기장은 $E_0$와 $E_1$의 합이 될 것이다.

$$ E_0(z) + E_1(z) = \tau_{12} E_I (e^{i2\pi n_2 z/\lambda} + \rho_{23} \tau_D^2 e^{-i2\pi n_2 z/\lambda}) \tag{4.14} $$

이 합은 포토레지스트 내의 전체 전기장이 아니다. 파동 $E_1$은 레지스트의 상단으로 이동하여 공기-레지스트 계면에서 반사될 것이다. 새로운 파동 $E_2$는 레지스트를 통해 아래로 이동하여 기판에서 반사되어 또 다른 파동 $E_3$를 생성할 것이다. 다음 두 파동은 다음과 같이 주어진다.

$$
\begin{aligned}
E_2(z) &= E_I \rho_{21} \rho_{23} \tau_{12} \tau_D^2 e^{ik_2 z} \\
E_3(z) &= E_I \rho_{21} \rho_{23}^2 \tau_{12} \tau_D^4 e^{-ik_2 z}
\end{aligned} \tag{4.15}
$$

박막 내의 총 전기장 $E_T(z)$는 각 $E_j(z)$의 합이다. 이 합을 수행하면 다음과 같다.

$$ E_T(z) = E_I \tau_{12} (e^{ik_2 z} + \rho_{23} \tau_D^2 e^{-ik_2 z}) S \tag{4.16} $$

여기서 $S = 1 + \rho_{21}\rho_{23}\tau_D^2(1 + \rho_{21}\rho_{23}\tau_D^2(1 + \dots$ 이다.
합계 $S$는 단순히 등비수열(geometric series)이며 다음과 같이 수렴한다.

$$ S = \frac{1}{1 - \rho_{21}\rho_{23}\tau_D^2} = \frac{1}{1 + \rho_{12}\rho_{23}\tau_D^2} \tag{4.17} $$

따라서, 레지스트 내의 총 전기장은 다음과 같다.

$$ \frac{E_T(z)}{E_I} = \frac{\tau_{12}(e^{i2\pi n_2 z/\lambda} + \rho_{23}\tau_D^2 e^{-i2\pi n_2 z/\lambda})}{1 + \rho_{12}\rho_{23}\tau_D^2} \tag{4.18} $$

우리가 정재파 전기장에 대한 식을 결정했지만, 노광을 일으키는 것은 빛의 강도이다. 식 (4.18)로부터 상대 강도를 계산하면 다소 지저분한 결과가 나오지만, 몇 가지 대수적 단순화를 통해 합리적으로 유용한 형태를 얻을 수 있다.

$$
\begin{aligned}
I(z) &= \frac{n_2|E(z)|^2}{n_1|E_I|^2} \\
&= T_{\text{eff}} \bigg[ (e^{-\alpha z} + |\rho_{23}|^2 e^{-\alpha(2D-z)}) + 2|\rho_{23}| e^{-\alpha D} \cos(4\pi n_2(D-z)/\lambda + \phi_{23}) \bigg]
\end{aligned} \tag{4.19}
$$

여기서 $\rho_{23} = |\rho_{23}|e^{i\phi_{23}}$이고,

$$ T_{\text{eff}} = \frac{\frac{n_2}{n_1}|\tau_{12}|^2}{|1 + \rho_{12}\rho_{23}\tau_D^2|^2} = \frac{T_{12}}{|1 + \rho_{12}\rho_{23}\tau_D^2|^2} \text{, 는 포토레지스트로의 유효 투과율(effective transmittance)이다.} $$

이 식은 실리콘 기판 위의 일반적인 특성을 가진 i-line 포토레지스트에 대해 [Figure 4.2]에 그래프로 나타나 있다. 식과 그래프를 비교함으로써, 정재파 효과의 많은 중요한 측면들이 분명해진다. 정재파의 가장 두드러진 특징은...

[Figure 4.2] i-line 노광에 대해 실리콘 기판 위의 1 마이크론 포토레지스트 내의 정재파 강도
Relative Intensity: 상대 강도
Depth into Resist (nm): 레지스트 내부 깊이 (nm)

플롯은 그것의 사인파적 변화이다. 식 (4.19)의 코사인 항은 정재파의 주기가 다음과 같이 주어짐을 보여준다.

$$ \text{Period} = \lambda/2n_2 \tag{4.20} $$

정재파의 진폭은 식 (4.19)의 코사인 승수에 의해 주어진다. 정재파 강도의 진폭을 줄이는 두 가지 기본적인 방법이 있음은 꽤 분명하다. 첫 번째는 기판의 반사율을 줄이는 것이다($\rho_{23}$ 감소). 기판에 반사 방지 코팅(antireflection coating)을 사용하는 것은 정재파를 줄이는 가장 일반적인 방법 중 하나이다(4.3절 참조). 식 (4.19)가 제안하는 정재파 강도를 줄이는 두 번째 방법은 레지스트 내의 흡수를 증가시키는 것이다($e^{-\alpha D}$ 항 감소). 이는 포토레지스트에 염료(dye)를 첨가함으로써 달성된다($\alpha$ 증가). 마지막으로, 정재파 주기에 대해 평균화된 강도의 변화인 '벌크(bulk)' 강도 변화는 식 (4.19)에서 코사인에 더해지는 지수 항들의 쌍에 의해 주어진다. 벌크 효과는 레지스트 내의 흡수와 기판의 반사율 모두의 함수이다.

여담으로, 식 (4.19)를 사용하는 데 있어 한 가지 어려움을 언급할 가치가 있다. 복소 기판 반사율을 직교 좌표 형식에서 극좌표 형식으로 변환하는 것이다. 반사 계수의 크기 계산은 간단하다.

$$ |\rho_{23}| = \sqrt{\frac{(n_2-n_3)^2 + (\kappa_2-\kappa_3)^2}{(n_2+n_3)^2 + (\kappa_2+\kappa_3)^2}} \tag{4.21} $$

그러나 아크탄젠트(arctangent) 함수를 사용하여 반사율의 각도를 결정하는 것은(스프레드시트 계산에서 흔히 할 수 있듯이), 아크탄젠트가 정의되는 범위가 제대로 고려되지 않으면 모호성을 초래할 수 있다. 두 개의 단순화 변수 $x$와 $y$를 정의하면,

$$
\begin{aligned}
x &= (n_2^2 + \kappa_2^2) - (n_3^2 + \kappa_3^2) \\
y &= 2(n_3\kappa_2 - n_2\kappa_3)
\end{aligned} \tag{4.22}
$$

(1) $\tan^{-1}$가 $[0, \pi)$ 구간에서 정의된다면,

$$
\begin{aligned}
\theta_{23} &= \tan^{-1}\left(\frac{y}{x}\right), & y > 0 \\
\theta_{23} &= \tan^{-1}\left(\frac{y}{x}\right) + \pi, & y < 0
\end{aligned}
\tag{4.23}
$$

(2) $\tan^{-1}$가 $[-\pi/2, \pi/2)$ 구간에서 정의된다면,

$$
\begin{aligned}
\theta_{23} &= \tan^{-1}\left(\frac{y}{x}\right), & x > 0 \\
\theta_{23} &= \tan^{-1}\left(\frac{y}{x}\right) + \pi, & x < 0
\end{aligned}
\tag{4.24}
$$

$y=0$ 또는 $x=0$인 경우는 아크탄젠트 계산과 별도로 처리할 수 있다.

## 4.1.3 다층 박막 스택에서의 정재파

기판 위에 두 개 이상의 박막이 코팅되어 있는 경우는 매우 흔하다. 단일 박막에 대한 것과 유사한 분석을 통해 $m-1$ 층 시스템의 최상층에서의 전기장에 대해 다음 결과를 얻는다.

$$
\frac{E_2(z)}{E_I} = \frac{\tau_{12} (e^{i 2 \pi n_2 z / \lambda} + \rho'_{23} \tau_D^2 e^{-i 2 \pi n_2 z / \lambda})}{1 + \rho_{12} \rho'_{23} \tau_D^2}
\tag{4.25}
$$

여기서

$$
\begin{aligned}
\rho'_{23} &= \frac{n_2 - n_3 X_3}{n_2 + n_3 X_3} \\
X_3 &= \frac{1 - \rho'_{34} \tau_{D3}^2}{1 + \rho'_{34} \tau_{D3}^2} \\
\rho'_{34} &= \frac{n_3 - n_4 X_4}{n_3 + n_4 X_4} \\
&\vdots \\
X_m &= \frac{1 - \rho_{m, m+1} \tau_{Dm}^2}{1 + \rho_{m, m+1} \tau_{Dm}^2} \\
\rho_{m, m+1} &= \frac{n_m - n_{m+1}}{n_m + n_{m+1}} \\
\tau_{Dj} &= e^{i k_j D_j}
\end{aligned}
$$

그리고 다른 모든 매개변수는 앞서 정의한 바와 같다. 매개변수 $\rho'_{23}$은 얇은 레지스트 박막과 그 아래에 있는 것 사이의 유효 반사 계수(effective reflection coefficient)이다. 기판 박막 스택의 유효 반사 계수가 결정되면 식 (4.25)는 식 (4.18)과 동일해진다.

기판의 유효 반사 계수의 성질과 영향을 더 잘 이해하기 위해, 레지스트와 기판 사이에 하나의 층(제3층)이 있는 두 가지 특별한 경우를 고려해보자. 첫 번째 경우로, 이 제3층이 두껍고 흡수성이 강해서 기판에서 반사된 빛이 제3층의 상단으로 되돌아오지 못한다고 가정하자. 즉, $\tau_{D3}^2 = 0$이라고 하자. 위의 식들로부터 $X_3$은 1이 되고 $\rho'_{23} = \rho_{23}$이 된다. 다시 말해, 충분히 두꺼운 흡수층은 기판과 같은 역할을 한다. 두 번째 경우로, 제3층이 포토레지스트와 광학적으로 정합(optically matched)되어 $n_2 = n_3$라고 가정하자. 이 경우 $\rho'_{23} = \rho_{34} \tau_{D3}^2$가 된다. 제3층에서 발생할 수 있는 소량의 흡수를 무시하면($n_2$의 허수부는 일반적으로 매우 작음), $\tau_{D3}^2$는 약 1의 크기를 가지며 따라서 $\rho'_{23}$의 위상에만 영향을 미칠 것이다. 즉, 유효 기판 반사 계수의 크기는 제3층과 기판의 반사 계수에 의해 결정되고, 유효 반사 계수의 위상은 제3층의 두께에 의해 결정될 것이다. ([Figure 4.3]에 나타난 실리콘 위 산화막 상의 레지스트 경우가 이 이상적인 경우와 매우 유사하다.) 리소그래피에 대한 반사 계수 위상의 이러한 영향은 아래 4.6절에서 탐구된다.

문제가 되는 박막이 최상층(제2층)이 아니라면, 층 $j$에서의 강도는 다음으로부터 계산할 수 있다.

$$
E_j(z) = E_{I, \text{eff}} \tau^*_{j-1, j} \frac{(e^{i k_j z_j} + \rho'_{j, j+1} \tau_{Dj}^2 e^{-i k_j z_j})}{1 + \rho^*_{j-1, j} \rho'_{j, j+1} \tau_{Dj}^2}
\tag{4.26}
$$

여기서 $\tau^*_{j-1, j} = 1 + \rho^*_{j-1, j}$이다. 유효 반사 계수 $\rho^*$는 반대 방향을 바라보는 계수 $\rho'$와 유사하다. $E_{I, \text{eff}}$는 층에 입사하는 유효 강도이다.

[Figure 4.3] 노광 시작 시점의 포토레지스트(photoresist) 박막 내 정재파 강도 (실리콘 위 100nm SiO2 상의 850nm 레지스트, $\lambda$ = 436nm). 유효 기판 반사율의 위상에 미치는 산화막(oxide film)의 영향을 주목하라. 이는 레지스트 바닥의 강도에 영향을 미친다.
Relative Intensity: 상대 강도
Depth into Resist (nm): 레지스트 깊이 (nm)

$j$. $E_{I, \text{eff}}$와 $\rho^*$ 모두 참고문헌 3에 자세히 정의되어 있다. 식 (4.26)은 4.4절에서 설명하는 상부 반사 방지 코팅(top antireflection coating)을 사용할 때 필요하다.

만약 레지스트 박막이 균일하지(homogeneous) 않다면, 위의 식들은 일반적으로 유효하지 않다. 그러나 불균일성이 $z$ 방향으로 박막 굴절률의 허수부에 작은 변화를 주는 형태를 띠고 실수부는 일정하게 유지되는 특별한 경우를 살펴보자. 포토레지스트 표백(bleaching, 5장에서 자세히 설명됨)은 레지스트 깊이에 따른 흡수 계수의 변화를 야기한다. 이 경우 흡광도(absorbance) $Abs$는 더 이상 단순히 $\alpha z$가 아니며 다음과 같이 된다.

$$
Abs(z) = \int_{0}^{z} \alpha(z') dz'
\tag{4.27}
$$

식 (4.18), (4.25), (4.26)은 흡광도에 대한 이 비등방성 표현이 사용된다면 여전히 근사적으로 유효하다. 따라서 흡수 계수가 $z$의 함수로 알려져 있다면 $I(z)$를 구할 수 있다.

[Figure 4.3]은 실리콘 위 산화막 스택에 코팅된 포토레지스트 박막 내의 전형적인 정재파 강도를 보여준다.

## 4.1.4 비스듬한 입사와 빛의 벡터 성질 (Oblique Incidence and the Vector Nature of Light)

간단히 하기 위해, 먼저 균일한 매질을 통과하여 $z=0$에서 부분 반사 기판에 부딪히는 평면파를 고려하자([Figure 4.4] 참조). 전파 벡터(propagation vector) $\mathbf{k}$(전파 상수에 전파 방향을 가리키는 단위 벡터를 곱한 것으로 정의됨)로 묘사되는 평면파는 $z$축(반사면에도 수직임)에 대해 각도 $\theta$를 이룬다. $x-z$ 평면을 입사면(plane of incidence)으로 잡으면, 공간상의 임의의 점 $(x, z)$는 위치 벡터 $\mathbf{r}$로 묘사된다. 평면파의 전기장은 (기판에서 반사되기 전) 다음과 같이 주어진다.

$$
E(x, z) = A e^{i \mathbf{k} \cdot \mathbf{r}} = A e^{i k (x \sin \theta + z \cos \theta)}
\tag{4.28}
$$

[Figure 4.4] 비스듬한 입사(oblique incidence)에 대한 평면파와 정재파를 설명하는 데 사용되는 기하학적 구조
Plane Wave: 평면파
Substrate: 기판여기서 $A$는 평면파의 진폭이고 (복소) 전파 상수 $k$는 $2\pi n / \lambda$로 주어진다. 이때 $n$은 매질의 복소 굴절률이다. 이 평면파는 프레넬 공식(Fresnel formulae)에 따라 각도 및 편광에 의존하는 반사율 $\rho(\theta)$로 기판에서 반사된다.

$$
\begin{aligned}
\rho_{ij\perp}(\theta_j) &= \frac{n_i \cos(\theta_i) - n_j \cos(\theta_j)}{n_i \cos(\theta_i) + n_j \cos(\theta_j)} \\
\tau_{ij\perp}(\theta_j) &= \frac{2 n_i \cos(\theta_i)}{n_i \cos(\theta_i) + n_j \cos(\theta_j)} \\
\rho_{ij\parallel}(\theta_j) &= \frac{n_i \cos(\theta_j) - n_j \cos(\theta_i)}{n_i \cos(\theta_j) + n_j \cos(\theta_i)} \\
\tau_{ij\parallel}(\theta_j) &= \frac{2 n_i \cos(\theta_i)}{n_i \cos(\theta_j) + n_j \cos(\theta_i)}
\end{aligned}
\tag{4.29}
$$

그리고 두 각도 $\theta_i$와 $\theta_j$는 스넬의 법칙(Snell's law)에 의해 다음과 같이 관계된다.

$$
n_i \sin(\theta_i) = n_j \sin(\theta_j)
\tag{4.30}
$$

여기서 $\parallel$ 기호는 입사광의 방향과 레지스트 표면에 대한 법선으로 정의되는 평면(즉, [Figure 4.4]의 종이 평면) 내에 놓인 전기장 벡터를 나타낸다. $\parallel$ 편광의 다른 이름으로는 p-편광(p-polarization)과 TM(transverse magnetic) 편광이 있다. $\perp$ 기호로 표시되는 편광은 입사광의 방향과 레지스트 표면에 대한 법선으로 정의되는 평면에 수직인 평면(즉, [Figure 4.4]의 종이 평면에 수직) 내에 놓인 전기장 벡터를 나타낸다. $\perp$ 편광의 다른 이름으로는 s-편광(s-polarization)과 TE(transverse electric) 편광이 있다. 레지스트 표면에 수직으로 입사하는 빛의 경우, s-편광과 p-편광 모두 레지스트 표면을 따라 놓인 전기장을 생성하며, 네 개의 프레넬 공식은 앞서 식 (4.7)과 (4.8)에서 사용된 반사 및 투과 계수의 두 가지 표준 정의로 되돌아간다는 점에 유의하라. [Figure 4.5]는 강도 반사율(반사 계수의 제곱)이

[Figure 4.5] 입사각의 함수로서의 반사율(반사 계수의 제곱). s-편광과 p-편광 사이의 차이를 보여준다 ($n_1 = 1.0, n_2 = 1.7$). 공기와 레지스트 층 모두 무한히 두껍다고 가정한다.
Intensity Reflectivity: 강도 반사율
Incident Angle (degrees): 입사각 (도)
p-polarization: p-편광
s-polarization: s-편광
Air: 공기
Resist: 레지스트특정 경우에 대해 s-편광 조명과 p-편광 조명 모두에서 입사각에 따라 반사 계수의 크기가 어떻게 변하는지 보여준다.

[Figure 4.4]의 기판 왼쪽에서의 총 전기장은 입사파와 반사파의 합이다. 이 단순한 합은 첫 번째 흥미로운 복잡성, 즉 전기장이 가리키는 방향인 편광의 영향을 가져온다. 식 (4.28)의 원래 전기장이 s-편광(TE 편광이라고도 함)이어서 전기장 벡터가 [Figure 4.4]의 평면 밖으로 똑바로 향한다고 가정하면, 입사 전기장과 반사 전기장 모두 같은 방향을 가리킬 것이고 벡터 합은 입사 및 반사장의 스칼라(대수적) 합과 같아진다.

s-편광:

$$
\begin{aligned}
E(x, z) &= A e^{i k x \sin \theta} (e^{i k z \cos \theta} + \rho(\theta) e^{-i k z \cos \theta}) \\
I(x, z) &= |E(x, z)|^2 = |A|^2 (1 + |\rho(\theta)|^2 + 2 |\rho(\theta)| \cos(2 k z \cos \theta + \phi_\rho))
\end{aligned}
\tag{4.31}
$$

여기서 $\phi_\rho$는 복소 반사율 $\rho$의 위상각이며, 간단히 하기 위해 전파 매질은 비흡수성이라고 가정한다. 위 강도 표현식에서 코사인에 곱해지는 인수로 주어지는 정재파의 진폭은 전기장 반사율의 크기에 의해 제어된다. 이 식은 $\rho = -1$일 때 더 단순한 완전 거울 식 (4.5)로 되돌아간다는 점에 유의하라.

따라서 s-편광된 빛의 경우, 정재파 식 (4.18)은 수직 입사가 아닌 평면파의 경우에 대해 쉽게 수정될 수 있다. 어떤 각도 $\theta_1$으로 레지스트 박막에 평면파가 입사한다고 가정하자. 레지스트 내부의 평면파 각도 $\theta_2$는 스넬의 법칙에 의해 결정된다. 레지스트 내에서 이 평면파의 전파를 분석하면 식 (4.18)과 유사하지만 위치 $z$가 $z \cos \theta_2$로 대체된 표현식을 얻을 수 있다. 이 경우 전기장은 $y$ 방향을 가리킬 것이다.

$$
\frac{E_y(z, \theta_2)}{E_I} = \frac{\tau_{12}(\theta_2) (e^{i 2 \pi n_2 z \cos \theta_2 / \lambda} + \rho_{23}(\theta_2) \tau_D^2(\theta_2) e^{-i 2 \pi n_2 z \cos \theta_2 / \lambda})}{1 + \rho_{12}(\theta_2) \rho_{23}(\theta_2) \tau_D^2(\theta_2)}
\tag{4.32}
$$

투과 및 반사 계수는 이제 입사각(및 입사광의 편광)의 함수이며 위의 프레넬 공식에 의해 주어진다. 내부 투과율은 다음과 같이 된다.

$$
\tau_D = e^{i 2 \pi n_2 D \cos \theta_2 / \lambda}
\tag{4.33}
$$

결과적인 상대 강도는 다음과 같다.

$$
\begin{aligned}
I(z) &= T_{\text{eff}}(\theta_2) (e^{-\alpha z / \cos \theta_2} + |\rho_{23}(\theta_2)|^2 e^{-\alpha (2D - z) / \cos \theta_2}) \\
&\quad + T_{\text{eff}}(\theta_2) 2 |\rho_{23}(\theta_2)| e^{-\alpha D / \cos \theta_2} \cos(4 \pi n_2 \cos \theta_2 (D - z) / \lambda + \phi_{23})
\end{aligned}
\tag{4.34}
$$

(흡수 항들이 거리$/\cos \theta_2$로 변하는 이유를 이해하려면 4.8.2절을 참조하라.)

p-편광된 입사광의 경우, 전기장의 겹침 감소로 인해 정재파 진폭이 $\cos(2\theta_2)$라는 인수만큼 감소하게 되는데, 이는 아래에서 보일 것이다.$^4$ 결과적인 전기장은 $x$ 성분과 $z$ 성분을 모두 가질 것이다($x$는 입사면 내의 차원임). 반면 s-편광된 경우 전기장은 $y$ 방향(입사면 밖)으로만 향한다.

$$
\frac{E_x}{E_I} = \frac{\cos(\theta_2) \tau_{12}(\theta_2) (e^{i 2 \pi n_2 z \cos \theta_2 / \lambda} + \rho_{23}(\theta_2) \tau_D^2(\theta_2) e^{-i 2 \pi n_2 z \cos \theta_2 / \lambda})}{1 + \rho_{12}(\theta_2) \rho_{23}(\theta_2) \tau_D^2(\theta_2)}
\tag{4.35}
$$

$$
\frac{E_z}{E_I} = \frac{\sin(\theta_2) \tau_{12}(\theta_2) (e^{i 2 \pi n_2 z \cos \theta_2 / \lambda} - \rho_{23}(\theta_2) \tau_D^2(\theta_2) e^{-i 2 \pi n_2 z \cos \theta_2 / \lambda})}{1 + \rho_{12}(\theta_2) \rho_{23}(\theta_2) \tau_D^2(\theta_2)}
\tag{4.36}
$$

입사 강도에 대한 총 정재파 강도는 다음과 같다.

$$
\begin{aligned}
I(z) &= \frac{n_2 (|E_x|^2 + |E_z|^2)}{n_1 |E_I|^2} \\
&= T_{\text{eff}}(\theta_2) (e^{-\alpha z / \cos \theta_2} + |\rho_{23}(\theta_2)|^2 e^{-\alpha (2D - z) / \cos \theta_2}) \\
&\quad + T_{\text{eff}}(\theta_2) 2 |\rho_{23}(\theta_2)| e^{-\alpha D / \cos \theta_2} \cos(2\theta_2) \cos(4 \pi n_2 \cos \theta_2 (D - z) / \lambda + \phi_{23})
\end{aligned}
\tag{4.37}
$$

만약 $\theta_2 = 45^\circ$라면, 입사파와 반사파는 전기장의 겹침이 없게 되어 간섭이 일어나지 않는다. 이는 정재파가 없음을 의미한다(벌크 효과(bulk-effect) 항만 남는다).

반사 및 투과 계수의 정의에서 빛이 진행하는 방향의 영향을 살펴보는 것은 흥미롭다. 빛의 방향을 완전히 반대로 하여 빛이 물질 $j$를 통해 계면에 각도 $\theta_j$로 접근한다고 하면, 결과적인 반사 및 투과 계수는 다음과 같이 된다.

$$
\begin{aligned}
\rho_{ji} &= -\rho_{ij} \\
\tau_{ji} &= \frac{n_j \cos(\theta_j)}{n_i \cos(\theta_i)} \tau_{ij}
\end{aligned}
\tag{4.38}
$$

이 관계식들은 두 편광 모두에 대해 성립한다.

[Figure 4.6]은 레지스트 내의 결과적인 정재파 패턴에 대한 입사각의 영향의 예를 보여준다. 입사각의 변화는 정재파 주기의 변화를 야기하며, $T_{\text{eff}}$의 각도 의존성 때문에 포토레지스트 박막으로 투과되는 빛의 양에도 차이를 가져온다.

[Figure 4.6] 입사각의 함수로서의 포토레지스트 박막 내 정재파 강도 (실리콘 위 500nm 레지스트, $\lambda$ = 248nm) (s-편광 가정)
Relative Intensity: 상대 강도
Depth into Resist (nm): 레지스트 깊이 (nm)
Angle = 0: 각도 = 0
Angle = 30: 각도 = 30두 번째 근사를 통해 식 (4.32), (4.35) 또는 (4.36)의 계산을 단순화할 수 있다. 복소 레지스트 굴절률의 경우, 스넬의 법칙은 직관적이지 않지만 수학적으로 올바른 결과인 레지스트 내 복소 굴절각을 생성한다. 레지스트가 약하게만 흡수하는 경우(꽤 일반적인 상황임), 레지스트 내 굴절각의 허수부는 정확도의 손실을 거의 일으키지 않고 무시할 수 있다. 이러한 근사를 하는 것의 영향은 아래 4.8절에서 더 완전히 탐구된다.

## 4.1.5 광대역 조명 (Broadband Illumination)

위에서 제시된 분석은 단색(monochromatic) 조명에 적용된다. 만약 광대역(다색, polychromatic) 조명이 사용된다면 어떨까? 일반적으로 이미징 응용 분야에서 광대역 조명의 사용은 개별 단색 결과들의 비간섭 중첩(incoherent superposition)으로 생각할 수 있다. 따라서 단일 파장에 대한 정재파 강도를 광원 조명 스펙트럼에 의해 가중치를 주어 광원의 파장에 대해 적분한다. [Figure 4.7]은 전형적인 수은 아크 램프의 출력 스펙트럼을 보여준다(투영 장비의 조명 시스템에서 필터링되기 전). [Table 4.1]은 리소그래피 장비에서 사용되는 일반적인 파장들을 설명한다. 248nm 및 193nm 리소그래피 장비의 경우, 빛을 생성하기 위해 선폭이 좁혀진 엑시머 레이저(line-narrowed excimer laser)가 사용되며, 대역폭이 1피코미터 미만이므로 이러한 광원들은 정재파 관점에서 단색으로 간주될 수 있다.

파장은 레지스트 내 정재파 전기장에 대한 표현식에 명시적으로 나타나지만, 다양한 레지스트 및 기판 재료의 굴절률에서 암시적인 의존성이 발생한다. 파장에 따른 재료의 굴절률 변화를 분산(dispersion)이라 하며, 이는 재료에 따라 매우 다르다. 제한된 파장 범위에 걸쳐, 많은 포토레지스트 재료의 분산 곡선은 적절하게 묘사될 수 있다.

[Figure 4.7] 전형적인 고압 수은 아크 램프의 분광 출력. i-선 또는 g-선 리소그래피 노광 장비의 조명 스펙트럼은 보통 이 램프 스펙트럼의 필터링된 부분이다.
Relative Intensity: 상대 강도
Wavelength (nm): 파장 (nm)
I-Line: I-선
H-Line: H-선
G-Line: G-선
E-Line: E-선

| 광원 (Source) | 중심 파장 (Center Wavelength) (nm) | 전형적인 비협대역화 대역폭 (Typical Unnarrowed Bandwidth) (nm) |
| :--- | :--- | :--- |
| Mercury Arc Lamp g-line | 435.8 | 5 |
| Mercury Arc Lamp h-line | 404.7 | 5 |
| Mercury Arc Lamp i-line | 365.0 | 6 |
| KrF excimer laser | 248.35 | 0.30 |
| ArF excimer laser | 193.3 | 0.45 |
| $F_2$ excimer laser | 157.63 | 0.002 |

[Table 4.1] 다양한 리소그래피 광원의 파장 (고압 수은 아크 램프 및 자유 발진, 비협대역화 엑시머 레이저)

| 포토레지스트 (Photoresist) | $C_1$ | $C_2$ ($nm^2$) | $C_3$ ($nm^4$) | 파장 범위 (Wavelength Range) (nm) |
| :--- | :--- | :--- | :--- | :--- |
| SPR-500 i-line (unexposed) | 1.6133 | 5481.6 | $1.4077 \times 10^9$ | 300–800 |
| SPR-500 i-line (fully exposed) | 1.5954 | 9291.9 | $4.2559 \times 10^8$ | 300–800 |
| 193-nm resist | 1.5246 | 3484 | $1.49 \times 10^8$ | 190–800 |

[Table 4.2] 포토레지스트의 코시(Cauchy) 계수에 대한 몇 가지 값 (출처: http://www.microer.it.edu/research/lithography/)

코시 방정식(Cauchy equation, 19세기 프랑스 수학자 오귀스탱 루이 코시의 이름을 땀)이라 불리는 경험식에 의해:

$$
n(\lambda) = C_1 + \frac{C_2}{\lambda^2} + \frac{C_3}{\lambda^4}
\tag{4.39}
$$

여기서 $C_1$, $C_2$, $C_3$는 경험적으로 도출된 코시 계수이다(더 높은 차수의 항도 가능하지만 포토레지스트에는 거의 사용되지 않는다). 굴절률 데이터에 대한 모든 코시 적합(fit)은 데이터의 파장 범위 내에서만 유효하며 외삽해서는 안 된다는 점에 유의하는 것이 중요하다. 또한 이 방정식은 관심 있는 파장 범위에서 흡수가 없거나 적은 유전체에만 잘 적용된다. 몇 가지 전형적인 레지스트 코시 계수가 [Table 4.2]에 주어져 있다.

[Figure 4.8]은 레지스트 내의 결과적인 정재파 패턴에 대해 다양한 파장 범위를 사용하는 것의 영향을 보여준다. 이 예에서는 단일 365nm 파장 노광을 수은 아크 램프 노광 장비를 사용한 350~450nm 범위의 매우 넓은 대역폭 노광과 비교한다. 전체 광대역 정재파 결과는 많은 단색 정재파 곡선의 합이며, 각각 다른 주기를 갖는다. 서로 다른 파장으로 인해, 이 정현파들은 평균화되는 경향이 있어 박막 내의 최종 강도가 깊이에 따라 더 균일해진다. 정재파는 기판에서 가장 크며, 평균화에 사용할 수 있는 정재파 주기의 수가 불충분하다는 점에 유의하라.

대안적인 관점은 광원의 가간섭 길이(coherence length)를 고려하는 것이다. 가간섭 길이는 일반적으로 레이저를 설명하는 데 사용되지만, 사실 모든 광원을 설명하는 데 사용될 수 있으며 빛이 이동하면서 여전히그 길이 전체에 걸쳐 고정된 위상 관계를 유지할 수 있는(즉, 스스로와 간섭할 수 있는 능력을 유지하는) 가장 긴 거리를 정의한다. 파장 $\lambda_1$의 빛이 거리 $L/2$만큼 이동하여 거울에 수직으로 부딪히고 다시 거리 $L/2$만큼 되돌아온다고 가정하자. 또한 총 이동 거리 $L$이 파장의 정수배 $N \lambda_1$이라고 가정하자. 이제 두 번째 파장 $\lambda_2$를 고려하는데, 이 경우 같은 거리가 $(N + 1/2) \lambda_2$와 같다고 하자. 이 경우 첫 번째 파장이 보강 간섭을 할 때 두 번째 파장은 상쇄 간섭을 하게 된다. 두 파장이 모두 존재한다면, 거울로부터 거리 $L/2$ 떨어진 곳에서는 간섭 패턴이 관찰되지 않을 것이다. $L$은 가간섭 길이(coherence length)라 불린다.

두 식을 결합하면

$$
L = N \lambda_1 = (N + 1/2) \lambda_2 = \left(\frac{L}{\lambda_1} + 1/2\right) \lambda_2
\tag{4.40}
$$

$L$에 대해 풀면,

$$
L = \frac{\lambda_1 \lambda_2}{2(\lambda_1 - \lambda_2)}
\tag{4.41}
$$

$\lambda_1 - \lambda_2 = \Delta \lambda$를 대역폭이라 하고, 이 대역폭이 파장에 비해 작다고 가정하여 $\lambda_1 \lambda_2 \approx \lambda^2$ ($\lambda$는 기하 평균이 산술 평균과 거의 같음)라고 하면, 방정식은 다음과 같이 된다.

$$
L = \frac{\lambda^2}{2 \Delta \lambda}
\tag{4.42}
$$

예를 들어, g-선과 i-선 빛이 모두 포토레지스트를 노광한다면 파장의 범위는 약 80nm이고 평균 파장은 약 400nm이다. 가간섭 길이는 1000nm가 될 것이며, 이는 약 500nm 위로는 정재파가 없음을 의미한다.

[Figure 4.8] 포토레지스트 박막 내 정재파 강도 (실리콘 위 1000nm 레지스트). 단색 조명 ($\lambda$ = 365nm) 및 광대역 조명 (수은 스펙트럼의 350–450nm 범위)
Relative Intensity: 상대 강도
Depth into Resist (nm): 레지스트 깊이 (nm)
Single Wavelength: 단일 파장
Broadband: 광대역기판으로부터. 이는 [Figure 4.8]에서 본 결과와 꽤 잘 일치한다. 248nm 또는 193nm에서의 레이저 리소그래피의 경우, 광원 대역폭은 매우 작다. 1pm 대역폭을 가진 248nm 광원의 경우, 가간섭 길이는 3cm 정도가 될 것이다.

## 4.2 스윙 곡선 (Swing Curves)

일반적으로, 스윙 곡선(swing curve)은 레지스트 두께에 따른 어떤 리소그래피 매개변수의 정현파적(sinusoidal) 변화를 말한다.$^5$ 이런 식으로 변하는 매개변수는 여러 가지가 있지만, 가장 중요한 것은 인쇄되는 포토레지스트 특징(feature)의 임계 치수(CD, Critical Dimension)이다. [Figure 4.9]는 실리콘 위 0.5$\mu m$ 선의 i-선 노광에 대한 전형적인 CD 스윙 곡선을 보여준다. 비교적 작은 레지스트 두께 변화에 대해서도 선폭의 변화는 꽤 크다(전형적인 10% 공차보다 큼). 또 다른 스윙 곡선은 $E_0$ 스윙 곡선으로, 포토레지스트 클리어 도즈(dose-to-clear)에서의 동일한 정현파적 스윙을 보여준다([Figure 4.10]). 더 높은 클리어 도즈를 요구하는 레지스트 두께를 가진 레지스트의 경우, 결과적으로 원하는 선 크기를 얻기 위해 더 높은 도즈를 필요로 하게 된다. 그러나 만약 노광 도즈가 고정되어 있다면(CD 스윙 곡선의 경우처럼), 결과는 너무 크게 인쇄되는 노광 부족(underexposed) 선이 될 것이다. 따라서 $E_0$와 CD 스윙 곡선은 동일한 효과로부터 기인하며, 특징의 노광 관용도(exposure latitude)에 의해 결합된다는 것을 알 수 있다. 최종 스윙 곡선은 레지스트 두께의 함수로서 레지스트가 코팅된 웨이퍼의 반사율을 측정한다([Figure 4.11]). 반사율은 $E_0$나 CD와 같은 리소그래피 지표들로부터 한 단계 더 떨어져 있지만, 현상의 원인에 대한 가장 많은 통찰력을 제공하는 것은 바로 반사율 스윙 곡선이다.

## 4.2.1 반사율 스윙 곡선 (Reflectivity Swing Curve)

반사율 스윙 곡선은 레지스트 두께의 변화가 레지스트가 코팅된 웨이퍼의 반사율에 정현파적 변화를 초래한다는 것을 보여준다. 반사율의 정의는 총 반사된 빛의 강도를 총 입사 강도로 나눈 것이므로, 반사율의 증가는

[Figure 4.9] 레지스트 두께에 따른 레지스트 선폭의 정현파적 변화를 보여주는 CD 스윙 곡선 (실리콘 위 레지스트의 i-선 노광)
Resist Linewidth ($\mu m$): 레지스트 선폭 ($\mu m$)
Resist Thickness ($\mu m$): 레지스트 두께 ($\mu m$)

[Figure 4.10] 레지스트 두께에 따른 레지스트 클리어 도즈(dose-to-clear)의 사인파(sinusoidal) 변동을 보여주는 $E_o$ 스윙 곡선 (실리콘 상의 레지스트 i-line 노광)
Dose-to-Clear ($mJ/cm^2$): 클리어 도즈
Resist Thickness ($\mu m$): 레지스트 두께

[Figure 4.11] 레지스트 두께에 따른 레지스트 코팅 웨이퍼 반사율의 사인파 변동을 보여주는 반사율 스윙 곡선 (실리콘 상의 레지스트 i-line 노광)
Reflectivity: 반사율
Resist Thickness ($\mu m$): 레지스트 두께

더 많은 빛이 레지스트 내부로 들어가지 못하게 되는 결과를 낳는다. 레지스트에 결합되는 빛이 적다는 것은 레지스트 내에서 특정 화학적 변화를 일으키기 위해 더 높은 도즈(dose)가 필요함을 의미하며, 이는 더 큰 $E_o$를 초래한다. 따라서 $E_o$ 및 CD 스윙 곡선은 모두 반사율 스윙 곡선으로 설명될 수 있다. (관심 있는 독자는 [Figure 4.9]부터 [Figure 4.11]까지의 사인파 위상(phases of the sinusoids)이 서로 타당한지 스스로 확인할 수 있다.)

[Figure 4.11]의 반사율 스윙 곡선의 원인은 무엇인가? 물론 답은 정재파(standing waves)에 대한 이전 섹션에서 논의되었던 박막 간섭(thin film interference) 효과에 있다. [Figure 4.1]에 나타난 것과 동일한 단순한 기하학적 구조를 사용하여, 얇은 포토레지스트(층 2)가 공기(층 1) 중의 두꺼운 기판(층 3) 위에 놓여 있다. 
[Figure 4.12] (a) 스윙 곡선 유도를 위한 기하학적 구조와 (b) 입사, 투과, 반사파를 보여주는 필름 스택 [도해를 위해 사각(oblique angles)으로 표시됨]
Air: 공기
Resist: 레지스트
Substrate: 기판

레지스트에 수직으로 입사하는 단색 평면파(monochromatic plane wave)의 경우, 앞서 제시된 분석은 레지스트 내부의 정재파 강도를 결정하는 데 사용되었다. 그러나 여기서 우리의 목표는 필름 스택에 의해 반사된 총 광량을 결정하는 것이다. [Figure 4.12]에서 볼 수 있듯이, 총 반사광은 공기-레지스트 계면에서 반사된 입사 빔과, 기판에서 반사된 후 공기-레지스트 계면을 투과한 빔들로 구성된다.

공기-레지스트 계면에서 직접 반사되는 광선의 전기장에 대한 식을 쓰는 것부터 시작해 보자. 4.1.2절에서 사용된 정의를 상기하면 다음과 같다.

$$ E_{r0} = \rho_{12} E_I \tag{4.43} $$

그 다음 '반사된' 빔은 레지스트로 투과되어 기판에서 반사된 후 공기로 투과된다. $E_{r1}$로 표시되는 그 결과는 다음과 같다.

$$ E_{r1} = E_I \tau_{12} \tau_{21} \rho_{23} \tau_D^2 \tag{4.44} $$

그 다음 반사된 빔은 밖으로 투과되기 전에 레지스트 내부에서 두 번 반사되어 추가적인 $\rho_{21} \rho_{23} \tau_D^2$ 항을 생성한다.
총 반사 계수(total reflection coefficient)는 모든 반사된 전기장을 합산한 다음 입사 전기장으로 나누어 계산할 수 있다.

$$ \rho_{\text{total}} = \frac{\sum E_{ri}}{E_I} = \rho_{12} + \frac{\tau_{12} \tau_{21} \rho_{23} \tau_D^2}{1 + \rho_{12} \rho_{23} \tau_D^2} = \frac{\rho_{12} + \rho_{23} \tau_D^2}{1 + \rho_{12} \rho_{23} \tau_D^2} \tag{4.45} $$

반사된 모든 빛은 항상 같은 방향으로 진행하므로 식 (4.45)는 s-편광 또는 p-편광 모두에 똑같이 잘 적용된다는 점에 주목하라. 필름 스택의 강도 반사율(intensity reflectivity)은 전기장 반사 계수의 크기의 제곱이다. 언뜻 보기에, 레지스트 두께에 따른 반사율의 사인파 의존성은 식 (4.45)에서 명확하지 않다. 그 의존성은 내부 투과율(internal transmittance)에 포함되어 있다. 수직 입사의 경우에 대해 반사율 계산을 수행하면 다음과 같다.

$$ R = \frac{|\rho_{12}|^2 + |\rho_{23}|^2 e^{-\alpha 2D} + 2|\rho_{12} \rho_{23}| e^{-\alpha D} \cos(4\pi n_2 D/\lambda - \phi_{12} + \phi_{23})}{1 + |\rho_{12} \rho_{23}|^2 e^{-\alpha 2D} + 2|\rho_{12} \rho_{23}| e^{-\alpha D} \cos(4\pi n_2 D/\lambda + \phi_{12} + \phi_{23})} \tag{4.46} $$

여기서 $\phi_{12}$와 $\phi_{23}$은 각각 반사 계수 $\rho_{12}$와 $\rho_{23}$의 위상각이다.

지금까지의 논의는 주로 수학적이었다. 식 (4.45)는 엄밀한(rigorous) 결과를 제공하며, 식 (4.46)으로 표현될 때 반사율 스윙 곡선을 이해하는 데 도움이 된다. 물리적으로, 반사율 스윙 곡선은 반사된 광선들 간의 간섭 결과이다. [Figure 4.12]에 묘사된 바와 같이, 총 반사 전기장은 다양한 광선들의 합이다. 처음에 반사된 광선 $E_{r0}$가 첫 번째로 투과되어 반사된 광선 $E_{r1}$과 어떻게 더해지는지는 $E_{r1}$의 위상에 달려 있으며, 이는 다시 레지스트 두께에 의존한다. 특정 두께에서 $E_{r1}$은 $E_{r0}$와 동위상(in phase)이 되어 최대 반사율을 초래할 것이다. 다른 두께에서는 $E_{r1}$이 $E_{r0}$와 역위상(out of phase)이 되어 최소 반사율을 초래할 것이다.

식 (4.46)은 또한 스윙 곡선에 대한 더 나은 이해로 이어질 수 있다. 모든 스윙 곡선의 주기는 식 (4.46)에서 쉽게 얻을 수 있으며, 이는 포토레지스트 내부의 정재파 주기와 동일하다. 마찬가지로 반사율을 증가시키거나 감소시키는 효과도 볼 수 있다. 식 (4.46)에서 코사인(cosine)의 승수의 두 배를 스윙 진폭(swing amplitude)이라고 하며, 이는 $4|\rho_{12}\rho_{23}|e^{-\alpha D}$와 같다. 만약 기판이 비반사성($\rho_{23}=0$)이라면, 필름 스택 반사율은 상수가 된다 (스윙 진폭이 0이 된다). 따라서 하부 반사 방지 코팅(bottom antireflection coating)은 스윙 곡선을 줄이거나 없앨 수 있다. 덜 명백하지만, $\rho_{12}=0$인 경우에도 반사율은 상수가 되어 스윙 곡선을 없앤다. 이는 상부 반사 방지 코팅(top antireflection coating)을 사용하여 달성할 수 있다. 물리적으로, 스윙 곡선이 $E_{r0}$와 $E_{r1}$ 사이의 간섭에서 기인한다면, $E_{r0}$나 $E_{r1}$ 중 하나를 제거하면 간섭과 스윙이 제거될 것이다. 마지막으로, 레지스트 내의 흡수는 $E_{r1}$의 진폭을 줄임으로써 식 (4.46)의 스윙 진폭을 감소시키고, 따라서 일어날 수 있는 간섭의 양을 줄인다.

위의 논의에서 명백하지는 않지만, 광대역 조명(broadband illumination)의 사용 또한 스윙 곡선을 줄이거나 없앨 수 있다. 4.1.5절의 논의를 상기하면, 레지스트 두께가 광원의 간섭성 길이(coherence length)에 접근할 때마다 스윙 곡선은 감소할 것이다.

광학 리소그래피에서 접하는 일반적인 재료들에 대한 일부 굴절률 값들이 [Table 4.3]에 주어져 있다. 248 nm에서 실리콘 위의 전형적인 레지스트의 경우, $\alpha = 0.5 \mu m^{-1}$, $|\rho_{12}| = 0.275$ 그리고 $|\rho_{23}| = 0.73$이다. 공칭 300-nm 레지스트 두께에 대해, 이는 다음을 제공한다.

$$ R = \frac{0.47 + 0.345 \cos(2\pi D/(70.5 \, \text{nm}) - \phi_{12} + \phi_{23})}{1.03 + 0.345 \cos(2\pi D/(70.5 \, \text{nm}) + \phi_{12} + \phi_{23})} \tag{4.47} $$

[Table 4.3] 일반적인 리소그래피 파장에서 재료들의 일부 굴절률 값

| Material | n at 436 nm | n at 365 nm | n at 248 nm | n at 193 nm |
| :--- | :--- | :--- | :--- | :--- |
| Photoresist | 1.65 + i0.022 | 1.69 + i0.027 | 1.76 + i0.010 | 1.71 + i0.018 |
| Silicon | 4.84 + i0.178 | 6.50 + i2.61 | 1.57 + i3.57 | 0.883 + i2.78 |
| Amorphous Silicon | 4.45 + i1.73 | 3.90 + i2.66 | 1.69 + i2.76 | 1.13 + i2.10 |
| Silicon Dioxide | 1.470 + i0.0 | 1.474 + i0.0 | 1.51 + i0.0 | 1.56 + i0.0 |
| Silicon Nitride | 2.06 + i0.0 | 2.09 + i0.0 | 2.28 + i0.0 | 2.66 + i0.240 |
| Aluminum | 0.580 + i5.30 | 0.408 + i4.43 | 0.190 + i2.94 | 0.113 + i2.20 |
| Copper | 1.17 + i2.33 | 1.27 + i1.95 | 1.47 + i1.78 | 0.970 + i1.40 |
| Chrome | 1.79 + i4.05 | 1.39 + i3.24 | 0.85 + i2.01 | 0.84 + i1.65 |
| Gallium Arsenide | 5.07 + i1.25 | 3.60 + i2.08 | 2.27 + i4.08 | 1.36 + i2.02 |
| Indium Phosphide | 4.18 + i0.856 | 3.19 + i1.95 | 2.13 + i3.50 | 1.49 + i2.01 |
| Germanium | 4.03 + i2.16 | 4.07 + i2.58 | 1.39 + i3.20 | 1.13 + i2.09 |

여기서 $\phi_{12} = -179.5^\circ$이고 $\phi_{23} = -134^\circ$이다. 최대 반사율은 약 0.59이고, 최소 반사율은 약 0.18이다. 365 nm에서 실리콘 위의 전형적인 레지스트의 경우, $\alpha = 0.95 \mu m^{-1}$, $|\rho_{12}| = 0.257$, $|\rho_{23}| = 0.634$이다(블리칭 전). 공칭 600-nm 레지스트 두께에 대해, 이는 다음을 제공한다.

$$ R = \frac{0.195 + 0.184 \cos(2\pi D/(108 \, \text{nm}) - \phi_{12} + \phi_{23})}{1.008 + 0.184 \cos(2\pi D/(108 \, \text{nm}) + \phi_{12} + \phi_{23})} \tag{4.48} $$

이 경우 최대 반사율은 약 0.318이고, 최소 반사율은 약 0.013이다.

## 4.2.2 클리어 도즈 및 CD 스윙 곡선 (Dose-to-Clear and CD Swing Curves)

$E_0$ 스윙 곡선의 근사적인 거동은 이상적인 임계 레지스트(threshold resist)를 가정함으로써 얻을 수 있다. 이러한 경우, 레지스트 바닥에서의 도즈(오픈 프레임 노광의 경우)가 어떤 임계 값(critical threshold)에 도달할 때 레지스트가 막 씻겨 나갈 것이다(clear away). 식 (4.19)를 사용하고 레지스트 내의 정재파가 어떤 노광 후 굽기(post-exposure bake) 메커니즘(5장 참조)에 의해 평균화된다고 가정하면, 평균 또는 벌크 강도(bulk intensity)는 다음과 같을 것이다.

$$ I_{\text{avg}}(z) = T_{\text{eff}}(e^{-\alpha z} + |\rho_{23}|^2 e^{-\alpha(2D-z)}) \tag{4.49} $$

여기서 이 식은 한 주기에 걸쳐 정재파 강도 식 (4.19)를 평균하여 유도되었다. 레지스트 두께의 함수로서 레지스트에 결합된 에너지의 스윙 곡선 효과를 포함하는 것은 유효 투과율(effective transmittance) $T_{\text{eff}}$이다. 레지스트 바닥에서 이 식을 평가하면,

$$ I_{\text{avg}}(z=D) = T_{\text{eff}}(1 + |\rho_{23}|^2) e^{-\alpha D} \tag{4.50} $$

입사 도즈는 레지스트 바닥의 에너지( $E_0 I_{\text{avg}}$와 동일)가 어떤 임계 도즈 $E_{\text{crit}}$에 도달할 때 클리어 도즈 $E_0$와 같아질 것이다. 따라서,

$$ \begin{aligned} E_0 &= \frac{E_{\text{crit}}}{T_{\text{eff}}(1 + |\rho_{23}|^2) e^{-\alpha D}} \\ &= E_{\text{crit}} \frac{1 + |\rho_{12} \rho_{23}|^2 e^{-\alpha 2D} + 2|\rho_{12} \rho_{23}| e^{-\alpha D} \cos(4\pi n_2 D/\lambda + \phi_{12} + \phi_{23})}{T_{12} (1 + |\rho_{23}|^2) e^{-\alpha D}} \end{aligned} \tag{4.51} $$

마찬가지로, 임계 레지스트의 경우 특정 CD를 달성하기 위한 도즈도 다른 임계 도즈를 갖지만 이와 동일한 식을 따를 것이다. 고정된 도즈에 대해, 얻어지는 CD는 피처(feature)의 노광 관용도(exposure latitude)에 의존할 것이다. CD와 노광 도즈를 관계 짓는 간단한 식은 8장에서 유도될 것이며, 다음과 같은 형태를 취한다.

$$ \frac{CD - CD_1}{CD_1} = \left. \frac{d \ln CD}{d \ln E} \right|_{E=E_1} \left( 1 - \frac{E_1}{E} \right) \tag{4.52} $$

여기서 $E_1$은 $CD=CD_1$을 생성하는 기준 도즈(공칭 도즈 등)이며, 노광 관용도 항($d \ln CD/d \ln E$)은 상수로 근사될 수 있다.

스윙 곡선의 맥락에서, $E_1$에 대한 최선의 선택은 레지스트 두께가 최소 또는 최대일 때 공칭 CD를 생성하는 도즈일 것이다. 스윙 곡선 최소점(레지스트 두께 = $D_{\min}$)에서 작동하는 경우에 대해,

$$ E_1 = E_{\text{crit}} \frac{1 + |\rho_{12} \rho_{23}|^2 e^{-\alpha 2D_{\min}} - 2|\rho_{12} \rho_{23}| e^{-\alpha D_{\min}}}{T_{12} (1 + |\rho_{23}|^2) e^{-\alpha D_{\min}}} \tag{4.53} $$

식 (4.51)의 $E$와 식 (4.53)의 $E_1$을 식 (4.52)에 대입하면 CD 스윙 곡선 식을 얻는다.

## 4.2.3 부분 간섭 조명에 대한 스윙 곡선 (Swing Curves for Partially Coherent Illumination)

정재파 식의 경우와 마찬가지로, 위의 스윙 곡선 식들도 조명의 입사각 함수에 따라 변할 것이며, 따라서 실제 스윙 곡선은 NA와 스테퍼(stepper)의 조명에 강하게 의존한다. 사실, 부분 간섭성 광원(partially coherent source)에서 나오는 각도의 범위는 레지스트 내에서 다양한 정재파 및 스윙 곡선 주기를 생성하여, 파장의 범위가 그러한 것과 동일한 방식으로 진폭을 감소시킬 것이다.

입사광이 각도 $\theta_1$으로 레지스트에 부딪힌다고 가정해 보자. 스넬의 법칙에 의해 레지스트 내부의 각도는 $\theta_2$가 될 것이다. 그러면 레지스트 두께 $D$가 $D \cos \theta_2$로 대체되고 반사 및 투과 계수가 프레넬 공식[식 (4.29)]에 따라 적절한 각도와 편광에 대해 계산된다면, 위에 주어진 스윙 곡선 식들은 정확할 것이다. 스윙 곡선 주기는 다음과 같이 된다.

$$ \text{Period} = \frac{\lambda}{2n_2 \cos \theta_2} \tag{4.54} $$

간단한 경우를 고려해 보자. 반사성 기판 위에 코팅된 얇은 레지스트 필름에 수직으로 입사하는 빛은 특정 두께에서 스윙 곡선의 최댓값을 갖는 것으로 밝혀졌다. 이는 빛이 레지스트를 통과해 이동한 경로 길이가 파장의 정수배임을 의미한다. 만약 이제 입사각이 증가하면, 레지스트를 통과하는 경로 길이 또한 증가할 것이다. 만약 각도가 충분히 커서 경로 길이가 파장의 절반만큼 증가한다면, 이 동일한 레지스트 두께는 스윙 곡선의 최솟값에 해당하게 될 것이다. 이러한 스윙 곡선 위상 반전(phase reversal)을 일으키는 레지스트 내부의 각도는 다음과 같다.

$$ \theta_2 = \cos^{-1} \left( \frac{m}{m + 0.5} \right) \tag{4.55} $$

여기서 $m$은 스윙 곡선 최댓값이 나타내는 파장의 배수이다. $m=9$인 경우(i-line 리소그래피에 사용되는 1000-nm 필름의 전형적인 경우), 레지스트 내부에서 $\theta_2 \approx 18.7^\circ$이며, 이는 전형적인 포토레지스트에서 약 $32^\circ$ 입사각과 $\sin \theta_1 = 0.53$에 해당한다. $m=5$인 경우(193-nm 리소그래피에 사용되는 250-nm 레지스트 필름의 전형적인 경우), 레지스트 내부에서 $\theta_2 \approx 24.6^\circ$이며, 이는 전형적인 포토레지스트에서 약 $45^\circ$ 입사각과 $\sin \theta_1 = 0.71$에 해당한다. 이 두 조건 모두 일반적으로 충족된다.

이것이 실제 리소그래피 상황에서의 실제 스윙 곡선에 대해 무엇을 의미하는가? 클리어 도즈($E_0$) 스윙 곡선을 측정할 때, 레지스트를 때리는 빛은 다음으로 구성된다.

0차 광(즉, 회절되지 않은 빛)으로 구성된다. 만약 조명이 간섭성이라면, 빛은 레지스트에 수직으로 입사할 것이다. 기존의 부분 간섭 조명의 경우, 빛은 $\sin \theta_1 = \pm \sigma NA$로 주어지는 각도 범위에 걸쳐 레지스트에 입사한다. 여기서 $NA$는 대물 렌즈(objective lens)의 개구수(numerical aperture)이고 $\sigma$는 부분 간섭성 인자(partial coherence factor)이다. 각 각도는 고유한 '스윙 곡선'을 생성하며, 전체 결과는 각 각도에 대한 모든 개별 응답의 중첩(superposition)이다. $\sigma$나 $NA$의 어떤 변화도 포토레지스트를 때리는 각도의 범위를 변화시킬 것이므로, 스윙 곡선 또한 변화할 것이다. [Figure 4.13]은 $E_0$ 스윙 곡선이 $\sigma NA$에 따라 어떻게 변하는지를 보여준다 (부분 간섭성이나 개구수 중 하나를 변경함으로써 영향받음).

또한 작은 라인 앤 스페이스(lines and spaces)를 이미징하는 간단한 예를 고려해 보자. 기존 조명의 경우, 0차는 레지스트 표면에서 $\sigma NA$에 의해 결정되는 각도 범위를 가지고 수직 입사를 중심으로 할 것이다. $\pm 1$차 회절 차수(diffraction orders)는 $\sin^{-1}(\lambda/p)$의 각도로 레지스트를 때릴 것이다. 여기서 $p$는 라인/스페이스 패턴의 피치(pitch)이다. i-line으로 이미징된 350-nm 피처(feature)의 경우, 1차 범위의 중심은 공기 중에서 약 $31.4^\circ$가 되며, 이는 1000-nm 두께 레지스트 필름에 대해 위에서 주어진 스윙 곡선 위상 반전 각도에 매우 가깝다. 193-nm 빛으로 이미징된 130-nm 라인 앤 스페이스의 경우, 1차 또한 수직 입사광과 거의 역위상인 스윙을 생성한다. 따라서, 만약 레지스트 두께가 $E_0$ 스윙 곡선의 최댓값을 주도록 조정된다면(즉, 0차는 스윙 곡선의 최댓값에 있음), 1차들은 효과적으로 스윙 곡선의 최솟값에 있게 될 것이다. 0차 광은 레지스트 밖으로 최대한 반사되는 반면 1차 광은 레지스트 내부로 최대한 결합될 것이다. 이 차수들이 결합하여 레지스트 내에 이미지를 형성할 때, 그 결과는 비반사성 기판 위에서 이미징하는 경우와 상당히 다를 것이다. 반면, 만약 레지스트 두께가 $E_0$ 스윙 곡선 최솟값에 있다면, 1차들은 스윙 곡선 최댓값에 있을 것이다. 리소그래피 응답(예를 들어, 초점-노광 공정 윈도우의 크기)은 $E_0$ 스윙 곡선 최솟값에서 작동할 때와 최댓값에서 작동할 때 꽤 다를 수 있다.

[Figure 4.13] 클리어 도즈 스윙 곡선의 위상과 진폭은 레지스트를 때리는 각도의 범위에 의해 영향을 받으며, 이는 기존 조명에서 부분 간섭성과 개구수의 곱($\sigma NA$)에 의해 제어된다
Dose-to-Clear $E_0$ ($mJ/cm^2$): 클리어 도즈 $E_0$
Resist Thickness (microns): 레지스트 두께 (마이크론)

## 4.2.4 스윙비 (Swing Ratio)

위의 논의들이 보여주었듯이 스윙 곡선 효과에 대한 상세한 식들은 분명히 가능하지만, 효과의 본질을 포착하기 위해 간단한 지표(metric)를 정의하는 것이 종종 편리하다. 스윙 곡선의 경우, 레지스트 두께 변동에 의해 야기되는 문제의 정도를 결정하는 것은 스윙의 진폭이다. 스윙의 크기에 대한 간단한 지표는 스윙비(swing ratio)라고 하며, 인접한 스윙 곡선의 최솟값과 최댓값의 차이를 그들의 평균값으로 나눈 것으로 정의된다. 예를 들어, $E_0$ 스윙 곡선의 경우 스윙비($SR$)는 다음과 같다.

$$ SR = \frac{E_{0\max} - E_{0\min}}{(E_{0\min} + E_{0\max})/2} \tag{4.56} $$

어떤 두 개의 인접한 최솟값/최댓값 쌍이든 사용될 수 있으므로, 아래에서 보게 될 것처럼 최댓값이 최솟값에 비해 더 큰 두께에 있는지 혹은 더 작은 두께에 있는지는 차이를 만들 것이다.
식 (4.51)을 사용하면,

$$ \begin{aligned} E_{0\min} &= E_{\text{crit}} \frac{e^{\alpha D_{\min}} + |\rho_{12}\rho_{23}|^2 e^{-\alpha D_{\min}} - 2|\rho_{12}\rho_{23}|}{T_{12}(1 + |\rho_{23}|^2)} \\ E_{0\max} &= E_{\text{crit}} \frac{e^{\alpha D_{\max}} + |\rho_{12}\rho_{23}|^2 e^{-\alpha D_{\max}} + 2|\rho_{12}\rho_{23}|}{T_{12}(1 + |\rho_{23}|^2)} \end{aligned} \tag{4.57} $$

이는 다음과 같은 스윙비를 제공한다.

$$ SR = \frac{(e^{\alpha D_{\max}} - e^{\alpha D_{\min}}) + |\rho_{12}\rho_{23}|^2 (e^{-\alpha D_{\max}} - e^{-\alpha D_{\min}}) + 4|\rho_{12}\rho_{23}|}{\frac{1}{2} [(e^{\alpha D_{\max}} + e^{\alpha D_{\min}}) + |\rho_{12}\rho_{23}|^2 (e^{-\alpha D_{\max}} + e^{-\alpha D_{\min}})]} \tag{4.58} $$

$D_{\max} = D + \Delta D/2$ 그리고 $D_{\min} = D - \Delta D/2$라고 하자. 여기서 $\Delta D$의 양수 값은 최댓값이 최솟값보다 더 큰 레지스트 두께에 있음을 의미한다. ($\Delta D$는 스윙 주기, 즉 $\lambda/2n_2$가 될 것임에 유의하라.) 식 (4.58)은 다음과 같이 다시 쓸 수 있다.

$$ SR = \frac{e^{\alpha D}(e^{\alpha \Delta D/2} - e^{-\alpha \Delta D/2}) + |\rho_{12}\rho_{23}|^2 e^{-\alpha D}(e^{-\alpha \Delta D/2} - e^{\alpha \Delta D/2}) + 4|\rho_{12}\rho_{23}|}{\frac{1}{2} [e^{\alpha D}(e^{\alpha \Delta D/2} + e^{-\alpha \Delta D/2}) + |\rho_{12}\rho_{23}|^2 e^{-\alpha D}(e^{-\alpha \Delta D/2} + e^{\alpha \Delta D/2})]} \tag{4.59} $$

만약 흡수량이 적당하여 $\alpha \Delta D \ll 1$이라면, 이 식은 다음과 같이 단순화될 수 있다.

$$ SR \approx \frac{e^{\alpha D}(\alpha \Delta D) + |\rho_{12}\rho_{23}|^2 e^{-\alpha D}(-\alpha \Delta D) + 4|\rho_{12}\rho_{23}|}{e^{\alpha D} + |\rho_{12}\rho_{23}|^2 e^{-\alpha D}} \tag{4.60} $$

일반적으로,

$$ |\rho_{12}\rho_{23}|^2 e^{-2\alpha D} \ll 1 \tag{4.61} $$

(예를 들어, 248 nm에서 실리콘 위 레지스트의 경우, 이 항의 값은 약 0.01이다). 이 항을 무시하면 다음과 같다.

$$ SR \approx \alpha \Delta D + 4 |\rho_{12} \rho_{23}| e^{-\alpha D} \tag{4.62} $$

따라서, 스윙비는 스윙 진폭에 한 스윙 주기에 걸친 스윙 곡선의 기울기(tilt)를 묘사하는 흡수 항을 더한 것과 같다.

식 (4.62)로부터 스윙 곡선을 줄이는 표준 접근법들이 스윙비 지표에 어떻게 포착되는지 쉽게 알 수 있다. (1) 하부 반사 방지 코팅을 사용하여 기판 반사율 $|\rho_{23}|$을 줄인다. (2) 상부 반사 방지 코팅을 사용하여 공기-레지스트 반사율 $|\rho_{12}|$를 줄인다. (3) 흡수를 증가시켜 $e^{-\alpha D}$를 줄인다. 그러나 $\Delta D$의 부호 또한 영향을 미칠 것이다. 만약 스윙 곡선의 최댓값이 최솟값보다 더 큰 두께에 있다면, $\Delta D$는 양수가 될 것이고 흡수에 의한 스윙 곡선의 상향 기울기는 스윙비를 더 나쁘게 만들 것이다. 그러나 만약 스윙 곡선의 최댓값이 최솟값보다 더 얇은 레지스트 두께에 있도록 선택된다면, $\Delta D$는 음수가 될 것이고 벌크 흡수(bulk absorption)는 스윙비를 낮출 것이다. 사실, 스윙비가 0이 되도록 만드는 것이 가능하다.

$$ SR \approx 0 \quad \text{when} \quad \alpha = \frac{4 |\rho_{12} \rho_{23}| e^{-\alpha D}}{-\Delta D} \tag{4.63} $$

[Figure 4.14]는 특정 경우에 대한 제로 스윙비의 예를 보여준다. 흡수에 의한 스윙 곡선의 상향 기울기는 스윙을 계단 모양(stair steps)처럼 보이게 만들 수 있다. 평평한 영역($SR \approx 0$)에서의 작동은 이러한 경우들에 대해 더 나은 CD 제어로 이어질 수 있다.

이전 섹션에서 언급했듯이, 빛은 각도의 범위에 걸쳐 웨이퍼를 때리며, 각 각도는 고유한 주기를 갖는 자체적인 스윙 곡선을 설정한다. 만약 각도의 범위가 충분히 크다면, 총 스윙비에서 매우 눈에 띄는 감소가 관찰될 수 있다 ([Figure 4.13] 참조). 간단한 경우에 대해, 위에서 정의된 스윙비 지표에 대한 각도 범위의 영향을 계산할 수 있다. 기존 조명에 대한 $E_0$ 스윙 곡선을 고려해 보자. 또한, 각도가 반사에 미치는 영향과 ... 투과 계수(transmission coefficients)와 흡수(absorption)에 미치는 영향은 주기에 미치는 영향에 비해 작다.

[Figure 4.14] 흡수와 반사율의 적절한 균형은 스윙 곡선의 최솟값($D = 310 nm$)이 이전 스윙 곡선 최댓값($D = 280 nm$)과 동일한 CD를 달성하게 만들 수 있다
Resist Feature Width, CD (nm): 레지스트 피처 폭, CD (nm)
Resist Thickness (nm): 레지스트 두께 (nm) 따라서 $E_0$ 스윙 곡선(swing curve) 공식을 [식 (4.51)] 기본 근사 형태로 나타낼 수 있다.

$$ E_0 = a + b \cos(4\pi n_2 D \cos \theta_2 / \lambda + \phi) \tag{4.64} $$

여기서 스윙 비율(swing ratio)은 $2b/a$이다.
레지스트(resist) 내부에서 $s = \sin \theta_2$라고 하면, 다음 범위 $\pm s_{\text{max}}$에 대해 적분해야 한다.

$$ s_{\text{max}} = \frac{\sigma \text{NA}}{n_2} \tag{4.65} $$

광원(source)에 대해 적분하면,

$$ E_0 = a + b \frac{2}{s_{\text{max}}^2} \int_0^{s_{\text{max}}} \cos(4\pi n_2 D \sqrt{1 - s^2} / \lambda + \phi) s ds \tag{4.66} $$

이 적분은 해석적으로 풀 수 없지만, 다음과 같이 놓음으로써 근사할 수 있다.

$$ \cos \theta_2 = \sqrt{1 - s^2} \approx 1 - \frac{s^2}{2} \tag{4.67} $$

$s_{\text{max}}$의 전형적인 값은 약 0.5이므로, 이 근사는 크게 나쁘지 않다. 이 근사를 사용하여 적분을 수행하면 다음과 같다.

$$ E_0 = a + b \frac{\sin(c)}{c} \cos \left( 4\pi n_2 D \left( 1 - \frac{s_{\text{max}}^2}{4} \right) / \lambda + \phi \right) \tag{4.68} $$

여기서

$$ c = \frac{\pi D (\sigma \text{NA})^2}{\lambda n_2} $$

식 (4.67)에서 사용된 것과 동일한 작은 각도 근사(small angle approximation)를 사용하면,

$$ E_0 = a + b \frac{\sin(c)}{c} \cos \left( 4\pi n_2 D \cos \left( \frac{\theta_{2\max}}{\sqrt{2}} \right) / \lambda + \phi \right) \tag{4.69} $$

언뜻 보기에 사인과 코사인의 곱이 존재하기 때문에 새로운 정재파(standing wave)의 주기(period)가 무엇인지 명확하지 않다. 그러나 사인 항의 주기는 코사인 항보다 10-20배 더 크기 때문에, 코사인이 스윙 곡선을 생성하고 싱크 함수(sinc function)는 진폭 변조(amplitude modification) 역할을 한다고 해석하는 것이 가장 쉽다. 따라서 부분 간섭성(partially coherent) 스윙 곡선의 주기는 대략 다음과 같다.

$$ \text{Period} = \frac{\lambda}{2 n_2 \cos \theta_{\text{eff}}} \quad \text{where} \quad \theta_{\text{eff}} = \frac{\theta_{2\max}}{\sqrt{2}} \tag{4.70} $$

그리고 스윙 비율은 $\sin(c)/c$ 비율만큼 감소한다. $\text{NA} = 0.93$이고 $\sigma = 0.7$인 전형적인 193-nm 이미징(imaging) 경우를 고려해 보자. 수직 입사광(normally incident light)에 대한 스윙 곡선 주기는 56 nm가 되겠지만, 부분 간섭성 빛의 경우 59 nm로 약간 증가한다. 실제영향은 스윙 비율(swing ratio)의 감소에 있다. 300-nm 두께의 레지스트(resist)의 경우 $\sin(c)/c = 0.77$이 되어, 스윙 비율이 23% 감소함을 의미한다.

## 4.2.5 유효 흡수(Effective Absorption)

앞으로 살펴보겠지만, 최적의 레지스트 흡수는 기판(substrate)의 반사율(reflectivity)에 따라 크게 달라진다. 하지만 먼저 비반사(nonreflecting) 기판의 간단한 경우를 고려해 보자. 이 경우 빛은 두께 $D$인 레지스트 막을 통과하여 아래쪽으로만 이동한다. 레지스트를 통과하는 빛의 흡수는 노광 도즈 에러(exposure dose error)를 유발한다. 즉, 레지스트 상단($E_{\text{top}}$)에 비해 하단($E_{\text{bottom}}$)의 도즈(dose)가 더 작아진다. 바닥에 도달하는 빛의 비율은 다음과 같다.

$$ \frac{E_{\text{bottom}}}{E_{\text{top}}} = T_D = e^{-\alpha D} \tag{4.71} $$
