Repository: j-h-suh/semi-handbook

# 세미에이아이 핸드북 시리즈

> AI/ML 엔지니어를 위한 인터랙티브 기술 핸드북 플랫폼

## 소개

AI/ML 엔지니어가 실무에 필요한 도메인 지식을 **소프트웨어 엔지니어의 관점**으로 학습할 수 있는 온라인 교재 시리즈입니다. 인터랙티브 다이어그램, 수식 렌더링, AI 어시스턴트가 내장되어 있습니다.

## 핸드북 시리즈

### 📘 반도체 핸드북 (`/semi`)

반도체 산업에 진입하는 AI/ML 엔지니어를 위해, 웨이퍼부터 칩까지의 제조 공정을 설명합니다.

| Part | 내용 | 챕터 수 |
|------|------|---------|
| 들어가며 | 이 책의 목적과 독자 | 1 |
| Part 1 | 반도체 제조 기초 | 10 |
| Part 2 | 포토리소그래피 심화 | 14 |
| Part 3 | 수율 공학과 결함 분석 | 9 |
| Part 4 | AI와 반도체 제조 | 10 |
| Part 5 | 실무 레퍼런스 | 4 |

### 📗 통계학 핸드북 (`/stats`)

sklearn은 쓸 줄 알지만 통계적 검증은 자신 없는 ML 엔지니어를 위한 실전 통계학 입문서입니다.

| Part | 내용 | 챕터 수 |
|------|------|---------|
| 들어가며 | 왜 이 핸드북을 썼는가 | 1 |
| Part 1 | 기술통계 | 5 |
| Part 2 | 확률과 분포 | 6 |

File: next/fpol/chapters/ch05.md (part 1 of 2)
# 제5장: 기존 레지스트: 노광 및 베이크 화학

# 5 기존 레지스트: 노광 및 베이크 화학

포토레지스트는 에너지의 공간적 분포(포토마스크의 투영된 이미지)를 현상액(developer) 내 레지스트의 용해도(solubility)의 공간적 분포로 변환함으로써 작동한다. 이 화학적 공정의 첫 번째 단계는 노광(exposure)으로, 여기서 레지스트의 감광성 성분이 공간상 이미지(aerial image)에 반응하여 잠상(latent image)을 형성한다. g-선(g-line) 및 i-선(i-line) 노광에 사용되는 소위 '전통적인(conventional)' 레지스트의 경우, 노광 생성물이 레지스트의 용해도를 직접 변화시킨다. 화학 증폭형 레지스트(chemically amplified resist)(다음 장에서 논의됨)의 경우, 노광 후 베이크(post-exposure bake)가 두 번째 화학 반응을 열적으로 유도하는 데 사용되며, 그 생성물이 레지스트의 용해도를 변화시킨다. 두 경우 모두, 빛 분포에서 화학적 분포로의 이미지 전사(image transfer)의 본질을 이해하려면 각 반응의 화학적 반응 속도론(chemical kinetics)에 대한 이해가 필요하다.

이 장에서는 오래된 g-선 및 i-선 리소그래피 공정에만 사용되는 전통적인 레지스트를 다루지만, 여기서 논의되는 사실상 모든 주제는 화학 증폭형 레지스트에도 적용된다. 어떤 의미에서, 화학 증폭형 레지스트는 전통적인 레지스트의 기술적 상위 집합(superset)이다. 따라서 다음 장에서의 화학 증폭형 레지스트에 대한 논의는 이 장의 내용에 대한 숙지를 가정할 것이다.

## 5.1 노광

포토레지스트 노광의 반응 속도론은 흡수(absorption) 현상과 밀접하게 연결되어 있다. 아래의 논의는 흡수에 대한 설명으로 시작하여, 노광의 광화학적 반응 속도론(photochemical kinetics)으로 이어진다.

## 5.1.1 흡수

광화학 제1법칙(first law of photochemistry)(그로투스-드레이퍼 법칙(Grotthuss–Draper law)이라고도 함)은 아주 간단하게, 흡수된 빛만이 화학적 변화를 일으키는 데 효과적이라고 명시한다. 따라서포토레지스트의 노광과 같은 광화학 반응은 반드시 빛의 흡수로 시작해야 한다. 흡수 현상은 거시적 또는 미시적 규모로 볼 수 있다. 거시적 수준에서 흡수는 익숙한 램버트(Lambert) 및 비어(Beer) 법칙으로 설명되는데, 이는 흡광도(absorbance)와 경로 길이(path length)에 흡수 종(absorbing species)의 농도를 곱한 값 사이의 선형 관계를 제공한다. 미시적 수준에서는 광자가 원자나 분자에 의해 흡수되어 전자를 더 높은 에너지 상태로 촉진시킨다. 두 분석 방법 모두 포토레지스트에 대한 빛의 영향을 설명하는 데 필요한 유용한 정보를 제공한다.

흡수의 기본 법칙은 램버트 법칙(Lambert's law)이라고 불리는 경험적 법칙이다. 이는 1760년 요한 하인리히 램버트(Johann Heinrich Lambert)에 의해 표현되었지만, 사실 몇 년 전 피에르 부게(Pierre Bouguer)에 의해 처음 제안되었으며 때로는 램버트-부게 법칙(Lambert–Bouguer law)이라고도 불린다. 이는 미분 형태로 다음과 같이 표현될 수 있다.

$$ \frac{dI}{dz} = -\alpha I \tag{5.1} $$

여기서 $I$는 매질을 통해 $z$ 방향으로 진행하는 빛의 강도이고, $\alpha$는 매질의 흡수 계수(absorption coefficient)이며 길이의 역수 단위를 갖는다. 이 법칙은 기본적으로 단일 광자 흡수 확률 방정식이다. 즉, 광자가 이동한 작은 거리 동안 흡수될 확률은 광자 플럭스(즉, 강도)에 비례한다. 균질한 매질(즉, $\alpha$가 $z$의 함수가 아님)에서 식 (5.1)은 다음과 같이 적분될 수 있다.

$$ I(z) = I_0 e^{-\alpha z} \tag{5.2} $$

여기서 $z$는 빛이 매질을 통과한 거리이고 $I_0$는 $z = 0$에서의 강도이다. 램버트 법칙의 적분 형태는 균질한 물질을 필요로 함에 유의하라. 매질이 비균질한 경우, 식 (5.2)는 다음과 같이 된다.

$$ I(z) = I_0 e^{-Abs(z)} \tag{5.3} $$

여기서 $Abs(z) = \int_{0}^{z} \alpha(z')dz' = \text{the absorbance}$ (흡광도)이다.

전자기파를 다룰 때, 복소 전기장 벡터로 복사를 설명하는 것이 종종 편리하다. 어떤 물질을 통한 전기장의 전파는 해당 물질에 대해 다음과 같은 복소 굴절률 $\boldsymbol{n}$을 사용하여 흡수를 암시적으로 설명할 수 있다.

$$ \boldsymbol{n} = n + i\kappa \tag{5.4} $$

굴절률의 허수부 $\kappa$는 다음과 같이 흡수 계수와 관련이 있다.

$$ \alpha = 4\pi \kappa / \lambda \tag{5.5} $$

여기서 $\lambda$는 전파하는 빛의 진공 파장이다. 식 (5.4)에서 굴절률의 허수부 부호는 전기장의 페이저 표현에 대해 선택된 부호 규약에 따라 달라짐에 유의하라(2장 참조).

1852년, 아우구스트 비어(August Beer)는 비흡수성 용매에 흡수성 물질이 녹아 있는 묽은 용액의 경우, 흡수 계수가 용액 내 흡수 종의 농도에 비례함을 보여주었다.

$$ \alpha_{\text{solution}} = a_i C_i \tag{5.6} $$

여기서 $a_i$는 $i$라고 라벨링된 어떤 흡광 종(absorbing species)의 몰 흡광 계수(molar absorption coefficient)(때로는 소광 계수(extinction coefficient)라고도 불림)이고($a_i = \alpha_i MW / \rho$로 주어지며, 여기서 $\alpha_i$는 순수 물질의 흡수 계수, $MW$는 분자량, $\rho$는 밀도이다), $C_i$는 농도이다. 용액이 묽어야 한다는 조건은 비어의 법칙(Beer's law)의 근본적인 한계를 표현한다. 흡광 분자들이 서로 가까이 있는 고농도에서는, 한 분자에 의한 광자 흡수가 인접한 분자에 의해 영향을 받을 수 있다. 이러한 상호작용은 농도에 의존하므로, 선형 관계식(5.6)으로부터의 편차를 유발한다. 또한, 굴절률의 실수부가 농도에 따라 상당히 변하는 경우 비어의 법칙에서 겉보기 편차가 발생한다. 따라서 비어의 법칙의 유효성은 관심 있는 농도 범위에 걸쳐 항상 실험적으로 검증되어야 한다.

일반적으로 용액에 대해 기술되지만, 비어의 법칙은 고체 혼합물에도 적용될 수 있다. $N$ 성분의 균일한 고체(homogeneous solid)에 대해, 전체 흡수 계수는 다음과 같다.

$$ \alpha_T = \sum_{i=1}^{N} a_i C_i \tag{5.7} $$

흡수 항들의 선형 합은 성분들 전반에 걸쳐 비어의 법칙이 성립한다고 가정한다. 즉, 한 물질에 의한 흡수가 다른 물질들의 존재에 영향을 받지 않는다는 것이다. 흡수된 빛의 총량 중 성분 $i$에 의해 흡수된 빛의 비율은 다음과 같이 주어진다.

$$ \frac{I_{Ai}}{I_{AT}} = \frac{a_i C_i}{\alpha_T} \tag{5.8} $$

여기서 $I_{AT}$는 필름에 의해 흡수된 총 빛이고, $I_{Ai}$는 성분 $i$에 의해 흡수된 빛이다.

이제 거시적 흡수(macroscopic absorption)의 개념을 전형적인 양성 포토레지스트(positive photoresist)에 적용해 보자. g-line(436 nm) 및 i-line(365 nm) 리소그래피의 경우, 가장 일반적인 레지스트는 디아조나프토퀴논/노볼락(diazonaphthoquinone/novolac) 종류이다. 이러한 양성 포토레지스트는 세 가지 주요 성분으로 구성된다. 구조적 특성과 식각 저항성을 제공하는 베이스 노볼락 수지(novolac resin), 감광 화합물(photoactive compound, PAC)(이것은 레지스트 내의 감광 성분으로, 감광제(sensitizer)라고도 알려져 있으며 디아조나프토퀴논(DNQ)이라고 불림), 그리고 스핀 코팅(spin coating)을 위해 이러한 성분들을 액체 형태로 만드는 용매(solvent)이다. (비록 포토레지스트 건조 공정인 도포 후 베이크(post-apply bake)가 용매를 제거하기 위한 것이지만, 레지스트는 전형적인 도포 후 베이크 후에 최대 10%의 용매를 포함할 수 있다 – 섹션 5.2.2 참조). 수지를 $R$, 감광제를 $M$, 용매를 $S$로 표기할 때, 노광 중에 네 번째 성분이 나타난다. 자외선(UV) 빛과 $M$의 반응에 의해 생성된 노광 생성물 $P$이다.

$$ M \xrightarrow{\text{UV}} P \tag{5.9} $$

비어의 법칙을 적용하면, 흡수 계수 $\alpha$는 다음과 같다.

$$ \alpha = a_M M + a_P P + a_R R + a_S S \tag{5.10} $$

노광 공정을 통해 $P$가 생성되고 $M$이 소실되므로, 이 식은 노광 중에 $\alpha$가 변할 것임을 명확히 보여준다. $M_0$가 초기 감광제 농도(즉, 노광 없음)라면, 노광 반응의 화학양론(stoichiometry)은 다음과 같다.

$$ P = M_0 - M \tag{5.11} $$

식 (5.10)은 다음과 같이 다시 쓸 수 있다.

$$ \alpha = Am + B \tag{5.12} $$

여기서
$A = (a_M - a_P) M_0$
$B = a_P M_0 + a_R R + a_S S$
$m = M/M_0$ = 상대적 감광제 농도이다.

$A$와 $B$는 각각 표백 가능한 흡광 계수(bleachable absorption coefficient)와 표백 불가능한 흡광 계수(nonbleachable absorption coefficient)라고 불리며, 첫 두 개의 딜 포토레지스트 파라미터(Dill photoresist parameters)를 구성한다. 포토레지스트의 다른 표백 불가능한 성분들(예: 염료 첨가제(dye additive), 스핀 코팅 중 줄무늬(striations)를 줄이기 위한 레벨링제(leveling agents) 등)은 위의 $B$ 항에 더해진다. $A > 0$일 때, 포토레지스트는 노광됨에 따라 더 투명해진다(즉, 포토레지스트가 '표백된다(bleaches)'). 만약 $A$가 음수이면, 레지스트는 노광 시 어두워진다.

양 $A$와 $B$는 실험적으로 측정 가능하며, 자외선 분광광도계(UV spectrophotometer)를 사용하여 측정한 전형적인 레지스트 흡광도 곡선과 쉽게 연관될 수 있다. 레지스트가 완전히 노광되었을 때, $M = 0$이고

$$ \alpha_{\text{exposed}} = B \tag{5.13} $$

마찬가지로, 레지스트가 노광되지 않았을 때, $m = 1$ ($M = M_0$)이고

$$ \alpha_{\text{unexposed}} = A + B \tag{5.14} $$

이로부터, $A$는 다음과 같이 구할 수 있다.

$$ A = \alpha_{\text{unexposed}} - \alpha_{\text{exposed}} \tag{5.15} $$

따라서, $A(\lambda)$와 $B(\lambda)$는 노광되지 않은 레지스트와 완전히 노광된 레지스트의 UV 흡광도 곡선으로부터 결정될 수 있다([Figure 5.1]). $A$와 $B$의 측정에 대한 더 완전한 설명은 이 장의 끝부분에서 주어질 것이다.

앞서 언급했듯이, 비어의 법칙은 본질적으로 경험적이며 따라서 실험적으로 검증되어야 한다. 양성 포토레지스트의 경우, 이는 서로 다른 감광제 대 수지 비율을 가진 레지스트 혼합물을 조제하고 결과적인 $A$ 파라미터를 측정하는 것을 의미한다. 이전 연구는 비어의 법칙이 감광제 농도의 전체 실용 범위에 걸쳐 전형적인 기존 포토레지스트에 대해 유효함을 보여주었다.

## 5.1.2 노광 반응속도론 (Exposure Kinetics)

노광의 반응속도론은 미시적 규모에서의 흡수를 고려함으로써 가장 잘 이해된다. 미시적 수준에서, 흡수 과정은 원자나 분자에 의해 광자가 흡수되어 외부 전자가 더 높은 에너지 상태로 승진(promote)되는 것으로 생각할 수 있다. 광자의 흡수는 세 가지 가능한 결과를 가질 수 있다. 흡수된 에너지가 열(격자 진동)로 소산되거나, 다른 광자(형광(fluorescence))로 재방출되거나, 화학 반응으로 이어질 수 있다.

[Figure 5.1] 전형적인 g-line 레지스트(5-아릴설포네이트 DNQ)에 대해 UV 분광광도계로 측정한 파장의 함수로서의 레지스트 파라미터 A와 B
Resist A and B ($1/\mu m$): 레지스트 A와 B ($1/\mu m$)
Wavelength (nm): 파장 (nm)

감광제에 있어 중요한 것은 바로 이 세 번째 결과인데, 식 (5.9)에서 본 바와 같이 $M$의 $P$로의 화학적 변환을 이끄는 것이 자외선(UV) 빛의 흡수이기 때문이다. 아인슈타인은 1916-1917년에 가능한 흡수 사건의 확률을 사용하여 미시적(양자) 규모에서의 흡수를 처음으로 정량화했다. 여기서 우리는 주어진 시간에 들뜬 상태(excited state)에 있는 분자가 상대적으로 적도록 합리적으로 낮은 빛 강도를 가정함으로써 유도 흡수(stimulated absorption)를 무시할 것이다.

준-단색 방사(quasi-monochromatic radiation)에 노출된 물질 $M$을 고려해 보자. 주어진 매질 내에서 빛의 속도는 일정하므로, $dz = vdt$($v$는 빛의 속도, 즉 새로운 광자가 도착하는 속도)로 둠으로써 람베르트 법칙(Lambert law)을 운동학적 흡수 방정식으로 변환할 수 있다. 분자 $M$에 의한 광자 흡수 속도는 $N_M$($M$의 수 밀도), 광자의 수, 그리고 분자의 흡수 단면적(absorption cross section) $\sigma_{M-abs}$에 비례한다.

$$ -\frac{d\varphi_M}{dt} = v N_M \sigma_{M-abs} \varphi_M \tag{5.16} $$

여기서 $\varphi_M$은 광자의 수 밀도(number density)이다. 강도(Intensity) $I$는 에너지 선속(energy flux) – 초당 단위 면적당 에너지의 양 – 이며 광자 선속(광자 밀도에 광자가 이동하는 속도를 곱한 것)에 광자 하나의 에너지를 곱한 것과 관련될 수 있다.

$$ I = v \varphi_M \left( \frac{hc}{\lambda} \right) \tag{5.17} $$

여기서 $h$는 플랑크 상수(Planck's constant)이고 $c$는 진공에서의 빛의 속도이다. 광자 흡수에 대한 아인슈타인의 관계식은 다음과 같다.

$$ -\frac{d\varphi_M}{dt} = N_M \sigma_{M-abs} \left( \frac{\lambda}{hc} \right) I = N_M B_E I / v \tag{5.18} $$

여기서 $B_E$는 물질 $M$에 대한 아인슈타인의 흡수 계수(Einstein's coefficient of absorption)이다(방사 장(radiation field)의 단위 에너지 밀도당 단위 시간당 광자가 $M$ 분자에 의해 흡수될 확률, 때로는 $B_{12}$로 표기됨). $I/v$는 광자의 에너지 밀도를 나타냄을 유의하라.

식 (5.18)을 측정 가능한 양과 연관시키기 위해서는, 미시적 이론을 거시적 관측과 연결해야 한다. 분자 $M$의 흡수 단면적(absorption cross section)은 다음과 같이 몰 흡광도(molar absorptivity)와 관련될 수 있다.

$$ \sigma_{M-abs} = \frac{\alpha_M}{N_M} = \frac{a_M}{N_A} \tag{5.19} $$

여기서 $N_A$는 아보가드로 수(Avogadro's number, $6.022 \times 10^{23} \text{atoms/mol}$)이다. 물질 $M$에 대한 아인슈타인의 흡수 계수는 빛의 속도에 흡수 단면적을 곱하고 광자 하나의 에너지로 나눈 것이다.

$$ B_E = v \sigma_{M-abs} \left( \frac{\lambda}{hc} \right) = \frac{\sigma_{M-abs}}{n} \left( \frac{\lambda}{h} \right) = \frac{a_M \lambda}{n N_A h} \tag{5.20} $$

여기서 $n$은 레지스트의 굴절률이다.

이러한 미시적 흡수 분석을 사용하는 예로서, 밀도가 $1.2 \text{g/ml}$인 전형적인 g-line 레지스트를 고려해 보자. 분자량이 $400 \text{g/mol}$이고 중량비 30%로 조제된 PAC의 경우, 초기 PAC 농도는 $0.9 \text{molar}$ (moles/liter)가 될 것이다. $a_P$는 이 레지스트들에 대해 매우 작으므로, $a_M$은 딜 표백 가능한 흡광 계수(Dill bleachable absorption coefficient)를 초기 PAC 농도로 나눈 것과 거의 같다. $A = 0.63 \mu m^{-1}$에 대해, 이는 $a_M = 7 \times 10^6 \text{cm}^2/\text{mol}$을 제공한다. 결과적인 PAC 흡수 단면적은 약 $0.12 \text{\AA}^2$이다. 이 파장에서 광자 하나의 에너지는 $4.56 \times 10^{-19} \text{J}$이므로, 결과적인 아인슈타인의 흡수 계수는 약 $4.7 \times 10^5 \text{m}^3/\text{J-s}$이다.

디아조나프토퀴논(diazonaphthoquinone) 노광의 실제 화학은 다음과 같이 주어진다.

$$ \text{[화학 반응식 5.21: DNQ} \xrightarrow{UV} \text{Ketene} + N_2 \uparrow \xrightarrow{H_2O} \text{Indene Carboxylic Acid]} \tag{5.21} $$
*(참고: 원문 그림은 DNQ가 UV를 받아 질소($N_2$)를 방출하며 케텐(ketene) 중간체를 형성하고, 이것이 물($H_2O$)과 반응하여 인덴 카르복실산(indene carboxylic acid)이 되는 과정을 화학 구조식으로 보여준다.)*

여기서 R은 중등도에서 큰 분자량의 밸러스트 그룹(ballast group)이다(어떤 경우에는 R이 폴리머 수지에 연결된다). DNQ는 최종 생성물인 카르복실산(carboxylic acid)으로 전환되기 전에 인덴(indene) 중간체로 전환된다. 질소가 방출된다는 점(노광 중에 필름 밖으로 빠르게 확산됨)과 이 반응에 물이 필요하다는 점은 흥미롭다. 물은 대기 중의 습도에 의해 공급되는데, 이것이 클린룸의 습도가 엄격하게 제어되는(보통 약 40% 상대 습도(relative humidity)를 설정점으로 함) 이유 중 하나이다. 만약 클린룸 환경의 상대 습도가 약 30% 아래로 떨어지면, 위의 DNQ 노광 반응은 완료되지 않을 것이다. 대신, 중간체 케텐(ketene)은 노볼락 수지와 천천히 반응하여 에스테르(ester)를 형성할 것이다(섹션 5.2.1에서 자세히 다룸).

식 (5.9)의 화학 반응은 더 일반적인 형태로 다시 쓸 수 있다.

$$ M \underset{k_2}{\stackrel{k_1}{\rightleftarrows}} M^* \xrightarrow{k_3} P \tag{5.22} $$

여기서 $M$은 감광제, $M^*$는 들뜬 상태의 감광제 분자, $P$는 인덴 카르복실산(생성물)이고, $k_1, k_2, k_3$는 각 반응에 대한 속도 상수(rate constants)이다. 이제 간단한 반응속도론을 적용할 수 있다. 식 (5.22)에서 제안된 메커니즘은 모든 반응이 1차(first order)라고 가정한다. 따라서 각 종에 대한 속도 방정식은 다음과 같이 쓸 수 있다.

$$
\begin{aligned}
\frac{dM}{dt} &= k_2 M^* - k_1 M \\
\frac{dM^*}{dt} &= k_1 M - (k_2 + k_3) M^* \\
\frac{dP}{dt} &= k_3 M^*
\end{aligned} \tag{5.23}
$$

세 개의 연립 선형 1차 미분 방정식 시스템은 라플라스 변환(Laplace transforms)과 다음의 초기 조건을 사용하여 정확하게 풀 수 있다.

$$
\begin{aligned}
M(t=0) &= M_0 \\
M^*(t=0) &= P(t=0) = 0
\end{aligned} \tag{5.24}
$$

그러나 정류 상태 근사(steady-state approximation)를 사용하면 해가 훨씬 간단해진다. 이 근사는 매우 짧은 시간 안에 들뜬 분자 $M^*$가 정류 상태(steady state)에 도달한다고 가정한다. 즉, $M^*$는 소실되는 만큼 빠르게 생성된다. 수학적 형태로 표현하면 다음과 같다.

$$ \frac{dM^*}{dt} = 0 \tag{5.25} $$

중간체 $M^*$는 실제로 $10^{-8}$초 또는 더 빠른 시간 단위로 빠르게 정류 상태에 도달한다. 따라서,

$$ \frac{dM}{dt} = -KM \tag{5.26} $$

여기서 $K = \frac{k_1 k_3}{k_2 + k_3}$이다.

전체 속도 상수 $K$는 노광 방사선의 강도에 비례한다. 속도 상수 $k_1$은 광자 흡수율에 비례할 것이고(그로투스-드레이퍼 법칙(Grotthuss-Draper law)에 의해), 이는 다시 광자 선속에 비례하며(람베르트 법칙에 의해), 따라서 강도에 비례한다. 식 (5.26)의 더 유용한 형태는 다음과 같다.

$$ \frac{dm}{dt} = -CIm \tag{5.27} $$

여기서 상대적 감광제 농도 $m (= M/M_0)$이 사용되었으며, $C$는 표준 노광 속도 상수이자 세 번째 딜 포토레지스트 파라미터(Dill photoresist parameter)이다(집합적으로 세 개의 딜 파라미터는 $ABC$ 파라미터라고도 불림). 노광 공정에 대한 더 철저한 미시적 분석을 통해, 이 노광 속도 상수를 감광제의 흡수 단면적과 반응의 양자 수율(quantum yield, 흡수된 광자 중 화학적 변화를 일으키는 광자의 비율, $\Phi$)의 곱으로 분해할 수 있다.

$$ C = \Phi \sigma_{M-abs} \left( \frac{\lambda}{hc} \right) = \frac{\Phi B_E}{v} = \frac{\Phi a_M \lambda}{N_A h c} \tag{5.28} $$

최대 레지스트 감도는 높은 양자 효율(quantum efficiency), 모든 흡수가 감광제로부터 오는 것, 그리고 흡수 계수가 레지스트 두께의 역수가 되도록 조정되는 것에서 온다(문제 5.2 참조).

레지스트 내의 강도가 노광 내내 일정하다면(즉, $A=0$일 때), 노광 속도 방정식 (5.27)에 대한 해는 간단하다. 식 (5.27)을 적분하면 다음과 같다.

$$ m = e^{-CIt} \tag{5.29} $$

여기서 $Dose = \int_{0}^{t} I dt = It$는 노광 공정 동안 강도가 일정한 경우이다.

이 결과는 상반성(reciprocity)이라고 불리는 1차 반응속도론의 중요한 성질을 보여준다. 화학적 변화의 양은 빛의 강도와 노광 시간의 곱에 의해 제어된다. 강도를 두 배로 늘리고 노광 시간을 절반으로 줄이면 정확히 같은 양의 화학적 변화가 발생한다. 이 강도와 노광 시간의 곱을 노광 도즈(exposure dose) 또는 노광 에너지(exposure energy)라고 부른다. 이 개념은 레지스트 내부 어떤 지점에서의 노광 도즈를 레지스트에 입사하는 노광 도즈와 연관시킴으로써 더 유용하게 명시될 수 있다. 식 (5.2)나 (5.3)에 표시된 단순한 흡수의 경우나, 4장에서 설명된 레지스트 필름 내 정재파(standing waves)의 더 일반적인 경우 모두, 레지스트 내의 강도 $I(z)$는 항상 입사 강도 $I_{inc}$에 정비례한다. 따라서,

$$ I(x,y,z) = I_{inc} I_r (x,y,z) \tag{5.30} $$

여기서 $I_r$은 상대 강도(relative intensity), 즉 단위 입사 강도를 가정할 때 레지스트 내의 강도이다. 식 (5.29)는 이제 다음과 같이 다시 쓸 수 있다.

$$ m(x,y,z) = \exp[-C Dose_{inc} I_r(x,y,z)] \tag{5.31} $$

여기서 $Dose_{inc}$는 입사 노광 도즈이다. 잠상(latent image) $m(x,y,z)$에 대한 표현식에서 노광 시간과 입사 강도의 모든 인스턴스를 입사 도즈로 대체할 수 있을 때마다 상반성이 존재한다.

여기서 보여준 1차 반응속도론 이외의 메커니즘이 중요해질 때 상반성 불궤(reciprocity failure)가 발생할 수 있다. 예를 들어, 고강도 노광이 대기로부터 물이 포토레지스트로 다시 확산될 수 있는 것보다 더 빨리 레지스트 필름 내의 물을 소모해 버린다면, 노광 중 불충분한 물 공급은 상반성 불궤로 이어질 수 있다. 상반성 불궤는 또한 고강도가 노광 중 레지스트를 가열하여 몰 흡광도나 양자 수율에 온도 의존적 변화를 일으키는 경우에도 발생할 수 있다.

많은 레지스트들, 특히 g-line 및 i-line 노광에 널리 사용되는 전통적인 DNQ 레지스트의 경우, 레지스트 내의 강도는 노광 중에 일정하지 않다. 사실, 많은 레지스트는 감광제 $M$이 생성물 $P$로 전환됨에 따라 노광 시 표백(bleach)된다. 이것은 [Figure 5.1]에서 본 바와 같이 $A$의 양수 값에 해당한다. 강도가 노광 시간의 함수로서 변하기 때문에, 노광 속도 방정식을 풀기 위해서는 이러한 변화를 알아야만 한다. 가장 단순한 가능한 경우인 동일한 굴절률의 기판에 코팅된 레지스트 필름에서는 흡수만이 레지스트 내의 강도에 영향을 미친다. 따라서 람베르트의 흡수 법칙이 비어의 법칙과 결합되어 적용될 수 있다.

$$ \frac{dI}{dz} = -(Am + B)I \tag{5.32} $$

여기서 식 (5.12)는 흡수 계수를 상대적 감광제 농도와 연관시키는 데 사용되었다. 식 (5.29)와 (5.32)는 연립되어 있으므로, 동시에 풀어야 하는 1차 비선형 편미분 방정식이 된다. 식 (5.29)와 (5.32)는 Herrick에 의해 처음으로 해석적으로 풀렸다.

$$ z = \int_{m(z=0)}^{m(z)} \frac{dy}{y[A(1-y) - B\ln(y)]} \tag{5.33} $$

여기서 $y$는 적분 목적을 위한 더미 변수(dummy variable)이고,

$$ I(z) = I(0) \frac{A[1-m(z)] - B\ln[m(z)]}{A[1-m(0)] - B\ln[m(0)]} \tag{5.34} $$

레지스트 상단에서의 감광제 농도 $m(0)$는 표백되지 않는 해[식 (5.29)]로부터 얻어지는데, 무반사 기판(nonreflecting substrate) 위의 상단 강도는 노광 중에 변하지 않기 때문이다. 많은 g-line 및 i-line 레지스트의 경우, $A \gg B$이다. 따라서 적어도 노광 초기 근처에서는 $B$를 안전하게 무시할 수 있다(즉, $Am \gg B$). 이러한 조건에서 식 (5.33)의 적분은 ($B=0$으로 설정하여) 정확하게 풀리며 다음을 제공한다.

$$
\begin{aligned}
m(z) &= \frac{m(0)}{m(0) + [1-m(0)]e^{-Az}} \\
\frac{I(z)}{I(0)} &= \frac{1-m(z)}{1-m(0)} = \frac{e^{-Az}}{m(0) + [1-m(0)]e^{-Az}} = \frac{m(z)}{m(0)}e^{-Az}
\end{aligned} \tag{5.35}
$$

흡수만 있는 단순한 노광 문제에 대해서는 해석적 해가 존재하지만, 더 현실적인 문제에서 필름 깊이에 따른 강도의 변화는 식 (5.32)보다 더 복잡하다. 사실, 일반적인 노광 상황은 4장에서 논의된 바와 같이 정재파(standing waves)의 형성을 초래한다. 따라서 표백되는 포토레지스트 필름이 사용될 때마다, 노광 중 필름의 시간 가변적 강도와 화학적 조성을 위해 수치적 해(numerical solutions)가 거의 확실히 요구될 것이다.

노광의 최종 결과는 레지스트 내의 이미지 강도 $I_r(x,y,z)$가 잠상 $m(x,y,z)$로 변환되는 것이다. [Figure 5.2]는 1차원적인 경우를 보여준다.

## 5.2 도포 후 베이크 (Post-Apply Bake)

레지스트 베이킹은 용매 제거에서부터 화학 증폭(chemical amplification) 유발에 이르기까지 많은 목적을 가질 수 있다. 의도된 결과 외에도, 베이킹은 수많은 의도하지 않은 결과를 초래할 수도 있다. 예를 들어, 레지스트의 감광 성분은 일반적으로 용매를 제거하는 데 사용되는 온도에서 분해될 수 있다. 레지스트의 용매 함량은 화학 증폭형 레지스트(chemically amplified resist)의 확산 및 증폭 속도에 영향을 미칠 수 있다. 또한, 베이킹의 모든 측면은 레지스트의 용해 특성(dissolution properties)에 영향을 미칠 것이다. 포토레지스트를 베이킹하는 것은 리소그래피 공정에서 가장 복잡하고 가장 덜 이해된 단계 중 하나로 남아 있다.

[Figure 5.2] 노광 공정은 공간 이미지 (a)를 가져와 잠상 (b)로 변환한다
(a) Aerial Image Intensity: 공간 이미지 강도, Horizontal Position (nm): 수평 위치 (nm)
(b) Relative PAC Concentration: 상대 PAC 농도, Horizontal Position (nm): 수평 위치 (nm)

도포 후 베이크(post-apply bake, PAB) 공정은 소프트베이크(softbake) 또는 프리베이크(prebake)라고도 불리며, 스핀 코팅 후 과도한 용매를 제거하여 포토레지스트를 건조하는 과정을 포함한다. 포토레지스트 필름에서 용매를 제거하는 데는 네 가지 주요 효과가 있다. (1) 필름 두께가 감소하고 안정화된다(즉, 노광 및 현상을 기다리는 시간에 상대적으로 무관해진다). (2) 노광 후 베이크(post-exposure bake) 및 현상 특성이 변화된다. (3) 접착력(adhesion)이 향상된다. (4) 필름이 덜 끈적끈적해져서(less tacky) 입자 오염에 덜 취약해진다. 불행하게도 많은 포토레지스트의 경우, 기존 레지스트의 감광 성분은 약 $70^{\circ}\text{C}$ 이상의 온도에서 분해되기 시작할 수 있다(화학 증폭형 레지스트의 경우 분해는 훨씬 더 높은 온도에서 시작된다). 따라서 허용 가능한 수준의 감광제 분해를 유지하면서 용매 증발의 이점을 극대화할 수 있는 최적의 도포 후 베이크 조건을 찾아야 한다.

## 5.2.1 감광제 분해 (Sensitizer Decomposition)

약 $70-80^{\circ}\text{C}$ 이상의 온도로 가열되면, DNQ 유형 양성 포토레지스트의 감광제는 분해되어 비감광성(nonphotosensitive) 생성물이 되기 시작한다. 초기 반응 메커니즘은 자외선 노광 중의 감광제 반응과 동일한 것으로 생각된다.

$$ \text{[화학 반응식 5.36: DNQ} \xrightarrow{\Delta} \text{Ketene} + N_2 \uparrow \longrightarrow X \text{]} \tag{5.36} $$
*(참고: 원문 그림은 DNQ가 열($\Delta$)을 받아 질소($N_2$)를 방출하며 케텐(ketene) 중간체를 형성하고, 이것이 더 반응하여 생성물 X가 되는 과정을 보여준다.)*

생성물 $X$의 가능한 정체는 아래에서 논의될 것이다.
도포 후 베이크 시간과 온도의 함수로서 감광제 $M$의 농도를 결정하기 위해, 1차 분해 반응을 고려해 보자.

$$ M \xrightarrow{\Delta} X \tag{5.37} $$

$M_0'$를 도포 후 베이크(post-apply bake) 전의 감광제 농도, $M_0$를 도포 후 베이크 후의 감광제 농도라고 하면, 간단한 반응속도론은 다음을 말해준다.

$$
\begin{aligned}
\frac{dM_0}{dt} &= -K_T M_0 \\
M_0 &= M_0' \exp(-K_T t_b) \\
m' &= e^{-K_T t_b}
\end{aligned} \tag{5.38}
$$

여기서 $t_b$는 도포 후 베이크 시간이고, $K_T$는 절대 온도 $T$에서의 분해 속도 상수이며, $m' = M_0/M_0'$는 베이크 후 남아있는 감광제의 비율이다. $K_T$의 온도 의존성은 아레니우스 식(Arrhenius equation)으로 설명될 수 있다.

$$ K_T = A_r e^{-E_a/RT} \tag{5.39} $$

여기서 $A_r$은 아레니우스 계수(Arrhenius coefficient), $E_a$는 반응의 활성화 에너지(activation energy), $R$은 기체 상수(universal gas constant)($1.98717 \text{ cal/mole-K}$ 또는 $8.31431 \text{ J/mole-K}$), 그리고 $T$는 절대 온도(K)이다. 따라서 두 파라미터 $E_a$와 $A_r$은 아레니우스 거동이 따른다는 전제 하에 $m'$를 도포 후 베이크 조건의 함수로서 알 수 있게 해준다. 폴리머 시스템에서는 유리 전이 온도(glass transition temperature) 근처의 베이크 온도가 때때로 비아레니우스(non-Arrhenius) 거동을 유발하므로 주의가 필요하다. 일반적인 포토레지스트의 정상적인 도포 후 베이크의 경우, 아레니우스 모델은 타당한 것으로 보인다.

이러한 분해의 효과는 포토레지스트의 화학적 조성의 변화이다. 따라서 레지스트의 정량적 조성에 의존하는 모든 파라미터는 도포 후 베이크에 의존하게 된다. 이러한 파라미터 중 가장 중요한 것은 세 가지 범주로 나뉜다. (1) 레지스트 흡수 계수와 같은 광학(노광) 파라미터, (2) 노광 후 베이크(post-exposure bake) 중의 확산 파라미터, (3) 노광되지 않은 레지스트와 완전히 노광된 레지스트의 현상 속도와 같은 현상 파라미터. $E_a$와 $A_r$을 측정하고 도포 후 베이크의 이러한 효과를 정량화하기 시작하는 기술이 설명될 것이다.

이전 섹션에서 설명한 딜(Dill) 노광 모델에서, 양성 포토레지스트의 노광은 식 (5.12)와 (5.29)에 주어진 세 가지 파라미터 $A, B, C$로 특성화될 수 있다. 이 식들은 레지스트 조성에 대한 도포 후 베이크의 효과를 명시적으로 고려하지 않는다. 이를 고려하기 위해, 성분 $X$에 의한 흡수를 포함하도록 식 (5.12)를 수정할 수 있다.

$$ B = a_P M_0 + a_R R + a_X X \tag{5.40} $$

여기서 $a_X$는 분해 생성물 $X$의 몰 흡광 계수이다(용매에 대한 흡수 항은 단순화를 위해 무시되었다). 분해 반응의 화학양론(stoichiometry)은 다음을 제공한다.

$$ X = M_0' - M_0 \tag{5.41} $$

따라서,

$$ B = a_P M_0 + a_R R + a_X (M_0' - M_0) \tag{5.42} $$

관심 있는 두 가지 경우, 즉 노광 베이크 없음(no bake, NB)과 전체 베이크(full bake, FB)를 고려해 보자. 도포 후 베이크가 없는 경우(분해가 없음을 의미함), $M_0 = M_0'$이고

$$
\begin{aligned}
A_{\text{NB}} &= (a_M - a_P) M_0' \\
B_{\text{NB}} &= a_P M_0' + a_R R
\end{aligned} \tag{5.43}
$$

우리는 '전체 베이크(full bake)'를 모든 감광제를 분해하는 도포 후 베이크로 정의한다. 따라서 $M_0 = 0$이고,

$$
\begin{aligned}
A_{\text{FB}} &= 0 \\
B_{\text{FB}} &= a_X M_0' + a_R R
\end{aligned} \tag{5.44}
$$

이러한 특수 경우들을 $A$와 $B$에 대한 일반 식에 사용하면, 이 두 파라미터가 감광제 분해에 따라 어떻게 변하는지를 명시적으로 보일 수 있다.

$$
\begin{aligned}
A &= A_{\text{NB}} m' \\
B &= B_{\text{FB}} - (B_{\text{FB}} - B_{\text{NB}}) m'
\end{aligned} \tag{5.45}
$$

$A$ 파라미터는 분해가 일어남에 따라 선형적으로 감소하며, $B$는 일반적으로 약간 증가한다($B_{\text{FB}}$가 일반적으로 $B_{\text{NB}}$보다 약간 높기 때문).

현상 속도는(7장에서 보게 되겠지만) 포토레지스트 내의 PAC 농도에 의존한다. 그러나 생성물 $X$ 또한 현상 속도에 큰 영향을 미칠 수 있다. 두 가지 유력한 생성물이 있으며, 도포 후 베이크 분해의 가장 일반적인 결과는 이 둘의 혼합물이다. 첫 번째 생성물은 아래 반응을 통해 형성되며 자외선 노광의 생성물과 동일하다.

$$ \text{[화학 반응식 5.46: Ketene} + H_2O \longrightarrow \text{Indene Carboxylic Acid]} \tag{5.46} $$
*(참고: 원문 그림은 케텐(ketene) 중간체가 물($H_2O$)과 반응하여 인덴 카르복실산(indene carboxylic acid)을 형성하는 과정을 보여준다.)*

보시다시피, 이 반응은 물의 존재를 필요로 한다. 물을 필요로 하지 않는 두 번째 반응은 케텐과 노볼락 수지의 에스테르화(esterification) 반응이다.

$$ \text{[화학 반응식 5.47: Ketene} + \text{Resin} \longrightarrow \text{Ester]} \tag{5.47} $$
*(참고: 원문 그림은 케텐(ketene) 중간체가 수지(Resin, 페놀 그룹)와 반응하여 에스테르(ester) 결합을 형성하는 과정을 보여준다.)*

두 가능한 생성물 모두 용해 속도에 극적인 영향을 미친다. 카르복실산(carboxylic acid)은 현상액에 매우 잘 용해되며 용해를 촉진한다. 카르복실산의 형성은 레지스트의 전면 노광(blanket exposure)으로 간주될 수 있다. 노광되지 않은 레지스트의 용해 속도($r_{\text{min}}$)는 카르복실산의 존재로 인해 증가할 것이다. 그러나 완전히 노광된 레지스트의 용해 속도($r_{\text{max}}$)는 영향을 받지 않을 것이다. 용해 공정의 화학은 변하지 않으므로, 현상 속도 함수의 기본적인 형태 또한 유지될 것이다.

반면 에스테르(ester)는 수용액에 용해되기 매우 어려워 용해 과정을 지연시킨다. 레지스트의 전체 용해 거동에 대한 에스테르 형성의 영향이 잘 알려져 있지는 않지만, $r_{\text{max}}$를 감소시키는 효과를 가질 것이다.

식 (5.46)과 (5.47)에 주어진 두 가지 메커니즘을 고려하면, 속도 식 (5.38)은 다음과 같이 된다.

$$
\frac{dM_0}{dt} = -k_1 M_0 - k_2 [\text{H}_2\text{O}] M_0
$$

여기서 $k_1$과 $k_2$는 각각 식 (5.46)과 (5.47)의 속도 상수이다. 레지스트 막 내의 주어진 물 농도 $[\text{H}_2\text{O}]$에 대해, 이는 식 (5.38)로 되돌아간다.

$$
K_T = k_1 + k_2 [\text{H}_2\text{O}]
$$

따라서 두 반응의 상대적 중요성은 속도 상수의 비율뿐만 아니라 레지스트 막 내의 물의 양에 따라 달라진다. 물의 농도는 베이크 중의 대기 조건과 레지스트가 코팅된 웨이퍼의 과거 이력에 대한 함수이다.

식 (5.45)를 살펴보면, 파라미터 $A$가 도포 후 베이크(post-apply bake) 후에 남아 있는 감광제(sensitizer)의 비율인 $m'$을 측정하는 수단으로 사용될 수 있음을 알 수 있다. 따라서 도포 후 베이크 시간과 온도의 함수로 $A$를 측정함으로써, 제안된 분해 반응에 대한 활성화 에너지(activation energy)와 그에 해당하는 아레니우스 계수(Arrhenius coefficient)를 결정할 수 있다. [Figure 5.3a]는 특정 레지스트에 대해 도포 후 베이크 조건에 따른 레지스트 파라미터 $A$의 변화를 보여준다. 식 (5.38)과 (5.45)에 따르면, 이 변화는 다음과 같은 형태를 취해야 한다.

$$
\frac{A}{A_{\text{NB}}} = e^{-K_T t_b}
$$

$$
\ln \left( \frac{A}{A_{\text{NB}}} \right) = -K_T t_b
$$

따라서 베이크 시간에 대한 $\ln(A)$의 플롯은 기울기가 $-K_T$인 직선을 제공해야 한다. 이 플롯은 [Figure 5.3b]에 나타나 있다. 온도의 함수로서 $K_T$를 알면, 식 (5.39)로부터 활성화 에너지와 아레니우스 계수를 결정할 수 있다. 파라미터 $A_{\text{NB}}$, $B_{\text{NB}}$, $B_{\text{FB}}$는 파장에 의존하지만 $E_a$와 $A_r$은 그렇지 않다는 점에 유의해야 한다.

[Figure 5.3]은 분해가 발생하기 전에 지연 시간이 존재하는 변칙성을 보여준다. 이 지연 시간은 웨이퍼와 웨이퍼 캐리어가 대류 오븐(convection oven)의 온도에 도달하는 데 걸린 시간이다. 식 (5.38)은 이 현상을 수용하기 위해 다음과 같이 수정될 수 있다.

$$
m' = e^{-K_T (t_b - t_{\text{wup}})}
$$

여기서 $t_{\text{wup}}$는 웜업 시간(warm-up time)이다. 웨이퍼 캐리어에 담긴 1/4인치 두께의 유리 기판을 대류 오븐에서 베이크할 때 약 11분의 지연 시간이 관찰되었다. 근접 핫플레이트(proximity hot plate) 위의 실리콘 웨이퍼의 경우, 웜업 시간은 15~20초 정도이다.

[Figure 5.3b]에 제시된 데이터로부터, 활성화 에너지는 30.3 Kcal/mol이고 아레니우스 계수의 자연 로그(단위 1/분)는 35.3이다. 따라서 100 $^\circ$C에서, 30분의 대류 오븐 도포 후 베이크는 감광 화합물(photoactive compound)의 11%를 분해할 것이다.

[Figure 5.3] 코닥 820 레지스트에 대한 365 nm에서의 도포 후 베이크 시간과 온도에 따른 레지스트 흡수 파라미터 $A$의 변화(대류 오븐 베이크가 사용됨): (a) 선형 플롯, (b) 로그 플롯
A (1/$\mu$m): A (1/$\mu$m)
Bake Time (minutes): 베이크 시간 (분) 분해 생성물의 성질($X$의 정체) 또한 $B_{\text{FB}}$ 값에 영향을 미칠 것이다. 열 분해가 카르복실산과 에스테르 생성을 모두 유발한다면, 에스테르만이 $B_{\text{NB}}$에서 $B_{\text{FB}}$로의 $B$ 변화에 영향을 미칠 것이다. 이 경우, 식 (5.44)는 감광 화합물(PAC)이 에스테르로 분해되는 비율인 $\phi$를 고려하여 $a_X$를 $a_X\phi + (1 - \phi)a_P$로 대체함으로써 수정되어야 한다.

감광 화합물 분해에 대해 위에 제시된 예들은 모두 g-선 및 i-선 노광 파장에서 사용되는 DNQ/노볼락(novolac) 레지스트 시스템을 포함한다. 이러한 시스템의 경우, 일반적인 베이크 온도는 항상 (다행히 적은 양이지만) 감광제의 분해를 초래한다. 그러나 화학 증폭형 레지스트(chemically amplified resists)의 경우, 광산 발생제(photoacid generators)는 열적으로 훨씬 더 안정적이다. 일반적인 도포 후 베이크 온도는 본질적으로 화학 증폭형 감광제의 열 분해를 일으키지 않는다.

## 5.2.2 용매 확산 및 증발

포토레지스트의 열처리(도포 후 베이크 및 노광 후 베이크)는 여러 방식으로 레지스트 성능에 극적인 영향을 미칠 수 있다. 잔류 용매(residual solvent)가 얇은 폴리머 막의 용해 속도에 강력한 영향을 미친다는 것과 도포 후 베이크(PAB)가 레지스트의 잔류 용매 함량을 결정한다는 것은 잘 알려져 있다. 그러나 잔류 용매에 대한 베이크 조건의 영향을 정량적으로 결정하는 것은 어렵다. 포토레지스트를 베이크하는 동안 용매 증발을 설명하기 위해서는, 베이크 중에 확산도(diffusivity)가 어떻게 변하는지(즉, 변화하는 포토레지스트 막 조성의 함수로서)에 대한 모델이 수립되어야 한다. 이 절에서는 용매 확산도에 대한 후지타-둘리틀(Fujita-Doolittle) 식의 역사적 검토를 제공한다. 그런 다음, PAB를 설명하는 데 필요한 정확도와 동적 범위를 개선하기 위해 이 식에 대한 수정이 제안된다.

폴리머의 물리적 및 기계적 성질에 대한 온도, 분자량, 화학적 조성의 영향은 어렵지만 중요한 연구 주제이다. 1950년대 초반부터 폴리머 및 기타 재료의 물리적 이완 현상에 대한 '자유 부피(free-volume)' 설명의 사용은 매우 유용한 것으로 입증되었다. 액체나 고체 내의 비어 있는 자유 부피가 재료의 물리적 성질에 큰 영향을 미친다는 생각은 꽤 오래된 것이지만, 1951년 아서 둘리틀(Arthur Doolittle)에 의해 처음으로 성공적으로 적용되었다.

둘리틀은 액체의 점도에 미치는 온도의 영향을 두 단계로 설명했다. 점도는 액체 내의 자유 부피에 의존하고, 이 자유 부피는 온도에 의존한다. 액체 분자에 의해 점유되지 않은, 즉 비어 있는 액체 부피의 비율은 다음과 같이 표현되었다.

$$
v_f = \frac{V - V_0}{V}
$$

여기서 $v_f$는 자유 부피 분율이고, $V$는 특정 질량의 액체가 어떤 온도 $T$에서 차지하는 부피이며, $V_0$는 상전이가 없다고 가정하고 절대 온도 0도까지 외삽된 액체가 차지하는 부피이다. 여기서의 가정은 절대 영도까지 외삽된 '액체'는 자유 부피를 포함하지 않으며, 액체의 열 팽창은 전적으로 자유 부피의 생성에 기인한다는 것이다. 첫 번째 가정은 꽤 합리적으로 보이지만, 두 번째 가정은 아마도 덜 정확할 것이다. 액체의 열 팽창은 의심할 여지 없이 자유 부피 형성으로 이어지겠지만, 액체 분자의 증가된 진동 또한 다른 분자의 배제로 인해 분자가 차지하는 '점유' 부피의 증가로 이어질 것이다. 둘리틀의 자유 부피 표현은 실제로 자유 부피인 증가된 부피의 비율인 $\zeta$를 곱하여 다음과 같이 수정할 수 있다.

$$
v_f = \zeta \frac{V - V_0}{V}
$$

여기서 액체에 대한 $\zeta$의 크기는 아마도 1에 가깝겠지만, 고체의 경우 상당히 작을 수 있다.

자유 부피를 측정하는 데 있어 어려움은 $V_0$ 값을 결정하는 것이다. 둘리틀은 온도의 함수로 액체의 밀도를 측정하고, 이 데이터를 경험적 식에 맞춘 다음, 온도를 0으로 외삽함으로써 이를 시도했다. 이를 통해 액체의 자유 부피에 대해 경험적으로 결정된 온도 의존성을 사용하여, 둘리틀은 온도의 함수로서 실험적 점도 데이터가 다음과 같이 거동함을 보여주었다.

$$
\eta = A e^{B/v_f}
$$

여기서 $\eta$는 점도이고 $A$와 $B$는 경험적 상수이다. 식 (5.54)는 당시 사용되던 다른 경험적 표현들보다 훨씬 더 넓은 온도 범위에서 실험 데이터와 일치하는 것으로 밝혀졌으며, 이는 자유 부피 해석에 신빙성을 더해주었다. 흥미롭게도, 둘리틀이 얻은 $B$의 실험값은 1(0.9995)에 매우 가까웠고, 액체의 자유 부피는 연구된 온도 범위에서 0.22에서 0.68 사이였다.

다른 이들은 자유 부피의 아이디어를 폴리머 시스템에 적용하기 시작했다. 폴리머의 점도와 확산 과정을 모두 동일한 메커니즘으로 설명하면서, 뷔체(Bueche)는 폴리머의 움직임을 허용하기 위해 충분한 자유 부피를 사용할 수 있을 확률을 계산했다. 이완 과정(즉, 폴리머의 움직임에 의해 제한되는 과정)은 점성 흐름(viscous flow) 및 확산과 같은 현상을 포함하는 것으로 생각되었다. 따라서 폴리머가 움직이는 속도를 설명하는 것은 다른 이완 속도를 정의하는 첫 번째 단계였다. 폴리머 세그먼트는 온도의 함수로 진동하고 있으므로, 폴리머가 차지하는 부피는 폴리머 세그먼트 당 평균 부피에 대해 열역학적으로 제어되는 확률 분포를 가질 것이다. 폴리머 세그먼트가 차지하는 부피가 어떤 임계 부피를 초과하면, 폴리머 세그먼트는 새로운 구성으로 이동하거나 '점프'할 수 있다. 따라서 이 임계 부피에서 무한대까지 부피 확률을 적분함으로써 점프 빈도를 결정할 수 있다. 결과적으로 점도는 이 점프 빈도에 의해 거의 완전히 제어된다. 이 이론을 실험적 폴리머 점도 데이터와 비교함으로써, 폴리머 세그먼트의 평균 부피의 온도 의존성이 추론되었다.

폴리머의 유리 전이 온도(glass transition temperature) 이상의 온도에 대해, 뷔체는 폴리머 부피를 다음과 같이 설명했다.

$$
V = V_{Tg}(1 + (\alpha_1 + \alpha_2)T)
$$

여기서 $V_{Tg}$는 유리 전이 온도에서의 부피이고, $\alpha_1$은 유리 전이 온도 미만의 고체와 같은 폴리머의 열 팽창 계수이며, $\alpha_1 + \alpha_2$는 유리 전이 온도 이상의 액체와 같은 폴리머의 열 팽창 계수이다. 열 팽창 계수의 이러한 급격한 변화는 유리 전이 현상의 근본적인 지표 중 하나로 간주된다. $\alpha_1$과 $\alpha_2$ 모두 대개 대부분의 폴리머에 대해 $5 \times 10^{-4} \text{K}^{-1}$ 정도의 크기를 갖는다.

폭스(Fox)와 플로리(Flory)는 다양한 분자량에 대해 폴리스티렌(polystyrene)과 폴리이소부틸렌(polyisobutylene)의 비체적(specific volume)을 온도의 함수로 측정했고, 식 (5.55)가 꽤 적절하다는 것을 발견했다. 뷔체와 폭스 및 플로리는 식 (5.55)에 의해 주어진 전체 부피 팽창 중 $\alpha_2$ 항만이 자유 부피의 생성으로 인한 것이라고 추측했다. 본질적으로, 그들은 식 (5.53)의 $\zeta$가 폴리머의 고체와 같은 거동에 대해서는 매우 작으며, 유리 전이 온도 이상에서 열 팽창으로 인해 발생하는 과잉 부피는 모두 자유 부피라고 주장했다. 따라서,

$$
\begin{aligned}
v_f &= v_g, \quad T \le T_g \\
v_f &= v_g + \alpha_2(T - T_g), \quad T \ge T_g
\end{aligned}
$$

여기서 $T_g$는 유리 전이 온도이고 $v_g$는 $T_g$에서의 자유 부피 분율이다.

이완 메커니즘에 대한 자유 부피 접근법의 힘은, 이완 메커니즘과 자유 부피의 근본적인 관계가 자유 부피가 변하는 메커니즘과 무관하다는 점이다. 후지타(Fujita), 키시모토(Kishimoto), 마츠모토(Matsumoto)는 이 사실을 사용하여 둘리틀(Doolittle) 모델을 확장해 폴리머 내 소량의 용매 효과를 포함시켰다. 폴리머에 용해된 용매는 추가적인 자유 부피를 초래하여 확산도(diffusivity)를 증가시키고 점도(viscosity)를 감소시킨다. 후지타 등(Fujita et al.)은 용매 함량을 포함하도록 자유 부피 식 (5.56)을 수정했다.

$$
v_f = v_g + \alpha_2(T - T_g) + \beta \phi_s
$$

여기서 $\phi_s$는 용매의 부피 분율이고 $\beta$는 자유 부피로 간주될 수 있는 용매 부피의 비율을 나타낸다. 여기서 $T_g$는 일반적으로 완전히 건조한(용해된 용매가 없는) 폴리머의 유리 전이 온도로 간주된다. 후지타가 연구한 폴리메틸 아크릴레이트(polymethyl acrylate) 폴리머와 네 가지 다른 용매의 경우, $\beta$는 0.19인 것으로 밝혀졌다.

후지타-둘리틀(Fujita-Doolittle) 식은 변화하는 용매 농도에 따른 용매 확산도의 변화를 특성화하는 데 광범위하게 사용되었다. 그러나 이 접근법에는 이 분야의 일부 연구자들이 그 사용을 비판하고 대안적인 표현을 찾도록 이끈 제약이 있다. 특히, 더 높은 용매 농도는 용매의 추가로 인해 폴리머에 의해 유발된 자유 부피의 희석을 초래한다. 이 효과에 대한 보정은 다음을 제공한다.

$$
v_f = (1 - \phi_s)v_g + \alpha_2(T - T_g) + \phi_s \beta
$$

식 (5.58)은 더 높은 용매 농도에 대해 유효한 후지타 자유 부피 표현의 더 정확한 형태이면서도, 원래의 자유 부피 표현과 동일한 수의 파라미터를 필요로 한다.

자유 부피에 대한 최종 표현인 식 (5.58)은 이제 둘리틀 식과 결합되어, 온도와 용매 함량의 함수로서 폴리머 매트릭스 내 용매의 확산도 $D$에 대한 수정된 후지타-둘리틀 식을 제공할 수 있다.

$$
D = A e^{-B/v_f}
$$

$D_0$를 최소 확산도, 즉 용매 함량이 없고 $T = T_g$인 극한에서의 확산도라고 하면,

$$
D_0 = A e^{-B/v_g}
$$

따라서 식 (5.59)는 다음과 같이 재배열될 수 있다.

$$
D = D_0 e^{-B(1/v_f - 1/v_g)}
$$

여기서

$$
v_f = (1 - \phi_s)v_g + \alpha_2(T - T_g) + \phi_s \beta
$$

용매 함량을 부피 분율보다는 질량 분율로 설명하는 것이 종종 더 편리할 것이다. $x$를 질량 분율, $\rho$를 밀도라고 하면,

$$
\begin{aligned}
x_s &\approx \frac{\rho_s}{\rho_p} \phi_s \\
v_f &= (1 - x_s)v_g + \alpha_2(T - T_g) + x_s \beta' \\
\beta' &= \frac{\rho_p}{\rho_s}\beta + v_g \left( 1 - \frac{\rho_p}{\rho_s} \right) \approx \frac{\rho_p}{\rho_s}\beta
\end{aligned}
$$

여기서 아래첨자 's'와 'p'는 각각 용매와 폴리머를 나타낸다.

이전 연구를 바탕으로, 식 (5.62)의 각 항의 크기 정도(order of magnitude)가 알려져 있다. 둘리틀(Doolittle)과 윌리엄스 등(Williams et al.)은 $B$가 약 1.0임을 발견한 반면, 후지타 등(Fujita et al.)은 $B = 0.73$임을 발견했다. 코헨(Cohen)과 턴불(Turnbull)은 $B$를 0.5와 1 사이로 제한했다(소위 기하학적 인자(geometric factor)). 윌리엄스, 랜델, 페리(Williams, Landel and Ferry, WLF) 식은 $v_g = 0.025$ 및 $\alpha_2 = 4.8 \times 10^{-4}\text{K}^{-1}$로 예측하지만, 페리(Ferry)의 추가 연구는 $v_g/B$가 0.013에서 0.07 사이(대부분의 데이터는 0.02에서 0.035 사이)이고, $\alpha_2$ 값은 1에서 $11 \times 10^{-4}\text{K}^{-1}$ 사이(대부분의 데이터는 3에서 $5 \times 10^{-4}\text{K}^{-1}$)임을 발견했다. 폭스(Fox)와 플로리(Flory)는 $\alpha_2 = 3 \times 10^{-4}\text{K}^{-1}$임을 발견했다. 후지타는 $\beta$가 0.19임을 발견했으며, 어떤 경우에도 $\le 1.0$이어야 한다. $\beta'$의 값은 비슷해야 한다. 이러한 전형적인 수치들과 위에 주어진 확산도 모델로부터, 전형적인 도포 후 베이크 과정 동안 용매의 확산도가 4~6 자릿수(orders of magnitude)만큼 변한다는 것을 알 수 있다.

이 용매 확산 모델을 사용하여, 최종 레지스트 두께와 베이크 종료 시 레지스트 깊이의 함수로서 결과적인 용매 분포에 미치는 PAB 시간과 온도의 영향을 예측할 수 있다. 이러한 모델링은 매우 흥미로운 결과를 제공한다. 특정 최종 레지스트 두께를 생성하는 초기 레지스트 두께와 초기 용매 함량의 어떠한 조합도 베이크 종료 시 레지스트 내에서 본질적으로 동일한 용매 분포를 초래한다. [Figure 5.4]는 [Table 5.1]의 파라미터를 사용하여 다양한 온도의 60초 베이크 종료 시 레지스트에 남아 있는 용매의 분포를 보여준다.

수정된 후지타-둘리틀 식을 사용한 또 다른 결과는 용매 확산도가 온도에 따라 어떻게 변하는지에 대한 예측이다. [Table 5.1]의 파라미터를 사용하여,

[Figure 5.4] 60초 도포 후 베이크 종료 시 레지스트 깊이의 함수로서 예측된 용매 농도의 변화
Solvent Mass Fraction: 용매 질량 분율
Depth into Resist (nm): 레지스트 깊이 (nm)

[Table 5.1] 포토레지스트의 전형적인 용매 확산 파라미터

| Parameter | Value |
| :--- | :--- |
| $B$ | 0.737 |
| $\beta'$ | 0.351 |
| $v_g$ | 0.0289 |
| $\alpha_2 (1/\text{K})$ | 8.7E-04 |
| $T_g (^\circ \text{C})$ | 110.5 |
| $D_0 (\text{nm}^2/\text{s})$ | 0.0967 |

[Figure 5.5] 용매 확산도의 온도 의존성([Table 5.1]의 파라미터를 사용하고 용매 질량 분율을 0.05와 0.1로 가정함). 유리 전이 온도 미만에서 본질적으로 고정된 확산도를 보여준다.
ln(Diffusivity): ln(확산도)
1/Absolute Temperature (K): 1/절대 온도 (K)

그리고 용매 질량 분율을 0.05로 가정하면, 용매 확산도의 아레니우스 플롯(Arrhenius plot)은 [Figure 5.5]와 같다. 모델이 식 (5.56)의 결과로 이러한 불연속성을 가정하기 때문에, 유리 전이 온도에서 큰 불연속성이 존재한다. 유리 전이 온도 이상에서는 거동이 비-아레니우스(non-Arrhenius)적이라는 점, 즉 [Figure 5.5]의 아레니우스 플롯에서 곡선이 완벽하게 선형이 아니라는 점에 유의하라.

## 5.2.3 리소그래피에서의 용매 효과

베이크 후 막에 남아 있는 잔류 용매는 포토레지스트의 리소그래피 성능에 두 가지 중요한 영향을 미칠 수 있다. 잔류 용매가 자유 부피를 증가시켜 도포 후 베이크(PAB) 동안 용매의 확산도를 증가시키는 것과 마찬가지로, 노광 후 베이크(post-exposure bake) 시의 잔류 용매는 노광 생성물의 확산도를 증가시킬 것이다. 화학 증폭형 레지스트(chemically amplified resist)의 경우, 특히 확산 제어 온도 영역(diffusion-controlled temperature regime)에서 베이크할 때, 산 확산도(acid diffusivity)의 이러한 증가는 상당히 큰 영향을 미칠 수 있다. [Figure 5.6]은 레지스트의 윗부분이 정재파(standing waves)를 보이는 반면 레지스트의 나머지 부분은 그렇지 않은 예를 보여준다. 레지스트 상단의 감소된 용매 함량은 PEB 동안 산 확산의 감소로 이어지고, (다음 절에서 논의되겠지만) 정재파 패턴의 평활화(smoothing out)가 덜 일어나게 된다.

[Figure 5.6] 이 248-nm 레지스트 상단의 낮은 용매 함량은 PEB 동안 산 확산의 감소를 초래하며, 따라서 레지스트 상단에만 정재파(standing waves)가 존재하게 된다 (사진 제공: John Petersen, 허가를 받아 사용)

[Table 5.2] 두꺼운 i-선 레지스트에 대해 PAB 온도(및 그에 따른 용매 함량)의 함수로 측정된 용해 속도 데이터에 맞춰진 현상 $r_{\text{max}}$ 및 $n$ 값(제7장 참조)

| Temperature ($^\circ$C) | wt.% Solvent | $r_{\text{max}}$ (nm/s) | Develop $n$ |
| :--- | :--- | :--- | :--- |
| 70 | 21.1 | 104.3 | 1.71 |
| 80 | 19.5 | 90.3 | 1.77 |
| 90 | 17.8 | 78.9 | 1.96 |

[Figure 5.5]가 보여주듯이, 확산도는 $T_g$ 이상의 온도 함수로서 거의 지수함수적으로 증가한다. 따라서 노광 후 베이크(post-exposure bake)가 (다음 절에서 논의될) 상당한 확산을 일으키기 위해서는, PEB 온도가 레지스트의 $T_g$보다 높아야 한다. 그러나 위에서 보았듯이, 레지스트 막의 $T_g$는 레지스트 내 용매의 양에 대한 함수이고, 따라서 도포 후 베이크 조건의 함수이다. 충분히 긴 도포 후 베이크의 경우, 레지스트 막의 $T_g$는 도포 후 베이크 온도에 접근한다. 더 짧은 베이크의 경우, 레지스트 막 $T_g$는 PAB 온도보다 다소 낮을 것이다. 따라서 간단한 경험 법칙(rule of thumb)으로서, PEB 동안 상당한 확산이 발생하기 위해서는 PEB 온도가 PAB 온도와 같거나 더 높아야 한다.

두 번째로, 잔류 용매는 레지스트 용해 속도에 영향을 미쳐 평균 용해 속도와 노광량에 따른 용해 속도의 변화 모두에 영향을 줄 수 있다([Table 5.2]). 불행히도, 이러한 거동은 주어진 레지스트 재료에 대해 잘 특성화되는 경우가 드물다.

## 5.3 노광 후 베이크 확산

정재파 효과를 줄이고 선폭 제어 및 해상도를 높이기 위해 많은 시도가 이루어졌다. 특히 유용한 방법 하나는 워커(Walker)가 설명한 노광 후, 현상 전 베이크(post-exposure, predevelopment bake)이다. 100 $^\circ$C 오븐에서 10분간 베이크하는 것은 레지스트 측벽의 정재파 리지(ridges)를 상당히 줄이는 것으로 밝혀졌다. 이 현상은 단순히 레지스트 내 감광제(sensitizer)의 확산(이는 일반적인 레지스트에 대해 용해 억제제(dissolution inhibitor) 역할을 하는(제7장 참조) 감광제가 고온 베이크 동안 확산되기 때문이다. 이러한 노광 후 베이크(PEB)의 결과를 예측하는 수학적 모델은 아래와 같다.

일반적으로, 분자 확산은 픽의 제2 확산 법칙(Fick's Second Law of Diffusion)에 의해 지배되며, 이는 다음과 같이 나타낸다(1차원 $r$에서).

$$
\frac{\partial C_A}{\partial t} = \frac{\partial}{\partial r} \left( D_A \frac{\partial C_A}{\partial r} \right)
$$

여기서 $C_A$는 종 A의 농도이고, $D_A$는 어떤 온도 $T$에서 A의 확산 계수이며, $t$는 시스템이 온도 $T$에 있는 시간이다. 더 일반적인 형태는 다음과 같다.

$$
\frac{\partial C_A}{\partial t} = \nabla(D_A \nabla C_A)
$$

많은 경우에, 확산도가 농도(및 위치)와 무관하다고 가정하는 것은 꽤 정확하다. 이러한 조건에서, 경계 조건(각 차원에 대해 두 개)과 A의 초기 분포가 주어지면 이 미분 방정식을 풀 수 있다.

임펄스 소스(impulse source)(농도의 델타 함수)라고 알려진 한 가지 가능한 초기 조건을 고려해보자. 어떤 지점 $x_0$에 $N$몰의 물질 A가 있고 다른 모든 지점에는 A가 없다. 따라서 $x_0$에서의 농도는 무한대이다. 경계 조건으로, 모든 시간에 대해 $r$이 $\pm\infty$로 갈 때 농도가 0이라고 가정한다. A의 이러한 초기 분포와 경계 조건이 주어지면, 식 (5.63)의 해는 가우스 분포 함수(Gaussian distribution function)이다.

$$
C_A(x) = \frac{N}{\sqrt{2\pi\sigma^2}} e^{-r^2/2\sigma^2}
$$

여기서 $\sigma = \sqrt{2D_A t}$는 확산 길이이고, $r = x - x_0$이다.

실제로는 임펄스 소스가 없다. 대신, $x_0$를 중심으로 작은 거리 $\Delta x$에 걸쳐 어떤 농도 $C_0$를 가지고, 이 범위를 벗어나면 농도가 0인 것으로 임펄스 소스를 근사할 수 있다. 식 (5.65)의 근사 형태는 다음과 같다.

$$
C_A(x) \cong \frac{C_0 \Delta x}{\sqrt{2\pi\sigma^2}} e^{-r^2/2\sigma^2}
$$

이 해는 $\Delta x \ll \sigma$인 경우 꽤 정확하다. $x_1$과 $x_2$에 위치한 두 개의 '임펄스' 소스가 있고, 초기 농도가 각각 범위 $\Delta x$에 걸쳐 $C_1$과 $C_2$라면, 확산 후 $x$에서 A의 농도는 다음과 같다.

$$
C_A(x) = \left[ \frac{C_1}{\sqrt{2\pi\sigma^2}} e^{-r_1^2/2\sigma^2} + \frac{C_2}{\sqrt{2\pi\sigma^2}} e^{-r_2^2/2\sigma^2} \right] \Delta x
$$

여기서 $r_1 = x - x_1$이고 $r_2 = x - x_2$이다.

만약 다수의 소스가 있다면, 식 (5.67)은 다음과 같이 된다.

$$
C_A(x) = \frac{\Delta x}{\sqrt{2\pi\sigma^2}} \sum_n C_n e^{-r_n^2/2\sigma^2}
$$

이 분석을 연속적인 초기 분포 $C_0(x)$로 확장하면, 식 (5.68)은 다음과 같이 된다.

$$
C_A(x) = \frac{1}{\sqrt{2\pi\sigma^2}} \int_{-\infty}^{\infty} C_0(x') e^{-(x-x')^2/2\sigma^2} dx'
$$

여기서 $x'$는 이제 점 $x$로부터의 거리이다. 식 (5.69)는 단순히 원래 농도 프로파일과 가우시안(Gaussian)의 컨볼루션(convolution)($\otimes$로 표시됨)이다.

$$
C_A(x) = C_0(x) \otimes f(x)
$$

여기서 $f(x) = \frac{1}{\sqrt{2\pi\sigma^2}} e^{-x^2/2\sigma^2}$이다.

이 식은 이제 2차원 확산을 수용하도록 만들 수 있다.

$$
C_A(x,y) = C_0(x,y) \otimes f(x,y)
$$

여기서

$$
f(x,y) = \frac{1}{2\pi\sigma^2} e^{-r^2/2\sigma^2}
$$

$$
r = \sqrt{x^2 + y^2}
$$

3차원 확산도 유사하게 계산할 수 있다(아래 참조). 식 (5.65)의 확산 임펄스 응답 함수(diffusion impulse response function) 또는 그 고차원 등가물은 제2장의 이미징 점 확산 함수(imaging point spread function)와 유사함을 알 수 있다. 따라서 $f(r)$은 때때로 확산 점 확산 함수(diffusion point spread function, DPSF)라고 불린다.

이제 우리는 노광 후 베이크 동안 일반적인 포토레지스트 내 감광제(sensitizer)의 확산에 우리의 해를 적용할 준비가 되었다. 전체 3차원 경우에 대해, 노광 후 감광제 분포는 $m(x,y,z)$로 설명될 수 있으며, 여기서 $m$은 상대 감광제 농도이다. 식 (5.71)에 따르면, 노광 후 베이크 후의 상대 감광제 농도 $m^*(x,y,z)$는 다음과 같이 주어진다.

$$
m^*(x,y,z) = \frac{1}{(2\pi\sigma^2)^{3/2}} \iiint_{-\infty}^{\infty} m(x',y',z') e^{-((x-x')^2+(y-y')^2+(z-z')^2)/2\sigma^2} dx' dy' dz'
$$

또는,

$$
m^*(x,y,z) = m(x,y,z) \otimes \text{DPSF}
$$

주어진 잠상(latent image)에 대해, 식 (5.72)를 풀기 위해 지정해야 할 유일한 파라미터는 확산 길이 $\sigma$ 또는 이와 동등하게 확산 계수 $D_A$와 베이크 시간 $t$이다. 결과적으로, $D_A$는 베이크 온도 $T$(아레니우스 식에 의해), 유리 전이 온도(도포 후 베이크를 거치지 않은 영역), 그리고 물론 사용된 레지스트 시스템의 함수이다. 불행히도, 포토레지스트에서 감광제의 확산도를 측정하는 것은 꽤 어렵다. 워커(Walker)의 연구로부터, 연구된 레지스트에 대한 $E_a$와 $D_0$ 값은 각각 약 35 Kcal/mol과 $3.2 \times 10^{21} \text{nm}^2/\text{s}$인 것으로 추정할 수 있다.

이제 확산 모델을 사용하여 일반적인 레지스트에 대한 정재파에 미치는 노광 후 베이크의 영향을 시뮬레이션할 수 있다([Figure 5.7]).

[Figure 5.7] PEB 확산 길이에 따른 실리콘 상의 레지스트에 대한 전형적인 i-선 포토레지스트 프로파일 시뮬레이션(PROLITH 사용): (a) $20\,\text{nm}$, (b) $40\,\text{nm}$, (c) $60\,\text{nm}$

분명히, 정재파의 평탄화는 덜 분명하지만 포토레지스트 이미지 자체의 점진적인 저하를 초래한다. 이 두 효과 사이의 트레이드오프는 확산 길이의 허용 가능한 값에 상당한 제약을 가한다. 정재파를 제거하려면 확산 길이는 정재파 주기의 절반 정도이거나 그보다 커야 한다. 그러나 형상(feature) 자체의 저하를 피하려면 확산 길이는 인쇄되는 가장 작은 형상 크기보다 훨씬 작아야 한다.

4장에서 정재파 주기는 $\lambda/2n_{\text{resist}}$임을 상기하라. 여기서 $n_{\text{resist}}$는 레지스트 굴절률이다(주기는 사입사 조명의 경우 이보다 약간 작을 것이다). 전형적인 레지스트의 i-선 노광의 경우, 반주기는 약 $55\,\text{nm}$이다. 따라서 정재파를 완전히 제거하려면 확산 길이는 이 크기 정도이거나 그 이상이어야 한다. i-선 레지스트는 약 $300\,\text{nm}$ 미만의 형상을 분해하는 데 거의 사용되지 않으므로, 확산 길이가 형상 크기보다 훨씬 작아야 한다는 요구 사항도 실현된다. 그러나 $248\text{-nm}$ 리소그래피의 경우 더 이상 그렇지 않다. 정재파 반주기는 약 $35-40\,\text{nm}$이지만, $130\,\text{nm}$보다 작은 형상이 정기적으로 이미징된다. 따라서 정재파를 효과적으로 제거하기 위해 확산 길이는 형상 크기의 1/3에 접근해야 하며, 이는 상당한 이미지 저하를 피하기에는 너무 큰 비율이다. 결과적으로 $248$- 및 $193\text{-nm}$ 리소그래피의 경우, 정재파는 PEB 동안의 확산에만 의존하기보다는 하부 반사 방지 코팅(bottom antireflection coatings)을 사용하여 줄인다. 또한 노광 후 베이크(PEB)가 정재파를 줄이거나 제거할 수 있지만 포토레지스트 스윙 곡선(swing curve)에는 영향을 미치지 않는다는 점을 기억하는 것이 중요하다. 하부 반사 방지 코팅은 정재파와 스윙 곡선을 줄이는 데 매우 효과적일 수 있으므로 임계 리소그래피(critical lithography) 수준을 위한 선호되는 해결책이 되었다.

## 5.4 상세 베이크 온도 거동

5.2.1절의 논의에서, 베이크 분석에 '예열 시간(warm-up time)'을 추가하는 다소 투박한 접근 방식이 레지스트의 비즉각적인 가열을 설명하기 위해 사용되었다. 핫플레이트에서 웨이퍼로의 열 전달을 모델링함으로써, 더 정확하고 베이크 동안 시간의 함수로서 웨이퍼 온도가 어떻게 변하는지에 대한 상세한 그림을 그릴 수 있다.

전형적인 웨이퍼 베이킹(트랙) 시스템에서 레지스트의 온도 프로파일은 다음 미분 방정식(열전달을 위한 집중 용량 모델(lumped capacitance model)이라 부름)으로 근사할 수 있다$^{20,21}$.

$$ \rho C_p L \frac{dT}{dt} = -\frac{k_{\text{air}}}{\delta}(T - T_{\text{plate}}) - h(T - T_{\text{ambient}}) \tag{5.74} $$

여기서 $\rho$는 실리콘의 밀도, $C_p$는 실리콘의 비열 용량, $L$은 웨이퍼의 두께, $T$는 레지스트가 코팅된 웨이퍼의 온도, $k_{\text{air}}$는 공기의 열전도도, $\delta$는 핫플레이트와 웨이퍼 사이의 간극(gap) 두께, $h$는 웨이퍼 상면에서 주변으로 손실되는 대류 열에 대한 열전달 계수이다. 이 모델에서 좌변의 항은 웨이퍼의 열질량(thermal mass)을 나타내고, 우변의 항들은 핫플레이트로부터 웨이퍼 밑면으로의 열전달과 웨이퍼 상면에서 주변으로의 열 손실을 나타낸다. 포토레지스트의 열질량은 웨이퍼의 열질량에 비해 매우 작으므로 무시할 수 있음에 유의하라. 또한 실리콘의 열전도도는 충분히 높아서 웨이퍼의 밑면에서 상면까지의 온도 구배(gradient)도 무시할 수 있다. 복사 열전달 메커니즘 또한 무시할 수 있을 만큼 작다.

이 집중 용량 열전달 모델의 해는 다음과 같다.

$$ T = T^* - (T^* - T_{\text{initial}})e^{-t/\tau} \tag{5.75} $$

여기서 $T_{\text{initial}}$은 웨이퍼의 초기 온도이고, $T^*$는 다음으로 주어지는 평형(무한대 시간) 온도이다.

$$ T^* = \frac{\frac{k_{\text{air}}}{\delta}T_{\text{plate}} + hT_{\text{ambient}}}{\frac{k_{\text{air}}}{\delta} + h} \tag{5.76} $$

그리고 $\tau$는 웨이퍼 가열(또는 냉각)을 위한 시상수(time constant)이다.

$$ \tau = \frac{\rho C_p L}{\frac{k_{\text{air}}}{\delta} + h} \tag{5.77} $$

이 열 모델 방정식의 상수에 대한 몇 가지 전형적인 값은 표 5.3에 주어져 있다.

이제 레지스트가 코팅된 웨이퍼로의 열전달을 위한 3단계 모델을 사용하여 전형적인 웨이퍼 트랙 시스템에서의 레지스트 전체 온도 프로파일을 설명할 수 있다. 즉, 위에서 설명한 근접 핫플레이트 베이크(proximity hot plate bake), 핫플레이트에서 칠 플레이트(chill plate)로 이동하는 짧은 시간, 그리고 칠 플레이트에서의 근접 냉각이다. 웨이퍼가 핫플레이트에서 칠 플레이트로 이동되는 두 번째 단계 동안, 간극 $\delta$는 매우 큰 것으로 가정되어 식 (5.74) 우변의 첫 번째 항은 중요하지 않으며, 우변의 두 번째 항이 상면에서의 열 손실을 나타내는 것으로 가정된다.

Table 5.3 실리콘 웨이퍼 물성의 전형적인 값

| 매개변수 (Parameter) | 값 (Value) | 단위 (Units) |
| :--- | :--- | :--- |
| $L$ (웨이퍼 두께), $300\text{-mm}$ 직경 웨이퍼 | $0.775$ | $\text{mm}$ |
| $L$ (웨이퍼 두께), $200\text{-mm}$ 직경 웨이퍼 | $0.725$ | $\text{mm}$ |
| $L$ (웨이퍼 두께), $150\text{-mm}$ 직경 웨이퍼 | $0.675$ | $\text{mm}$ |
| $L$ (웨이퍼 두께), $100\text{-mm}$ 직경 웨이퍼 | $0.525$ | $\text{mm}$ |
| $C_p$ (실리콘 몰 비열 용량) @ $25^\circ\text{C}$ | $19.8$ | $\text{J/K-mole}$ |
| $C_p$ (실리콘 몰 비열 용량) @ $125^\circ\text{C}$ | $22.3$ | $\text{J/K-mole}$ |
| $\rho$ (실리콘 밀도) | $2.33$ | $\text{g/cm}^3$ |
| 실리콘의 원자량 (Atomic weight of silicon) | $28.09$ | $\text{g/mole}$ |
| $k_{\text{air}}$ (공기 열전도도) 해수면, $20^\circ\text{C}$ | $0.025$ | $\text{W/m-K}$ |
| $k_{\text{air}}$ (공기 열전도도) 해수면, $100^\circ\text{C}$ | $0.031$ | $\text{W/m-K}$ |
| $h$ (대류 열전달 계수) | $5-10$ | $\text{W/m}^2\text{-K}$ |

[Figure 5.8] 전형적인 웨이퍼 베이크 프로파일 ($60$초 베이크 후 칠 플레이트로의 $10$초 이송)
(Y축: 레지스트 온도 ($^\circ\text{C}$), X축: 시간 (초), 내부: Hot Plate(핫플레이트), Xfer(이송), Chill Plate(칠 플레이트))

그리고 웨이퍼 밑면 표면에서의 열 손실을 나타낸다고 가정한다. 이러한 전체 온도 프로파일의 예가 [Figure 5.8]에 나와 있다.

온도의 시간 변화가 미치는 영향은 물론 해당 반응의 활성화 에너지(activation energy)에 따라 달라진다. 0이 아닌 활성화 에너지의 경우, 결과는 속도 '상수(constant)'의 시간 변화가 될 것이다. 각 속도 상수 $k$에 대해 유효 속도 상수(effective rate constant)는 다음과 같이 정의할 수 있다.

$$ k_{\text{eff}} = \frac{1}{t_b} \int_0^{t_b} k(t)dt \tag{5.78} $$

여기서 $t_b$는 전체 베이크 사이클 시간이다.

식 (5.76)에서 알 수 있듯이, 평형 온도 $T^*$가 핫플레이트의 온도와 같지 않다는 점은 흥미롭다. 평형 온도가 핫플레이트 온도에 매우 가깝다는 사실은 간극을 가로지르는 가열이 지배적인 열전달 메커니즘임을 나타낸다. 이는 간극 간격 $\delta$가 일반적으로 약 $0.15-0.2\,\text{mm}$로 매우 작아서 다음이 성립하기 때문이다.

$$ \text{when } \frac{k_{\text{air}}}{\delta} \gg h, \quad T^* \approx T_{\text{plate}} - \frac{\delta h}{k_{\text{air}}} (T_{\text{plate}} - T_{\text{ambient}}) \tag{5.79} $$

웨이퍼 전체에 걸쳐 $\delta$에 상당한 변동이 존재하더라도 $T^*$ 값은 여전히 핫플레이트의 온도에 의해 지배될 것이며, 양호한 온도 균일성을 달성할 수 있다. 대조적으로, 식 (5.77)에서 볼 수 있듯이 간극 간격의 변화는 시상수 $\tau$에 큰 영향을 미칠 수 있다. 다시 말해, $h$가 작다고 가정하면 핫플레이트 상승 시간은 $\delta$에 직접 비례하게 된다.

$$ \text{when } \frac{k_{\text{air}}}{\delta} \gg h, \quad \tau \approx \frac{\delta \rho C_p L}{k_{\text{air}}} \tag{5.80} $$

간극 간격의 변동은 근접 플레이트에서 간극 간격을 제어하는 세라믹 핀의 정렬 불량으로 인해, 또는 실리콘 웨이퍼의 평탄하지 않음으로 인해 발생할 수 있다. $200$- 및 $300\text{-mm}$ 웨이퍼의 휨(warp)은 각각 최대 $0.075$ 및 $0.1\,\text{mm}$가 될 수 있다([Figure 5.9] 참조).

식 (5.75)-(5.77)의 집중 용량 모델 해는 몇 가지 한계가 있다. 미분 방정식 (5.74)를 풀 때, 웨이퍼 온도를 제외한 방정식의 모든 항은 상수라고 가정한다. 분명히 해의 정확성은 이러한 가정의 정확성에 달려 있다. 표 5.3이 나타내듯이, 실리콘의 열용량은 전형적인 베이크(약 $100^\circ\text{C}$ 온도 범위 정도) 동안 약 $10\%$ 변할 것이며, 공기의 열전도도는 $25\%$ 변할 것이다. $2.5 \times 10^{-6}/\text{K}$의 선형 팽창 계수로 인해 실리콘의 밀도는 $100^\circ\text{C}$ 온도 범위에서 $0.1\%$ 미만으로 변할 것이다. 웨이퍼 두께는 일반적으로 웨이퍼 전체에 걸쳐 $1$에서 $2\%$ 사이로 변할 것이다. 대류 열전달 계수는 공기 흐름에 따라 크게 변할 수 있으며, 이는 웨이퍼 위의 공기가 가열됨에 따라 변하게 되고 핫플레이트 챔버의 설계에 따라 달라진다. 마찬가지로 핫플레이트가 개방된 환경에 있지 않을 때 주변 온도는 잘 정의되지 않으며, 핫플레이트 챔버 뚜껑이 온도 제어되지 않는 경우 웨이퍼마다 변할 수 있다. 그러나 아마도 가장 중요한 문제는 핫플레이트 온도가 일정하다는 가정일 것이다. 웨이퍼 온도가 그 아래의 뜨겁고 거대한 플레이트의 근접성에 영향을 받는 것과 마찬가지로, 핫플레이트도 차가운 웨이퍼에 의해 영향을 받는다. 새 웨이퍼가 핫플레이트 위에 놓이면 플레이트의 표면 온도는 $1-2^\circ\text{C}$ 떨어질 수 있으며, 설정 점 온도로 다시 가열되는 데 $5-10$초가 필요하다.

[Figure 5.9] 웨이퍼 뒤틀림(warpage)이 어떻게 근접 간극의 변화를 초래하는지를 보여주는(매우 과장된 방식으로) 핫플레이트 상의 웨이퍼 근접 베이크(축척에 맞지 않는 그림).
(Wafer: 웨이퍼, High Thermal Mass Hot Plate: 고열질량 핫플레이트)
