Repository: j-h-suh/semi-handbook

# 세미에이아이 핸드북 시리즈

> AI/ML 엔지니어를 위한 인터랙티브 기술 핸드북 플랫폼

## 소개

AI/ML 엔지니어가 실무에 필요한 도메인 지식을 **소프트웨어 엔지니어의 관점**으로 학습할 수 있는 온라인 교재 시리즈입니다. 인터랙티브 다이어그램, 수식 렌더링, AI 어시스턴트가 내장되어 있습니다.

## 핸드북 시리즈

### 📘 반도체 핸드북 (`/semi`)

반도체 산업에 진입하는 AI/ML 엔지니어를 위해, 웨이퍼부터 칩까지의 제조 공정을 설명합니다.

| Part | 내용 | 챕터 수 |
|------|------|---------|
| 들어가며 | 이 책의 목적과 독자 | 1 |
| Part 1 | 반도체 제조 기초 | 10 |
| Part 2 | 포토리소그래피 심화 | 14 |
| Part 3 | 수율 공학과 결함 분석 | 9 |
| Part 4 | AI와 반도체 제조 | 10 |
| Part 5 | 실무 레퍼런스 | 4 |

### 📗 통계학 핸드북 (`/stats`)

sklearn은 쓸 줄 알지만 통계적 검증은 자신 없는 ML 엔지니어를 위한 실전 통계학 입문서입니다.

| Part | 내용 | 챕터 수 |
|------|------|---------|
| 들어가며 | 왜 이 핸드북을 썼는가 | 1 |
| Part 1 | 기술통계 | 5 |
| Part 2 | 확률과 분포 | 6 |

File: next/fpol/chapters/ch07.md (part 1 of 2)
# 제7장: 포토레지스트 현상 (Photoresist Development)

# 7 포토레지스트 현상

포토레지스트(photoresist)의 화학은 에너지의 공간적 분포(공중 이미지, aerial image)를 레지스트 용해도(solubility)의 공간적 분포로 바꾸도록 설계되었다. 궁극적으로, 용해(dissolution) 공정은 투영된 공중 이미지의 연속적인 에너지 분포를 이진(binary) 레지스트 이미지로 바꾼다. 즉, 레지스트가 용해되거나 웨이퍼 위에 남게 된다. 노광(exposure)과 노광 후 베이크(post-exposure bake)는 화학적 분포의 잠상(latent images)을 생성하지만, 라인(line)과 스페이스(space)를 구별하고 최종 레지스트 형상(feature)의 치수를 제어하는 능력에 가장 큰 영향을 미치는 것은 용해의 화학이다.

여기서는 현상(development)에 대한 동역학적 접근 방식을 취할 것이며, 가정된 반응 메커니즘을 통해 현상 속도 방정식(development rate equation)을 도출할 것이다. 표면 유도(surface induction) 또는 표면 억제(surface inhibition)라고 불리는 레지스트 표면에서의 예상된 동역학적 현상 속도로부터의 편차는 예상된 현상 속도, 즉 벌크 현상 속도(bulk development rate)와 경험적으로 연관될 것이다. 다음으로, 현상액 온도와 노르말 농도(normality)의 영향에 대해 논의한다. 무엇이 현상 속도에 영향을 미치는지에 대한 기본적인 이해가 확립되면, 전통적인 레지스트 지표인 '콘트라스트(contrast)'가 정의되고 탐구될 것이다. 마지막으로, 레지스트 프로파일 형상에 도달하기 위해, 현상 속도의 공간적 변화가 현상 경로(development path)를 통해 최종 레지스트 프로파일로 변하는 물리적 메커니즘이 검토된다.

## 7.1 현상의 동역학

분석적인 현상 속도 표현식을 유도하기 위해, 현상 공정의 간단한 동역학 모델이 사용될 것이다. 이 접근 방식은 현상 반응에 대한 합리적인 메커니즘을 제안하고 표준 동역학을 이 메커니즘에 적용하여 속도 방정식을 유도하는 것을 포함한다.

불행히도, 포토레지스트 현상의 정확한 메커니즘에 대한 근본적인 실험적 증거는 부족하다. 아래에 제시된 모델들은 합리적이며, 결과적인 속도 방정식들은 실제 현상 속도를 매우 잘 설명하는 것으로 나타났다.

그러나, 메커니즘의 정확한 세부 사항에 대한 믿음은 이러한 기초 연구의 부족으로 인해 제한적이다. 게다가, 포토레지스트는 모델 화합물들의 단순하고 균일한 집합체가 아니다. 서로 다른 사슬 길이(분자량)와 작용기(functional groups)를 가진 폴리머의 분포는 거시적인 관찰이 미시적 메커니즘에 대략적으로만 매핑되는 평균적인 재료 특성을 반영한다는 것을 의미한다.

### 7.1.1 간단한 동역학적 현상 모델

여기서의 논의는 기존 및 화학 증폭형 양성(positive) 포토레지스트 모두에 적용될 것이며, 나중 섹션에서 음성(negative) 작동 레지스트로 일반화될 것이다. 오늘날 일반적으로 사용되는 모든 레지스트 시스템에서, 현상액(developer)은 염기(base)의 묽은 수용액이며, 가장 흔하게는 테트라메틸 암모늄 수산화물(tetramethyl ammonium hydroxide, TMAH)이다.

포토레지스트 용해는 세 가지 과정을 포함한다: 현상액의 활성 성분이 벌크 용액(bulk solution)에서 레지스트 표면으로 확산, 현상액과 레지스트의 반응, 그리고 생성물이 다시 용액으로 확산되는 것이다. 이 분석을 위해, 우리는 마지막 단계인 용해된 레지스트의 용액으로의 확산이 매우 빠르게 일어나서 이 단계를 무시할 수 있다고 가정할 것이다. 이제 제안된 메커니즘의 처음 두 단계를 살펴보자. 현상액의 레지스트 표면으로의 확산은 간단한 차분 방정식으로 근사되는 간단한 확산 속도 방정식으로 설명될 수 있다.

$$
r_D = k_D (D - D_S) \tag{7.1}
$$

여기서 $r_D$는 현상액이 레지스트 표면으로 확산되는 속도이고, $D$는 벌크 현상액 농도, $D_S$는 레지스트 표면에서의 현상액 농도, $k_D$는 속도 상수(용액 내 현상액의 확산 계수를 경계층 두께로 나눈 것과 같음)이다.

이제 우리는 현상액과 레지스트의 반응 메커니즘을 제안할 것이다. 이 단계는 실제로 현상액 양이온이 레지스트로 확산되어 얇은 겔 층(gel layer)을 형성하는 것을 포함하여 일련의 더 상세한 단계일 가능성이 높다. 그러나, 우리는 여기서 간단한 표면 제한 반응(surface-limited reaction)을 가정할 것이다. 레지스트는 수지(resin) $R$의 거대 분자들과 용해 억제제(dissolution inhibitor) $M$으로 구성된다. 기존의 DNQ/노볼락(novolac) 레지스트의 경우, 용해 억제제는 감광 화합물(photoactive compound) 그 자체이다. 화학 증폭형 레지스트의 경우, 용해는 PHS(폴리하이드록시 스티렌, polyhydroxy styrene) 수지에 부착된 보호 그룹(blocking group)에 의해 억제된다. 수지는 현상액 용액에 다소 용해되지만, 억제제의 존재는 현상 속도를 매우 느리게 만든다. 레지스트의 용해도는 억제제를 제거함으로써 변경된다. 기존 레지스트의 경우, 감광제(sensitizer)는 UV 빛에 노광되면 카르복실산(carboxylic acid)으로 변환된다. 이 카르복실산은 현상액에 매우 잘 녹으며, 수지의 용해 속도를 향상시킨다. 화학 증폭형 레지스트의 경우, PEB 증폭 반응은 폴리머를 탈보호(deblock)하여 매우 잘 녹는 -OH 사이트를 생성한다.

현상액이 하나의 수지 분자를 용해시키기 위해서는 $n$개의 억제제 사이트가 하나의 수지의 영향력으로부터 제거되어야 한다고 가정하자. 이 메커니즘에서 반응 차수(reaction order)인 이 $n$ 파라미터는 가장 중요한 현상 파라미터가 될 것이며, 하나의 수지 분자를 용액으로 가져오기 위해 함께 작용하는 노광 또는 탈보호 이벤트의 수를 나타낸다. 이 단계에 대한 반응 속도는 다음과 같다.

$$
r_R = k_R D_S (M_0 - M)^n \tag{7.2}
$$

여기서 $r_R$은 현상액과 레지스트의 반응 속도이고, $k_R$은 속도 상수이며, $M_0$는 초기 억제제 농도이다. 위에서 설명한 두 단계는 직렬(series)로 되어 있다. 즉, 한 반응이 다른 반응을 따른다. 따라서, 두 단계는 다음과 같은 정상 상태(steady state)에 도달할 것이다.

$$
r_R = r_D = r \tag{7.3}
$$

속도 방정식을 동일하게 놓으면, $D_S$에 대해 풀 수 있고 전체 속도 방정식에서 이를 제거하여 정상 상태 현상 속도를 얻을 수 있다.

$$
r = \frac{k_D k_R D (M_0 - M)^n}{k_D + k_R (M_0 - M)^n} \tag{7.4}
$$

$m = M/M_0$를 상대 억제제 농도라고 하면, 식 (7.4)는 다음과 같이 된다.

$$
r = \frac{k_D D (1-m)^n}{k_D/k_R M_0^n + (1-m)^n} \tag{7.5}
$$

$m=1$일 때 (레지스트가 노광되지 않음/반응하지 않음), 속도는 0이다. $m=0$일 때 (레지스트가 완전히 노광됨/반응함), 속도는 $r_{max}$와 같으며, 여기서

$$
r_{max} = \frac{k_D D}{k_D/k_R M_0^n + 1} \tag{7.6}
$$

만약 우리가 다음과 같은 상수 $a$를 정의한다면,

$$
a = k_D / k_R M_0^n \tag{7.7}
$$

속도 방정식은 다음과 같이 된다.

$$
r = r_{max} \frac{(a+1)(1-m)^n}{a + (1-m)^n} \tag{7.8}
$$

단순화 상수 $a$는 표면 반응 속도 상수(surface reaction rate constant)에 대한 확산 속도 상수를 설명한다는 점에 유의하라. $a$의 큰 값은 확산이 매우 빠르며, 따라서 (완전히 노광된/반응한 레지스트에 대한) 가장 빠른 표면 반응에 비해 덜 중요하고, 속도가 반응 제어(reaction-controlled)된다는 것을 의미한다. $a$가 작을 때, 속도는 확산 제어(diffusion-controlled)된다.

실험적으로 결정되어야 하는 세 가지 상수가 있다: $a$, $n$, 그리고 $r_{max}$. 상수 $a$는 다음과 같이 더 물리적으로 의미 있는 형태로 표현될 수 있다. 일부 실험적 속도 데이터의 특징은 $0.2$에서 $0.8$ 사이의 $m$ 값에서 속도 곡선의 변곡점(inflection point)이다. 변곡점은 다음을 놓음으로써 계산될 수 있다.

$$
\frac{d^2r}{dm^2} = 0 \quad \text{at} \quad m = m_{th}
$$

다음을 얻는다.

$$
a = \frac{(n+1)}{(n-1)} (1 - m_{th})^n \tag{7.9}
$$

여기서 $m_{th}$는 변곡점에서의 $m$ 값으로, 임계 억제제 농도(threshold inhibitor concentration)라고 불린다.

지금까지의 이 모델은 노광되지 않은 레지스트의 0이 아닌 용해 속도($r_{min}$)를 고려하지 않았다. 단순히 이 항을 식 (7.8)에 더하면 '원래 동역학 모델(original kinetic model)' 또는 '오리지널 맥 모델(Original Mack model)'이라고 불리는 식이 된다.$^1$

$$
r = r_{max} \frac{(a+1)(1-m)^n}{a + (1-m)^n} + r_{min} \tag{7.10}
$$

이 접근 방식은 노광되지 않은 레지스트의 현상 메커니즘이 위에서 제안된 현상 메커니즘과 독립적이라고 가정한다. 다시 말해, 노광된 감광 화합물(PAC)의 존재와 독립적인 메커니즘에 의해 발생하는 레지스트의 유한한 용해가 있다. $r_{min}$ 항의 추가는 실제 최대 현상 속도가 사실상 $r_{max} + r_{min}$임을 의미한다는 점에 유의하라. 대부분의 경우 $r_{max} \gg r_{min}$이며 그 차이는 무시할 수 있다.

확산 속도 상수가 표면 반응 속도 상수에 비해 큰 경우(즉, 속도가 반응 제어되는 경우)를 고려해보자. $a \gg 1$이라면, 현상 속도 식 (7.10)은 다음과 같이 된다.

$$
r = r_{max}(1-m)^n + r_{min} \tag{7.11}
$$

식 (7.9)에 의해 주어진 임계 억제제 농도 $m_{th}$의 함수로서 $a$의 해석은 매우 큰 $a$가 $m_{th}$의 큰 음수 값에 해당함을 의미한다. 다시 말해, 표면으로의 현상액 물질 전달에 비해 표면 반응이 매우 느리다면, 현상 속도 데이터에는 변곡점이 없을 것이며 식 (7.11)이 적용될 것이다. 확산 단계가 무시된다면 식 (7.11)이 식 (7.2)로부터 직접 유도될 수 있다는 것은 아주 명백하다.

그림 7.1은 $n$의 다른 값들에 대한 이 모델의 몇 가지 플롯을 보여준다. $n$ 값이 증가함에 따른 용해 속도의 거동은 속도 함수를 더 '선택적(selective)'으로 만드는 것이다.

[Figure 7.1] 용해 선택성 파라미터의 함수로서 원래 동역학 모델의 현상 속도 플롯 ($r_{max} = 100 \text{ nm/s}$, $r_{min} = 0.1 \text{ nm/s}$, $m_{th} = 0.5$, 그리고 $n = 2, 4, 8$ 및 $16$)
Development Rate (nm/s): 현상 속도 (nm/s)
Relative Inhibitor Concentration m: 상대 억제제 농도 m$m_{\text{th}}$ 이상으로 노광/반응된 레지스트와 $m_{\text{th}}$ 이하로 노광/반응된 레지스트 사이. 이러한 이유로 $n$은 용해 선택비 파라미터(dissolution selectivity parameter)라고 불린다. 또한 이러한 거동으로부터 $m_{\text{th}}$를 '임계값(threshold)' 농도로 해석하는 것이 매우 명확해진다.

이 현상 모델(development model)에서 리소그래피 성능(lithographic performance)에 영향을 미치는 핵심 파라미터는 용해 선택비 $n$이다. $n$이 무한대로 갈수록 [Figure 7.1]에서 보이는 거동은 계단 함수(step function)의 극한에 도달한다. 즉, $n = \infty$일 때 레지스트는 이상적인 임계값 레지스트가 된다. 물리적으로 이 파라미터는 하나의 수지 분자(resin molecule)가 용액으로 들어가게 하는 데 함께 작용하는 노광 또는 디블로킹 반응(deblocking reactions)의 수를 나타낸다. 레지스트 재료를 조작하여 $n$을 증가시키는 것은 레지스트 설계자의 주요 과제 중 하나이다. 일반적으로 높은 $n$은 수지의 높은 분자량(molecular weight)을 의미한다(예를 들어, 수지당 디블로킹 반응 수가 많다는 것은 수지의 사슬 길이(chain length)가 길다는 것을 의미한다). 불행히도, 모든 수지가 고분자량인 레지스트는 더 느리게 현상되는 경향이 있어(낮은 $r_{\text{max}}$ 및 $m_{\text{th}}$), 레지스트 감도(resist sensitivity)를 저하시킨다.

레지스트 성능에서 두 번째로 중요한 요소는 최대 현상 속도와 최소 현상 속도의 비율인 $r_{\text{max}}/r_{\text{min}}$이다. 이 비율을 100 이상으로 높이면 리소그래피 성능이 확실히 향상되지만, 비율이 10000 정도를 초과하면 수확 체감(diminishing returns)이 발생할 것이다.

## 7.1.2 기타 현상 모델

이전의 반응 속도 모델(kinetic model)은 용해 향상(dissolution enhancement) 원리에 기초하고 있다. 디아조나프토퀴논(DNQ)/노볼락 레지스트(diazonaphthoquinone (DNQ)/novolac resist)의 경우, 노광 생성물은 수지/PAC 혼합물의 용해 속도를 향상시킨다. 화학 증폭형 레지스트(chemically amplified resist)의 경우, 디블로킹된 사이트가 차단된 폴리머(blocked polymer)의 용해도를 향상시킨다. 현실적으로 이것은 단순화된 것으로, 실제로는 두 가지 메커니즘이 작용한다. 억제제(inhibitor)는 수지의 용해를 억제하는 역할을 하는 반면, 그 억제제를 제거한 결과물은 용해를 향상시킨다. 따라서 현상 속도 식은 이 두 메커니즘을 모두 반영할 수 있다. 두 효과를 모두 포함하기 위해 향상된 반응 속도 모델(enhanced kinetic model)이라는 새로운 모델이 제안되었다.$^2$

$$ r = r_{\text{resin}} \frac{1 + k_{\text{enh}}(1 - m)^n}{1 + k_{\text{inh}}(m)^l} \tag{7.12} $$

여기서 $k_{\text{enh}}$는 향상 메커니즘에 대한 속도 상수(rate constant), $n$은 향상 반응 차수(reaction order), $k_{\text{inh}}$는 억제 메커니즘에 대한 속도 상수, $l$은 억제 반응 차수, 그리고 $r_{\text{resin}}$은 수지 단독의 현상 속도이다.
노광/반응이 없는 경우 $m = 1$이며 현상 속도는 최소가 된다. 식 (7.12)로부터,

$$ r_{\text{min}} = \frac{r_{\text{resin}}}{1 + k_{\text{inh}}} \tag{7.13} $$

유사하게, $m = 0$일 때(완전한 노광/반응에 해당), 현상 속도는 최대가 된다.

$$ r_{\text{max}} = r_{\text{resin}}(1 + k_{\text{enh}}) \tag{7.14} $$

따라서 현상 속도 식은 다섯 가지 파라미터, 즉 $r_{\text{max}}$, $r_{\text{min}}$, $r_{\text{resin}}$, $n$, $l$로 특성화될 수 있다.

레지스트 용해에 대한 향상된 반응 속도 모델은 원래 반응 속도 모델의 반응 제어(reaction-controlled) 버전의 상위 집합(superset)이다. 만약 억제 메커니즘이 중요하지 않다면 $k_{\text{inh}} = 0$이다. 이 경우, 식 (7.12)는 다음 조건일 때 식 (7.11)과 동일하다.

$$ r_{\text{min}} = r_{\text{resin}}, \quad r_{\text{max}} = r_{\text{resin}}k_{\text{enh}} \tag{7.15} $$

식 (7.12)의 향상된 반응 속도 모델은 현상액(developer)이 레지스트 표면으로 이동하는 물질 전달(mass transport)이 중요하지 않다고 가정한다. 물론, 원래 반응 속도 모델에서 위와 같이 수행했던 것처럼 이 메커니즘에 단순 확산을 추가할 수 있다(문제 7.3 참조).

[Figure 7.2]는 이 모델의 몇 가지 플롯을 보여준다. 향상된 반응 속도 모델의 5개 파라미터는 4개 파라미터인 원래 반응 속도 모델에 비해 실험적인 현상 속도 곡선을 피팅하는 데 더 많은 유연성을 제공한다. [Figure 7.2]에서 보듯이, 향상 및 억제 메커니즘의 결합은 수지 현상 속도에서의 평탄부(plateau)를 중심으로 속도가 상승하고 하강하는 일종의 이중 임계값(double threshold) 거동을 생성할 수 있다.

아마도 향상된 반응 속도 모델의 기본 메커니즘을 이해하는 더 직관적인 방법은 메이어호퍼 플롯(Meyerhofer plot)을 사용하는 것이다.$^3$ [Figure 7.3]에 표시된 것과 같은 이 플롯은 레지스트 배합에 억제제의 농도를 증가시키며 첨가하는 것(이 경우 노볼락 수지에 DNQ를 첨가)이 어떻게 원래 수지의 현상 속도를 변화시키고, $r_{\text{max}}$를 증가시키는 동시에 $r_{\text{min}}$을 감소시키는지를 보여준다. 실험적으로 메이어호퍼 플롯은 로그-현상 속도가 초기 억제제 농도 $M_0$에 대해 대략적인 선형 의존성을 가짐을 보여준다([Figure 7.3a]). 이 경험적 결과는 $k_{\text{enh}}$가 $M_0$에 대해 1차 의존성을 갖고 $k_{\text{inh}}$가 $M_0$에 대해 2차 의존성을 갖는다고 가정하면 합리적으로 잘 설명될 수 있다([Figure 7.3b] 참조).

실험적으로 도출된 일부 $r(m)$ 거동은 위에서 설명한 두 반응 속도 모델 중 어느 것에도 잘 맞지 않는다. [Figure 7.4]는 한 데이터 세트에 대해 원래 반응 속도 모델과 향상된 현상 속도 모델을 가장 잘 맞춘(best fit) 결과를 보여준다.$^4$ 0.5 억제제 농도 주변 영역에서, 데이터는 실제 현상 속도가 두 모델 중 어느 것이 예측한 것보다 훨씬 낮은 값으로 매우 빠르게 떨어지는 '노치(notch)' 거동을 보여준다.

[Figure 7.2] $r_{\text{max}} = 100 \text{ nm/s}$, $r_{\text{resin}} = 10 \text{ nm/s}$, $r_{\text{min}} = 0.1 \text{ nm/s}$인 향상된 반응 속도 현상 모델의 플롯: (a) $l = 9$; 및 (b) $n = 5$

[Figure 7.3] 억제제 농도 증가의 추가가 어떻게 $r_{\text{max}}$를 증가시키고 $r_{\text{min}}$을 감소시키는지를 보여주는 메이어호퍼 플롯(Meyerhofer plot)의 예: (a) 초기 억제제 농도에 대한 로그-선형 의존성(log-linear dependence)을 보여주는 이상적인 플롯, 그리고 (b) $k_{\text{enh}} \propto M_0$ 및 $k_{\text{inh}} \propto M_0^2$을 가정한 향상된 반응 속도 모델
(그래프 축 레이블: Development Rate (nm/s) -> 현상 속도 (nm/s), Initial Inhibitor Concentration (wt fraction) -> 초기 억제제 농도 (중량 분율))

[Figure 7.4] 소위 '노치(notch)' 형상을 나타내는 실험적 용해 속도 데이터(심볼)와 원래 반응 속도 모델(점선) 및 향상된 반응 속도 모델(실선)의 가장 잘 맞는 피팅(best fits) 비교. 데이터는 두 모델이 예측하는 것보다 약 0.5의 상대적 억제제 농도에서 현상 속도의 더 가파른 감소를 보여준다.
(그래프 축 레이블: Development Rate (nm/s) -> 현상 속도 (nm/s), Relative Inhibitor Concentration $m$ -> 상대적 억제제 농도 $m$)

현상 속도에서의 이러한 급격한 하락은, 그 외에는 완만하게 변하는 거동 속에서 노치와 유사하며, $m$ 대 상대적 현상 속도의 변화가 가장 가파른 영역이기 때문에 레지스트 성능에 매우 중요하다. 따라서 현상 모델이 레지스트의 거동을 정확하게 예측하기 위해서는 용해 속도 곡선의 이 영역을 적절하게 설명하는 것이 중요하다.

위에서 설명한 노치 거동을 더 잘 피팅하기 위해 반경험적 모델(semiempirical model)이 고안되었다. 이 *노치 모델(notch model)*은 원래 모델의 간단한 버전으로 시작한다.

[Figure 7.5] 노치 모델의 플롯: (a) $n_{\text{notch}}$가 30일 때 $m_{\text{th\_notch}}$가 0.4, 0.45, 0.5인 경우; 및 (b) $m_{\text{th\_notch}}$가 0.45일 때 $n_{\text{notch}}$가 15, 30, 60인 경우
(그래프 축 레이블: Development Rate (nm/s) -> 현상 속도 (nm/s), Relative Inhibitor Concentration $m$ -> 상대적 억제제 농도 $m$)

식 (7.11)에 주어진 식에 식 (7.10)의 임계값 거동과 동등한 노치 함수를 추가한다.

$$ r = r_{\text{max}}(1 - m)^n \left[ \frac{(a + 1)(1 - m)^{n_{\text{notch}}}}{a + (1 - m)^{n_{\text{notch}}}} \right] + r_{\text{min}} \tag{7.16} $$

여기서

$$ a = \frac{(n_{\text{notch}} + 1)}{(n_{\text{notch}} - 1)} (1 - m_{\text{TH\_notch}})^{n_{\text{notch}}} $$

식 (7.16)의 대괄호 안의 항은 노치와 같은 거동을 제공하는데, 여기서 $m_{\text{th\_notch}}$는 억제제 농도 축을 따라 노치의 위치이며 $n_{\text{notch}}$는 노치의 강도를 나타낸다. 이것은 [Figure 7.5]에 예시되어 있다. 식 (7.16)의 5개 파라미터 노치 모델은 $n=0$일 때 식 (7.10)의 원래 반응 속도 모델로 되돌아가며, $n_{\text{notch}}=1$일 때 식 (7.11)의 단순화된 반응 속도 모델과 동등해짐에 유의하라.

위에서 설명한 세 가지 모델 중에서, 특성화된 레지스트의 약 절반은 원래 반응 속도 모델에 잘 맞는다. 나머지의 대부분은 향상된 반응 속도 모델로 잘 설명되며, 용해 특성을 정확하게 설명하기 위해 노치 모델이 필요한 레지스트는 소수에 불과하다.

## 7.1.3 분자량 분포와 임계 이온화 모델

위의 각 모델에서, 표면 반응 메커니즘은 하나의 폴리머 분자를 용해시키기 위해 $n$번의 용해-변화 화학 사건이 필요하다는 생각에 기초하고 있다. 그러나 실제 레지스트는 다양한 분자량(즉, 서로 다른 폴리머 사슬 길이)을 가진 폴리머로 구성된다. 각 폴리머 분자가 사슬 길이에 관계없이 용해되기 위해 동일한 수의 디블로킹 사건(화학 증폭형 레지스트를 예로 들면)을 필요로 한다는 것은 그럴듯해 보이지 않는다. 임계 이온화 모델(critical ionization model)이라고 불리는 또 다른 접근법은 폴리머가 차단된 그룹의 일부 임계 분율(critical fraction)이 디블로킹될 때마다 용해 가능해진다고 가정한다.$^5$ 따라서, 저분자량 폴리머는 고분자량 폴리머에 비해 용해되기 위해 더 적은 디블로킹 사건(낮은 $n$)을 필요로 할 것이다.

고분자량 폴리머(예: >5000 g/mol)는 높은 $n$을 초래하지만, 감도는 이상적인 수준보다 낮다. 소량의 저분자량 폴리머(예: <500 g/mol)를 혼합함으로써,$^6$ 평균 $n$의 현저한 감소 없이 레지스트 감도를 향상시킬 수 있다. 그러나 중간 분자량의 수지는 $n$을 낮추어 해상도를 저하시키는 경향이 있다.

## 7.1.4 표면 억제

위에서 제시된 반응 속도 모델들은 레지스트가 노광/반응된 후 남아있는 억제제 농도의 함수로서 레지스트의 현상 속도를 예측한다. 그러나 현상 속도에 영향을 미치는 것으로 알려져 있지만 이러한 모델에는 포함되지 않은 다른 파라미터들이 있다. 반응 속도 이론에서 가장 두드러진 편차는 표면 억제(surface inhibition) 효과이다([Figure 7.6]). 억제, 또는 표면 유도(surface induction) 효과는 레지스트 표면에서 예상되는 현상 속도의 감소이다.$^7$ 따라서 이 효과는 레지스트 깊이의 함수이며 현상 속도에 대한 새로운 설명을 필요로 한다.

여러 요인이 표면 억제 효과에 기여하는 것으로 밝혀졌다. 포토레지스트의 베이킹은 표면 억제를 유발할 수 있으며, 두 가지 가능한 메커니즘이 원인일 가능성이 높다고 생각된다. 한 가지 가능성은 레지스트 표면에서의 레지스트 산화로, 산화된 막의 현상 속도가 감소하는 결과를 낳는다. 대안적으로, 유도 효과는 레지스트 표면 근처의 용매 함량 감소의 결과일 수 있으며, 이 또한 레지스트 베이킹의 결과이다(5장 참조). 두 메커니즘 모두 표면 억제에 기여하고 있을 수 있다. 또한, 현상액에 계면활성제(surfactants, surface-acting agents)를 사용하여 표면 억제를 유도할 수 있다. 화학 증폭형 레지스트는 표면 근처의 증폭 감소로 인해 표면 억제를 위한 다양한 메커니즘을 열어준다. 레지스트 표면(예를 들어, 산 증발, 염기 오염, 또는 저용매 표면 영역에서의 산 확산 감소로 인해 발생).

[Figure 7.6] 1000-nm 두께 레지스트에 대해 $r_0 = 0.1$ 및 $\delta = 100 \text{ nm}$인 경우의 표면 억제 예시
(그래프 축 레이블: Relative Development Rate -> 상대적 현상 속도, Relative Depth into Resist -> 레지스트 내부로의 상대적 깊이)

현상 속도의 위치 의존성을 설명하기 위해 경험적 모델을 사용할 수 있다. 레지스트 표면 근처의 현상 속도가 벌크(bulk) 현상 속도로 지수적으로 접근한다고 가정하면, 깊이의 함수로서의 속도 $r(z)$는 다음과 같다.

$$ r(z) = r_{\text{B}} [1 - (1 - r_0)e^{-z/\delta}] \tag{7.17} $$

여기서 $r_{\text{B}}$는 벌크 현상 속도이고, $r_0$는 $r_{\text{B}}$에 대한 레지스트 표면에서의 상대적 현상 속도이며, $\delta$는 표면 억제층의 깊이이다. 여러 기존 레지스트에서, 유도 효과는 약 100 nm 이하의 깊이에 걸쳐 발생하는 것으로 밝혀졌다.$^8$ 화학 증폭형 레지스트의 경우, 200~300 nm의 억제 깊이가 관찰될 수 있다.

적은 양의 표면 억제는 포토레지스트 프로파일 제어에 좋을 수 있다. 레지스트 상단의 더 느린 현상은 작은 라인에 대해 레지스트 손실을 줄이고, 더 날카롭고 더 사각형인 프로파일을 유도할 수 있다. 그러나 너무 많은 억제는 T-top 모양의 프로파일과 선폭(linewidth) 제어의 손실을 초래할 수 있다. 일반적으로, 적당한 값의 $r_0$와 큰 값의 $\delta$는 치수 제어(dimensional control)의 큰 손실 없이 개선된 레지스트 프로파일로 이어진다.

표면 억제의 가장 유용한 측면 중 하나는 이 효과가 포지티브 레지스트에서 흡수에 의해 발생하는 현상 속도의 감소에 대항하는 데 사용될 때이다. 좋은 하부 반사 방지 코팅(bottom antireflection coating) 위에 놓인 레지스트의 경우, 레지스트를 노광하는 에너지는 레지스트 깊이에 따라 지수적으로 감소한다. 우리는 레지스트 내부 깊이에 따른 현상 속도의 변화에 대한 이 흡수의 영향을 다음과 같이 근사할 수 있다. 기존 레지스트의 경우, 레지스트 표백(bleaching)을 무시하고 작은 노광량을 가정하면, 감광제(sensitizer)는 레지스트 깊이에 따라 대략 다음과 같이 변할 것이다.

$$ m(z) = \exp[-CDose_{\text{inc}} I_r(z)] \approx 1 - CDose_{\text{inc}} I_r(z) = 1 - CDose_{\text{inc}} e^{-\alpha z} \tag{7.18} $$

단순 반응 제한 현상 속도 식 (7.11)을 사용하고 최소 현상 속도를 무시하면,

$$ r(z) \approx r_{\text{max}}(1 - m(z))^n \approx r(z=0) e^{-\alpha n z} \tag{7.19} $$

따라서 흡수의 효과는 레지스트 깊이에 따라 현상 속도가 지수적으로 감소하는 것과 유사한 현상을 일으키는 것이다. 표면 억제는 이러한 감소(falloff)의 일부를 상쇄할 수 있다. 표면 현상 속도가 레지스트 바닥의 현상 속도와 일치하도록 설정되고 표면 억제 깊이가 흡수 지수 감쇠 깊이와 일치하도록 설정될 때 합리적인 결과를 얻을 수 있다.

$$ r_0 \approx e^{-\alpha n D}, \quad \delta \approx \frac{1}{\alpha n} \tag{7.20} $$

여기서 $D$는 레지스트 두께이다.
관찰된 표면 효과의 크기는 종종 50–100 nm 수준임에 유의하라. 따라서 레지스트 두께가 100 nm 수준인 얇은 레지스트 공정의 경우, 레지스트 반응을 표면 거동과 벌크 거동으로 분리할 수 있다는 생각 자체가 의문시된다.

## 7.1.5 네거티브 레지스트로의 확장

위에서 논의된 현상 속도 모델들은 포지티브 레지스트 화학에 기초하여 유도되었다. 그러나 해석에 있어 약간의 변경만 가하면, 이 모델들은 대부분의 네거티브 레지스트 화학에 완벽하게 적용될 수 있다. 식 (7.10), (7.12) 및 (7.16)으로 주어진 세 가지 모델의 경우, 항 $m$은 용해를 억제하는 종의 농도를 나타낸다. 기존의 포지티브 레지스트의 경우, 이 양은 감광 화합물(photoactive compound)이다. 기존의 네거티브 레지스트의 경우, 억제제는 노광 생성물이다. 현상 속도 식의 $m$을 네거티브 레지스트의 억제제 농도(그것이 무엇이든 간에)로 해석함으로써, 속도 식을 추가 수정 없이 사용할 수 있다.

## 7.1.6 현상액 온도

현상 중 현상액의 온도가 레지스트 성능에 중대한 영향을 미칠 수 있다는 것은 잘 알려져 있다. 속도(즉, 전체 현상 속도)는 온도에 따라 복잡한 방식으로 변하며, 일반적으로 더 낮은 현상액 온도에서 '더 빠른' 레지스트 공정(즉, 더 낮은 노광량을 필요로 하는 공정)이라는 직관에 반하는 결과를 낳는다. 노광량 대 현상 속도(또는 억제제 농도 대 현상 속도) 곡선의 모양 또한 온도에 따라 상당히 달라지며, 이는 잠재적으로 상당한 성능 차이로 이어질 수 있다. 용해 속도에 대한 온도의 영향은 현상액 온도의 변화가 노광량에 의존하는 용해 속도의 변화를 주는 복잡한 거동을 보여준다. 한 노광량에서는 용해 속도에 대한 온도의 영향이 다른 노광량에서는 매우 다를 수 있다.$^9$ 용해 속도 모델을 사용하면 단순히 모델 파라미터의 현상액 온도에 따른 변화만 보여줌으로써 온도 효과에 대한 설명을 단순화할 수 있다.

[Figure 7.7]은 온도가 용해 속도에 어떻게 영향을 미칠 수 있는지에 대한 예를 보여준다. 일반적으로, 단순 반응 속도 제한 반응(kinetic rate-limited reactions)은 더 높은 온도에서 더 빠르게 진행될 것으로 예상된다(반응에 대해 양의 활성화 에너지(activation energy)를 나타냄).

[Figure 7.7] 노광량의 함수로서의 THMR-iP3650의 현상 속도(레지스트 두께의 중간 20%를 평균함). 서로 다른 현상액 온도에 대해 현상 노광량 응답의 모양 변화를 보여준다.
(그래프 축 레이블: Development Rate (nm/s) -> 현상 속도 (nm/s), Exposure Dose (mJ/cm$^2$) -> 노광량 (mJ/cm$^2$), 30 °C, 14 °C)

[Figure 7.8] 서로 다른 현상액 온도에 대한 THMR-iP3650의 최적 피팅(best-fit) 모델 비교는 $r_{\text{max}}$ 증가 및 용해 선택비 파라미터 $n$ 증가가 현상 속도 곡선의 모양에 미치는 영향을 보여준다
(그래프 축 레이블: Development Rate (nm/s) -> 현상 속도 (nm/s), Relative Inhibitor Concentration $m$ -> 상대적 억제제 농도 $m$, 30 °C, 14 °C) [Figure 7.7]에 나타난 거동은 분명히 그것보다 더 복잡하다. 높은 노광량에서는 현상액 온도를 높이면 현상 속도가 확실히 증가한다. 그러나 낮은 노광량에서는 그 반대이다. 따라서 현상액 온도는 용해 속도 곡선의 모양에 중대한 영향을 미친다. 이러한 거동에 대한 이유가 제안되었지만,$^{10}$ 여기서는 모델 파라미터를 사용하여 정량적으로 이 거동을 정확하게 설명하려고만 노력할 것이다.

용해 속도 거동을 현상 모델에 피팅함으로써, [Figure 7.8]과 같이 $r(m)$ 곡선의 온도에 따른 변화를 추론할 수 있다. 다시 말하지만, 결과는 높은 노광량(남아있는 억제제 농도가 낮은 경우)에서 더 높은 현상액 온도가 현상 속도를 증가시킴을 보여준다. 그러나 낮은 노광량(남아있는 억제제 농도가 높은 경우)에서는 그 반대이다. 원래 반응 속도 현상 모델의 용어를 사용하면, 현상액 온도를 높이는 것은 최대 현상 속도 $r_{\text{max}}$의 증가와 용해 선택비 파라미터 $n$의 증가를 야기했다.

[Figure 7.9]는 분석의 최종 결과를 보여준다. 두 파라미터 $r_{\text{max}}$와 $n$은 아레니우스 플롯(Arrhenius plot)에서 현상액 온도에 대해 플롯된다. i-line 레지스트 THMR-iP3650의 경우, $r_{\text{max}}$와 $n$에 대한 활성화 에너지는 각각 7.41 및 7.02 Kcal/mole이다.$^{11}$

모든 레지스트가 위에서 설명한 현상액 온도에 따른 단순하고 규칙적인 거동을 보이는 것은 아니다. 예를 들어 화학 증폭형 레지스트 Apex-E는 [Table 7.1]의 데이터에서 볼 수 있듯이 약 35 °C에서 최대 용해 선택비 $n$ 값을 보여준다. 더 광범위한 레지스트 배열에 대한 현상액 온도의 영향을 완전히 이해하기 위해서는 더 많은 연구가 필요하다.

## 7.1.7 현상액 노르말 농도

0.26 N(중량 퍼센트로 2.38 %)의 TMAH 현상액은 매우 널리 사용된다(거의 보편적인 표준이 될 정도로). 그러나 예상할 수 있듯이, 현상액 노르말 농도(developer normality)

[Figure 7.9] THMR-iP3650에 대한 (a) 최대 용해 속도 $r_{\text{max}}$ 및 (b) 용해 선택비 파라미터 $n$의 아레니우스 플롯
(그래프 축 레이블: Dissolution $r_{\text{max}}$ (nm/s) -> 용해 $r_{\text{max}}$ (nm/s), Dissolution $n$ -> 용해 $n$, 1000/Developer Temperature (K) -> 1000/현상액 온도 (K))

Table 7.1 Apex-E의 현상액 온도 의존적 모델링 파라미터 (0.26 N 현상액)$^{12}$

| 현상액 온도 (Developer Temperature) (°C) | $r_{\text{max}}$ (nm/s) | $r_{\text{min}}$ (nm/s) | $m_{\text{th}}$ | $n$ |
| :---: | :---: | :---: | :---: | :---: |
| 5 | $53.1 \pm 9.0$ | 1.18 | $0.571 \pm 0.036$ | $3.93 \pm 0.56$ |
| 10 | $68.0 \pm 10.9$ | 1.283 | $0.578 \pm 0.031$ | $4.17 \pm 0.52$ |
| 15 | $91.9 \pm 13.8$ | 1.35 | $0.586 \pm 0.028$ | $4.25 \pm 0.48$ |
| 20 | $115.7 \pm 14.1$ | 1.48 | $0.682 \pm 0.016$ | $4.79 \pm 0.49$ |
| 25 | $146.1 \pm 15.2$ | 1.55 | $0.637 \pm 0.015$ | $5.56 \pm 0.54$ |
| 30 | $177.8 \pm 16.0$ | 1.62 | $0.646 \pm 0.012$ | $6.36 \pm 0.55$ |
| 35 | $199.7 \pm 14.6$ | 2.56 | $0.693 \pm 0.008$ | $15.58 \pm 2.17$ |
| 40 | $196.2 \pm 13.1$ | 2.14 | $0.694 \pm 0.008$ | $11.25 \pm 1.32$ |
| 45 | $209.5 \pm 22.5$ | 1.83 | $0.665 \pm 0.014$ | $6.64 \pm 0.74$ |

(TMAH 농도)은 용해 속도에 큰 영향을 미친다. 일반적으로 노르말 농도가 높을수록 더 높은 용해 속도를 생성한다. 현상액 노르말 농도가 용해에 미치는 영향을 설명하는 방법으로 모델 계수를 다시 사용하면, 식 (7.6)은 파라미터 $r_{\text{max}}$와 $r_{\text{min}}$이 TMAH 농도의 증가와 함께 증가함을 시사한다. 중요한 용해 선택비 파라미터 $n$은 최적점(optimum)을 갖는 경향이 있으며, 본질적으로 매우 높거나 매우 낮은 노르말 농도에서는 0으로 떨어진다. 원래 반응 속도 모델 파라미터 $r_{\text{max}}$와 용해 선택비 파라미터 $n$은 화학 증폭형 레지스트 Apex-E에 대해 [Table 7.2]에 나타난 바와 같이 현상액 노르말 농도에 따라 변한다. 현상액 온도가 증가함에 따라, 서로 다른 현상액 노르말 농도가 $r_{\text{max}}$에 미치는 영향은 줄어든다. 여기의 데이터는 제한적이지만, $r_{\text{max}}$는 잘 알려진 현상을 보여준다. 즉, 임계 노르말 농도(critical normality)(약 0.1에서 0.15 N 사이)가 존재하여 그 이하에서는 현상이 진행되지 않는다($r_{\text{max}}$가 0이 됨). 현상액 온도와 노르말 농도가 용해 선택비 $n$에 미치는 복합적인 영향은 꽤 복잡하다.

Table 7.2 Apex-E의 현상액 온도 및 노르말 농도 의존적 모델링 파라미터$^{12}$

| 현상액 온도 (Developer Temperature) (°C) | 현상액 노르말 농도 (Developer Normality) | $r_{\text{max}}$ (nm/s) | $r_{\text{min}}$ (nm/s) | $m_{\text{th}}$ | $n$ |
| :---: | :---: | :---: | :---: | :---: | :---: |
| 20 | 0.195 | $45.9 \pm 7.9$ | 0.272 | $0.527 \pm 0.03$ | $5.26 \pm 1.00$ |
| 20 | 0.24425 | $90.9 \pm 11.3$ | 0.912 | $0.607 \pm 0.018$ | $5.41 \pm 0.61$ |
| 20 | 0.26 | $115.7 \pm 14.1$ | 1.482 | $0.682 \pm 0.016$ | $4.79 \pm 0.49$ |
| 35 | 0.195 | $78.1 \pm 12.9$ | 0.395 | $0.533 \pm 0.01$ | $17.33 \pm 2.18$ |
| 35 | 0.24425 | $151.3 \pm 13.1$ | 1.191 | $0.667 \pm 0.008$ | $11.10 \pm 1.14$ |
| 35 | 0.26 | $199.6 \pm 14.6$ | 2.562 | $0.693 \pm 0.008$ | $15.58 \pm 2.17$ |
| 40 | 0.195 | $118.5 \pm 94.6$ | 0.395 | $0.511 \pm 0.074$ | $8.72 \pm 1.93$ |
| 40 | 0.24425 | $182.9 \pm 12.4$ | 1.473 | $0.675 \pm 0.005$ | $16.44 \pm 1.62$ |
| 40 | 0.26 | $196.2 \pm 13.1$ | 2.135 | $0.694 \pm 0.008$ | $11.25 \pm 1.32$ |

현상액 노르말 농도 효과를 이해하는 중요한 이유 중 하나는 현상액 로딩(developer loading)의 영향을 더 잘 이해하기 위해서이다. 가장 인기 있는 현상 스타일 중 하나는 퍼들 현상(puddle development)으로, 현상 사이클의 대부분 동안 웨이퍼 위에 현상액 웅덩이(puddle)가 정지해 있는 방식이다. 이 현상 방법의 잠재적인 문제점 중 하나는, 특히 두꺼운 레지스트의 경우, 용해된 레지스트의 축적과 현상이 진행됨에 따라 현상액 내 –OH 농도의 감소이며, 이를 현상액 로딩이라고 부른다. 또한, 집적 회로가 다이(die) 전체에 걸쳐 매우 다른 패턴 밀도를 갖는 경우, 이 현상액 로딩 효과는 다이 전체에 걸쳐 다를 수 있다. 현상액 로딩이 증가함에 따라 현상 속도가 느려지므로, 그 결과 CD 불균일성의 추가적인 원인이 될 수 있다. 이 문제에 대한 일반적인 해결책은 퍼들 단계를 이중 퍼들(double puddle)로 나누는 것인데, 여기서는 각 퍼들이 현상 시간의 절반 동안 머무르게 하고 두 번째 퍼들을 형성하기 위해 신선한 현상액을 사용한다.

## 7.2 현상 대비

감광성 재료의 반응을 설명하기 위해 '대비(contrast)'를 사용하는 것은 100년 전으로 거슬러 올라간다. 허터(Hurter)와 드리필드(Driffield)는 노광량의 함수로서 사진 네거티브 플레이트의 광학 밀도(optical density)를 측정했다.$^{13}$ '완벽한 네거티브'는 노광량의 로그에 따라 광학 밀도의 선형적 변화를 나타내는 것이었다. 광학 밀도 대 로그-노광량의 플롯은 [Figure 7.10]의 허터-드리필드(H-D) 곡선(Hurter–Driffield (H–D) curve)에 나타난 바와 같이, 좋은 네거티브가 넓은 '정확한 표현의 구간'을 나타냄을 보여주었다. 허터와 드리필드는 선형 영역의 기울기 $\gamma$를 '현상 대비(development contrast)'라고 불렀다. $\gamma$ 값이 높은 네거티브는 노광될 때 감광성 에멀젼이 낮은 광학 밀도에서 높은 광학 밀도로 빠르게 변화하기 때문에 '고대비(high contrast)' 네거티브라고 불렸다. 물론, 고대비 필름은 쉽게 포화되므로 사진술에서 항상 바람직한 것은 아니다.

## 7.2.1 포토레지스트 대비의 정의

포토리소그래피는 사진 과학에서 진화했으며 많은 개념과 용어를 차용했다. 사진 건판을 노광할 때, 목표는 재료의 광학 밀도이다. 리소그래피에서 목표는 레지스트를 제거하는 것이다.

[Figure 7.10] 사진 네거티브(photographic negative)에 대한 허터-드리필드(H-D) 곡선의 예
Optical Density: 광학 밀도
Log (Exposure Dose): 로그(노광량)

[Figure 7.11] 대비를 측정하는 데 사용되는 양성 레지스트 특성 곡선
Relative Thickness Remaining: 상대 잔류 두께
Exposure Dose ($mJ/cm^2$): 노광량 ($mJ/cm^2$) 따라서 리소그래피에 대한 유사한 H-D 곡선은 현상 후 레지스트 두께 대 로그 노광량을 플롯한다. 실험적으로, 웨이퍼는 빈 유리판을 마스크로 사용하여 노광된다. 웨이퍼의 각 필드가 노광될 때, 하나의 웨이퍼에 광범위한 노광량이 조사되도록 노광량이 조절된다. 일반적인 노광 후 베이크(PEB) 및 현상 공정을 거친 후, 이 오픈 프레임(open-frame) 영역에 남아있는 두께가 각 노광량에 대해 측정된다([Figure 7.11]). 리소그래피 H-D 곡선(종종 특성 곡선(characteristic curve)이라고 불림)은 [Figure 7.10]에 나타난 완전한 H-D 곡선의 일부이다. 목표는 원하지 않는 포토레지스트를 완전히 제거하는 것이기 때문에, 일반적으로 모든 포토레지스트가 제거되어 H-D 곡선이 반응을 보이지 않는 에너지 범위가 존재한다. 그러나 만약 매우 두꺼운 포토레지스트가 사용되어 결코 완전히 제거될 수 없다면, 그 결과는 완전한 H-D 곡선의 'S'자 형태가 될 것이다. 초기 두께를 정규화하는 것이 일반적인 관행이다.

레지스트 두께를 1로 정규화하여, 리소그래피 H-D 곡선이 상대 잔류 두께를 나타내도록 한다.

허터와 드리필드의 $\gamma$ 정의를 따르며, *포토레지스트 대비(photoresist contrast)*는 전통적으로 두께가 0이 되는 지점에서 특성 곡선의 기울기로 정의되어 왔다. 따라서,

$$
\gamma_m = \pm \frac{1}{D} \frac{dz}{d \ln E} \bigg|_{E=E_0} \tag{7.21}
$$

여기서 $z$는 현상 중 제거된 레지스트 두께, $D$는 현상 전 레지스트 두께, $E$는 공칭 노광 에너지(nominal exposure energy), $E_0$는 $z = D$가 되는 에너지이다. $E_0$는 양성 포토레지스트의 경우 클리어링 도즈(clearing dose, 또는 *도즈 투 클리어(dose-to-clear)*)라고 하며, 음성 시스템의 경우 겔 도즈(gel dose)라고 한다. 식 (7.21)의 양의 부호는 양성 레지스트에 사용되고 음의 부호는 음성 시스템에 사용되어 $\gamma_m$ 값을 양수로 유지한다. 이 섹션의 나머지 부분에서는 양성 시스템을 예로 사용할 것이다. 그러나 결과는 음성 포토레지스트에도 쉽게 적용될 수 있다. [식 (7.21)에서 자연 로그 대신 밑이 10인 로그가 사용되기도 한다. 이 책에서는 항상 자연 로그를 사용할 것이다.]

사진 과학의 전통을 따라, 고대비(high-contrast) 포토레지스트는 '노광 부족(underexposed)' 레지스트(용해되지 않음)에서 '과노광(overexposed)' 레지스트(완전히 용해됨)로 빠르게 전환되는 것이다. 식 (7.21)의 전통적인 정의는 이 개념에 잘 맞는 것으로 보인다. 또한, 허터와 드리필드가 정의한 사진 대비(투과율의 로그 대 로그 노광량의 기울기)와 합리적으로 유사하다. 상대 두께(로그 두께와 유사) 대 로그 노광량의 기울기는 형태상 유사하다. 따라서 적절한 정의가 사용된 것으로 보인다.

그러나 식 (7.21)의 정의가 대비가 의미하는 바에 대한 우리의 기대와 맞지 않는 수많은 상황이 있다. 특히, 계면활성제가 포함된 현상액(surfactant-laden developers)의 사용은 측정된 대비 값을 극적으로 증가시키지만, 리소그래피 개선은 없다. 측정된 대비의 거동과 대비가 리소그래피에 미치는 영향에 대한 우리의 개념 사이에 이러한 명백한 불일치를 일으키는 원인은 무엇인가? 정의에 문제가 있는가, 아니면 측정 기술에 문제가 있는가? 이러한 질문은 대비의 개념을 확고한 이론적 기초 위에 놓고 관찰된 거동에 엄격한 분석을 적용함으로써 답할 수 있다.

회고의 이점을 살려, 대비의 전통적인 정의의 진화를 살펴보고 다른 정의를 제공해 보자. 사진에서 노광의 원하는 효과는 재료의 광학 밀도 변화이다. 포토리소그래피에서 원하는 효과는 현상 속도(development rate)의 변화이다. 이러한 현상 속도의 변화는 현상 후 레지스트 두께의 변화로 나타난다. 사진 H-D 곡선과 유사하게, 일반적인 포토레지스트에 대해 로그 현상 속도 대 로그 노광 에너지를 플롯해 보자. [Figure 7.12]는 그 결과를 보여준다. 이 그래프는 완전한 H-D 곡선을 제공하며 어떤 에너지 $E_0$에서 잘리지 않는다. *이론적 대비(theoretical contrast)*라고 불리는 새로운 대비의 정의를 다음과 같이 줄 수 있다.$^{14}$

$$
\gamma_{th} = \frac{d \ln r}{d \ln E} \tag{7.22}
$$

[Figure 7.12] 이론적 대비를 정의하는 데 사용되는 리소그래피 H-D 곡선
Development Rate (nm/s): 현상 속도 (nm/s)
Exposure Dose ($mJ/cm^2$): 노광량 ($mJ/cm^2$)

[Figure 7.13] 노광량에 따른 이론적 대비의 전형적인 변화. 이 데이터의 경우, FWHM 도즈 비율은 약 5.5이다.
Theoretical Contrast: 이론적 대비
Exposure Dose ($mJ/cm^2$): 노광량 ($mJ/cm^2$)

여기서 $r$은 현상 속도이다. 이론적 대비는 노광량의 함수가 되며, 매우 낮은 노광량과 매우 높은 노광량에서는 0이 된다는 점에 유의하라. $\gamma_{th}(E)$의 전형적인 플롯이 [Figure 7.13]에 나타나 있다. 이 곡선의 최대값뿐만 아니라 $\gamma_{th}(E)$ 함수의 너비도 리소그래피 성능에 영향을 미친다. 로그 노광 스케일에서 반치전폭(FWHM)에 상응하는 것은 최대값의 절반과 같은 대비를 제공하는 고에너지와 저에너지의 비율일 것이며, 이를 *FWHM 도즈 비율(FWHM dose ratio)*이라 부른다.

리소그래피 노광의 목표는 노광 에너지의 기울기(에어리얼 이미지(aerial image))를 현상 속도의 기울기로 바꾸는 것이다. 식 (7.22)로부터, 이 효과를 다음과 같이 표현하는 것은 매우 쉽다.

$$
\frac{d \ln r}{dx} = \gamma_{th} \frac{d \ln I}{dx} \tag{7.23}
$$

여기서 $I$는 에어리얼 이미지 강도이고 $x$는 인쇄되는 피처(feature) 중심으로부터의 수평 거리이다. 이 방정식은 *리소그래피 이미징 방정식(Lithographic Imaging Equation)*이라고 불린다(9장에서 더 자세히 다룰 것이다). 좌변의 항은 현상 속도의 공간적 기울기이다. 노광된 영역과 비노광된 영역을 구별하기 위해서는 이 기울기가 가능한 한 큰 것이 바람직하다. 식 (7.23)의 우변은 에어리얼 이미지의 로그 기울기를 포함한다. 이 항은 에어리얼 이미지의 품질, 또는 대안적으로 마스크 가장자리 위치에 대해 이미지에 포함된 정보의 양을 나타낸다. 레지스트의 노광된 부분과 비노광된 부분 사이의 큰 현상 기울기를 달성하기 위해서는 큰 노광 기울기와 높은 포토레지스트 대비가 필요하다. 또한, 대비는 노광량의 함수이므로 충분히 넓은 노광량 범위에 걸쳐 이론적 대비가 높게 유지되는 것이 중요하다(즉, FWHM 도즈 비율이 커야 한다). 이는 또한 $r_{max}/r_{min}$이 커야 한다는 것과도 동등하다(섹션 7.2.4 참조).

## 7.2.2 대비 정의 비교

이제 이론적 대비 정의를 기존의 측정된 대비 $\gamma_m$과 비교할 수 있다. 기존의 H-D 곡선 측정에 대한 현상 후 잔류 두께는 오픈 프레임 노광에 대한 현상 속도의 정의를 적분하여 설명할 수 있다.

$$
r = \frac{dz}{dt}, \quad \int_0^{t_{dev}} dt = t_{dev} = \int_0^z \frac{dz'}{r(z')} \tag{7.24}
$$

여기서 $t_{dev}$는 최종 현상 시간이다. 현상 속도가 노광량뿐만 아니라 레지스트 내부 깊이 $r(E, z)$의 함수라는 것을 알고, 우변 방정식의 양변을 로그 노광에 대해 미분하면 다음과 같다.

$$
0 = -\int_0^z \frac{dr}{d \ln E} \frac{dz'}{r^2(z')} + \frac{1}{r(z)} \frac{dz}{d \ln E} \tag{7.25}
$$

재정리하면,

$$
\frac{1}{D} \frac{dz}{d \ln E} = \frac{r(z)}{D} \int_0^z \frac{d \ln r}{d \ln E} \frac{dz'}{r(z')} \tag{7.26}
$$

이 식을 $E = E_0$ (즉, $z = D$)에서 평가하고 측정된 대비와 이론적 대비의 정의를 사용하면 다음과 같다.

$$
\gamma_m = \frac{r(z=D)}{D} \int_0^D \gamma_{th} \frac{dz}{r(z)} \tag{7.27}
$$

만약 현상 속도가 레지스트 두께 전체에 걸쳐 변하지 않는다면, 식 (7.27)은 측정된 대비 값과 이론적 대비 값이 같다고 예측함을 쉽게 보일 수 있다. 그러나 만약 현상 속도가 레지스트 내부 깊이에 따라 변한다면, 측정된 대비는 이론적 대비에 대한 좋은 측정을 제공하지 못한다.

표면 억제(surface inhibition)(예를 들어, 현상액 내의 계면활성제에 의해 유발됨)의 경우를 고려해 보자. 레지스트 상단의 현상 속도는 하단보다 훨씬 낮을 것이다. 따라서 식 (7.27)은 측정된 대비가 이론적 대비에 1보다 큰 어떤 수를 곱한 것과 같을 것임을 보여준다. 표면 현상 속도가 0으로 갈수록 측정된 대비는 이론적 대비 값과 무관하게 무한대가 된다. 마찬가지로, 흡수는 측정된 대비 값을 인위적으로 낮게 만든다. 모든 레지스트는 어느 정도 깊이 의존적 용해 거동을 보일 것이므로, 기존의 측정된 대비가 실제 레지스트 대비의 정확한 척도가 되는 경우는 드물다. 이 두 가지 경우는 식 (7.27)을 사용하여 자세히 탐구할 수 있다.

흡수의 경우, 현상 속도가 식 (7.19)에 주어진 $z$-의존성을 따른다고 가정해 보자. 또한 이론적 대비는 일정하다고(즉, 레지스트 두께 전체에 걸쳐 모든 노광량이 [Figure 7.12]의 거의 선형적인 영역 범위 내에 있다고) 가정하자. 그러면,

$$
\gamma_m = \frac{r(z=D)}{D} \int_0^D \gamma_{th} \frac{dz}{r(z)} = \frac{r(0)e^{-\alpha n D}}{D} \gamma_{th} \int_0^D \frac{dz}{r(0)e^{-\alpha n z}} \tag{7.28}
$$

적분을 풀면,

$$
\gamma_m = \gamma_{th} \left( \frac{1 - e^{-\alpha n D}}{\alpha n D} \right) \tag{7.29}
$$

이 결과의 거동은 상대적으로 작은 흡수($\alpha n D \ll 1$)의 경우를 고려하고 지수 함수의 테일러 전개를 2차 항까지 취함으로써 쉽게 볼 수 있다.

$$
\gamma_m = \gamma_{th} \left( \frac{1 - e^{-\alpha n D}}{\alpha n D} \right) \approx \gamma_{th} \left( 1 - \frac{\alpha n D}{2} \right) \tag{7.30}
$$

따라서 흡수는 대략 $\alpha n D$에 비례하는 양만큼 측정된 대비를 감소시킨다. 또한 9장에서 보게 되겠지만, 용해 선택성 매개변수 $n$은 이론적 대비에 정비례한다. 따라서 흡수가 존재할 때 이론적 대비가 증가하면 측정된 대비는 부분적으로만 증가하게 된다.

표면 억제(surface inhibition)는 측정된 대비를 이론적 대비보다 크게 만들 것이다. 이론적 대비는 일정하지만 현상 속도의 깊이 의존성이 식 (7.17)의 표면 억제 함수에 의해 지배되는 경우를 다시 고려해 보자. 또한, $D \gg \delta$라고 가정하여 레지스트 바닥에서의 현상 속도가 벌크(bulk) 현상 속도와 거의 같다고 하자. 측정된 대비는 다음과 같이 될 것이다.

$$
\gamma_m = \frac{r_B}{D} \gamma_{th} \int_0^D \frac{dz}{r_B [ 1 - (1 - r_0)e^{-z/\delta} ]} \tag{7.31}
$$

적분을 풀면,

$$
\gamma_m = \gamma_{th} \left[ 1 - \frac{\delta}{D} \ln(r_0) \right] \tag{7.32}
$$

상대 표면 속도 $r_0$가 0으로 갈수록 측정된 대비는 무한대로 간다. 예를 들어, 표면 억제 깊이가 레지스트 두께의 20%이고 상대 표면 속도가 0.1이라면, 측정된 대비는 이론적 대비보다 약 50% 더 높을 것이다.

만약 상대 표면 속도가 0.01이라면, 측정된 대비는 실제 값의 약 두 배가 될 것이다.

위에서 논의한 특성 곡선의 문제점들은 종종 매우 심각하다. 흡수는 주어진 레지스트에 대해 쉽게 특성화를 할 수 있고 측정된 대비를 흡수 효과에 대해 보정할 수 있지만, 표면 억제는 측정된 대비에서 그 영향을 제거할 수 있을 만큼 충분한 정확도로 특성화되는 경우가 거의 없다. 결과적으로, 도즈 투 클리어(dose-to-clear) 측정 외의 다른 목적으로 특성 곡선을 사용하는 리소그래피 엔지니어는 거의 없다. 대신, 이론적 대비는 현상 속도 모니터(섹션 7.4 참조)를 사용하여 직접 측정되는 경우가 가장 많다(측정되는 경우에 한해서).

## 7.2.3 실용적 대비(The Practical Contrast)

포토레지스트 대비 측정의 한 가지 가능한 개선책은 피터 그워즈(Peter Gwozdz)가 '*실용적 대비(practical contrast)*'라고 부르는 방법을 사용하는 것이다. 기존의 측정과 같이 오픈 프레임 노광에 대해 노광량의 함수로 잔류 레지스트 두께를 측정하는 대신, 실용적 대비는 각 오픈 프레임을 클리어(clear)하는 데 필요한 현상 시간을 측정한다. 상당히 느리게 현상되는 레지스트(많은 g-라인 및 i-라인 레지스트에 해당)의 경우, 클리어 시간은 스톱워치를 사용하여 시각적으로 측정할 수 있다. 클리어 시간 대 노광량을 로그-로그 스케일(log-log scale)로 플롯하면 기울기가 이론적 대비의 음수인 곡선을 얻는다.

이것이 사실임을 확인하기 위해, 현상 속도에 대한 노광량의 영향이 $z$-의존성으로부터 분리될 수 있는 레지스트를 고려해 보자.

$$
r(E,z) = f(E)g(z) \tag{7.33}
$$

이러한 분리 가능한 거동은 앞서 논의된 흡수 및 표면 억제 효과에 대해 가정되었다. 그러면 이론적 대비는 다음과 같이 표현될 수 있다.

$$
\gamma = \frac{\partial \ln r}{\partial \ln E} = \frac{\partial \ln f}{\partial \ln E} \tag{7.34}
$$

클리어되는 시간은 $z=D$일 때 식 (7.24)에 의해 주어질 것이다.

$$
t_{clear} = \int_0^D \frac{dz}{r(z)} = \frac{1}{f(E)} \int_0^D \frac{dz}{g(z)} \tag{7.35}
$$

식 (7.35)의 우변에 있는 적분은 상수(노광량과 무관)이므로, 클리어 시간(time-to-clear)은 $f(E)$에 반비례하고 다음과 같다.

$$
\gamma = \frac{\partial \ln f}{\partial \ln E} = -\frac{\partial \ln t_{clear}}{\partial \ln E} \tag{7.36}
$$

불행히도, 현상 속도 모니터(섹션 7.4 참조)와 같은 자동화된 장비 없이는 클리어 시간의 정확한 측정이 어려운 경우가 많다. 최대 현상 속도가 수백 nm/s이고 두께가 500 nm 이상인 g-라인 및 i-라인 레지스트의 경우, 가장 작은 클리어 시간은 수 초가 된다. 많은 248-nm 화학 증폭형 레지스트(chemically amplified resists)의 경우, 최대 현상 속도는 1000–5000 nm/s이고 두께는 수백 나노미터로 낮아, 꽤 넓은 노광량 범위에 걸쳐 클리어 시간이 1초 미만일 것이다. 하지만 다행스럽게도, 클리어 시간 대 노광량 곡선의 가파른 '고대비' 부분은 반드시(어느 정도 좋은 레지스트라면) 현상 시간(일반적으로 45–90초) 정도의 클리어 시간 값을 가져야 한다. 따라서 목표가 전체 대비 대 노광량 함수보다는 최대 대비를 측정하는 것이라면, 실용적 대비 접근법은 꽤 잘 작동할 수 있다.

## 7.2.4 $\gamma$와 $r_{max}/r_{min}$ 사이의 관계

섹션 7.1.1의 끝에서 간략히 언급했듯이, 좋은 현상 속도 함수는 높은 용해 선택성 매개변수 $n$뿐만 아니라 큰 비율 $r_{max}/r_{min}$을 갖는다. 현상 대비의 맥락에서, 이 두 가지 요구 사항은 레지스트가 높은 최대 대비와 큰 FWHM 도즈 비율을 가져야 한다는 것과 동등하다([Figure 7.13] 참조). 작동 관계를 더 명시적으로 보기 위해, $\gamma(E)$ 함수가 가우시안 형태(로그 노광 스케일에서)라고 가정해 보자.

$$
\gamma(E) = \gamma_{max} e^{-(\ln E - \ln E^*)^2 / 2\sigma^2} \tag{7.37}
$$

여기서 $\gamma_{max}$는 최대 대비이고 $E^*$는 최대 대비를 제공하는 노광량이다. FWHM 도즈 비율은 다음과 같이 주어질 것이다.

$$
\frac{E_{1/2}}{E_{-1/2}} = \exp(2\sigma \sqrt{2 \ln 2}) \approx \exp(2.355\sigma) \tag{7.38}
$$

식 (7.37)을 $\ln E$에 대해 적분하면 대비 곡선에 대한 오차 함수(error function) 형태가 나온다. 0과 무한대 노광량의 극한을 사용하여 $r_{max}$와 $r_{min}$을 정의하면 다음과 같다.

$$
\ln \left( \frac{r}{\sqrt{r_{max}r_{min}}} \right) = \ln \left( \sqrt{\frac{r_{max}}{r_{min}}} \right) \text{erf} \left( \frac{\ln(E/E^*)}{\sqrt{2}\sigma} \right) \tag{7.39}
$$

여기서

$$
\sigma = \frac{1}{\sqrt{2\pi}\gamma_{max}} \ln \left( \frac{r_{max}}{r_{min}} \right) \tag{7.40}
$$

식 (7.38)과 (7.40)을 결합하면,

$$
\frac{1}{\gamma_{max}} \ln \left( \frac{r_{max}}{r_{min}} \right) = \sqrt{\frac{\pi}{4 \ln 2}} \ln \left( \frac{E_{1/2}}{E_{-1/2}} \right) \approx 1.06 \ln \left( \frac{E_{1/2}}{E_{-1/2}} \right) \tag{7.41}
$$

필요한 FWHM 도즈 비율은 에어리얼 이미지에 의해 결정되며, 공간 내 최대 강도 대 라인 가장자리에서의 강도의 비율(일반적으로 2–4의 값을 가짐)에 비례한다. 따라서 필요한 최대 대 최소 현상 속도 비율은 다음과 같다.

$$
\frac{r_{max}}{r_{min}} \sim e^{a \gamma_{max}}, \quad 1 < a < 2 \quad \text{또는} \quad \frac{r_{max}}{r_{min}} \sim \left( \frac{E_{1/2}}{E_{-1/2}} \right)^{\gamma_{max}} \tag{7.42}
$$

식 (7.42)는 더 높은 대비를 가진 레지스트가 그 대비를 효과적으로 사용하기 위해서는 더 높은 $r_{max}/r_{min}$을 필요로 한다는 흥미로운 결과를 제공한다. 대비가 두 배가 되면 현상 속도 비율은 제곱이 되어야 한다. 예를 들어, 도즈 비율이 2이고 최대 대비가 10이라면, 최대 대 최소 현상 속도 비율은 다음과 같아야 한다. 적어도 1000이어야 한다. 그러나 동일한 도즈 비율에 대해, 최대 대비가 15라면 더 높은 대비를 완전히 활용하기 위해 $r_{max}/r_{min}$이 30,000보다 커야 한다.

## 7.3 현상 경로(The Development Path)

지금까지 이 장에서의 논의 대부분은 노광량이나 레지스트 화학 조성이 어떻게 현상 속도로 변환되는지에 관한 것이었다. 에너지의 공간적 분포는 화학 물질의 공간적 분포로 바뀌고, 이는 다시 용해 속도의 공간적 분포로 바뀐다. 그러나 용해 속도의 공간적 분포는 어떻게 실제 레지스트 프로파일로 변하는가? 현상 중에 레지스트-현상액 경계면(front)은 시간과 공간을 통해 어떻게 전파되는가?

앞서 설명한 특성 곡선 실험과 같은 대면적 오픈 프레임 노광의 1차원적인 경우, 레지스트-현상액 계면의 전파는 엄격하게 $z$-방향이며, 주어진 지점에서의 현상 속도는 계면이 $z$방향 아래로 이동하는 속도와 같다. 더 일반적인 경우, 우리는 현상 시간을 통해 레지스트 표면의 위치를 추적하여 현상 경로를 정의할 수 있다([Figure 7.14]). 이 경로는 현상 주기 전체에 걸쳐 항상 레지스트 표면에 수직인 방향을 가질 것이다. 주어진 시간에 이 경로를 따른 길이를 $s$라고 하면, 현상 속도는 다음과 같다.

$$
r = \frac{ds}{dt} \tag{7.43}
$$

그러면 문제는 총 현상 시간에 도달할 때까지 레지스트의 공간적으로 변하는 용해 특성에 의해 주어진 속도로 이 경로를 따라가는 것이다. 따라서 현상 속도의 일반적인 정의를 적분하면 경로 적분(path integral)을 얻는다.

$$
t_{dev} = \oint_{path} \frac{ds}{r(x,y,z)} \tag{7.44}
$$

[Figure 7.14] 전형적인 현상 경로
Development Path: 현상 경로
Resist: 레지스트
Substrate: 기판이 경로 적분을 푸는 수학적 문제를 다루기 전에, 이 경로에서 예상되는 몇 가지 일반적인 특성을 고려해 보자. 경로는 항상 수직으로 시작한다(레지스트 표면이 수평이므로). 만약 최종 레지스트 프로파일이 거의 수직인 측벽이라는 목표에 가깝다면, 경로는 반드시 거의 수평으로 끝나야 한다. 따라서 우리는 수직으로 시작해서 레지스트 두께를 통해 아래로 이동한 다음, 수평으로 방향을 바꿔 레지스트 가장자리에서 멈추는 경로를 예상해야 한다([Figure 7.14] 참조).

## 7.3.1 오일러-라그랑주 방정식(The Euler–Lagrange Equation)

현상 경로 적분을 푸는 첫 번째 단계는 위치의 관점에서 경로를 매개변수화하는 것이다. 간단히 하기 위해, 3차원으로 쉽게 확장될 수 있지만 2차원 문제 $s(x,z)$만 고려할 것이다. 선형으로 근사할 수 있을 만큼 충분히 작은 경로의 한 구간을 고려해 보자([Figure 7.15]). 다음은 명확하다.

$$
\Delta s = \sqrt{\Delta x^2 + \Delta z^2} = \Delta x \sqrt{1 + \left( \frac{\Delta z}{\Delta x} \right)^2} \tag{7.45}
$$

미분소를 0으로 보내면,

$$
ds = dx \sqrt{1 + z'^2} \tag{7.46}
$$

여기서 $z'$은 주어진 지점에서의 현상 경로의 기울기이다. 그러면 경로 적분은 다음과 같이 된다.

$$
t_{dev} = \int_{x_0}^x \frac{dx \sqrt{1 + z'^2}}{r(x,z)} \tag{7.47}
$$

여기서 경로는 $(x_0, 0)$에서 시작하여 $(x, z)$에서 끝난다.

분명히 식 (7.47)을 풀기 위해서는 위치 함수로서의 현상 속도뿐만 아니라 경로를 따라 모든 지점에서의 경로의 기울기도 알아야 한다. 하지만 현상 경로는 어떻게 결정하는가? 물리적 통찰력과 수학적 방법이 모두 활용되어야 한다. 어떤 경로가 선택되는지에 대한 물리적 제약은 *최소 작용의 원리(principle of least action)*라고 불린다. [Figure 7.15] 경로 길이 $s$를 $x$와 $z$에 관련시키는 현상 경로의 한 구간
$\Delta z$, $\Delta x$, $\Delta s$
Path: 경로

취해지는 경로는 시작점에서 끝점까지 최소의 시간으로 가는 경로일 것이다. 이것이 왜 사실이어야 하는지 보려면, 최소 시간 경로와 경쟁하는 다른 경로를 상상해 보라. 경쟁하는 경로가 $(x,z)$ 지점에 도달할 때쯤이면, 더 빠른 경로는 이미 그곳에 도달했을 것이고, 따라서 그 지점의 포토레지스트를 제거했을 것이다! 그러므로 오직 최소 시간 경로만이 살아남는다.

최소 작용의 원리는 식 (7.47)의 적분을 최소화하는 경로를 찾아야 함을 의미한다. 변분법의 기본적인 결과에 따르면, 일반적인 적분

$$
\int f(x,z,z') dx \tag{7.48}
$$

은 오일러-라그랑주 방정식

$$
\frac{\partial f}{\partial z} - \frac{d}{dx} \left( \frac{\partial f}{\partial z'} \right) = 0 \tag{7.49}
$$

이 만족될 때마다 최소값 또는 최대값을 갖는다. 오일러-라그랑주 접근법을 현상 경로에 적용하면, 최소 시간 경로는 다음의 2계 비선형 미분 방정식을 만족하는 경로가 될 것이다.

$$
z'' + (1+z'^2) \left( \frac{\partial \ln r}{\partial z} - z' \frac{\partial \ln r}{\partial x} \right) = 0 \tag{7.50}
$$

(흥미로운 여담으로, 물리학에는 문제를 해결하기 위해 최소 작용의 원리가 오일러-라그랑주 기법과 결합된 많은 문제들이 있다. 광학에서는 기하 광학 기법이 다른 굴절률을 가진 재료를 통과하는 빛의 경로를 추적하는 데 사용된다. 페르마의 원리는 빛이 이동 시간을 최소화하는 경로를 사용할 것이라고 말하며, 이는 최소 작용의 원리이다. 광선은 여기서 논의된 현상 경로와 동등한 경로를 따른다. 광경로 길이, 또는 동등하게 광학 위상은 이 문제에서 현상 시간을 나타내며, 파면(상수 위상의 표면)은 레지스트 프로파일(상수 현상 시간의 표면)과 동등하다. 굴절률은 $1/r$과 동등하다.)

오일러-라그랑주 방정식의 동등한 공식화는 해밀턴-자코비 방정식이다. 일정한 현상 시간의 표면(즉, 레지스트 표면)은 해밀턴-자코비 방정식에 의해 정의된다.

$$
\left( \frac{\partial t}{\partial x} \right)^2 + \left( \frac{\partial t}{\partial z} \right)^2 = \frac{1}{r^2} \tag{7.51}
$$

(이 방정식은 기하 광학의 아이코날 방정식(Eikonal equation)과 동등하다.) 해밀턴-자코비 공식화는 '광선 추적(ray-trace)'과 같은 계산에 유용한데, 여기서 각 지점의 용해 속도는 $x$- 및 $z$-성분으로 분해되고 광선의 궤적은 시간에 따라 추적된다.

## 7.3.2 $z$-의존성이 없는 경우(The Case of No $z$-Dependence)

일반적인 현상 문제에 대한 식 (7.50)의 해는 거의 항상 광범위한 수치 기법을 필요로 할 것이다. 그러나 해석적 해를 산출하는 몇 가지 단순화된 경우가 있다. 현상 속도가z에 따라 변하지 않는다(흡수 없음, 정재파 없음 등). 오일러-라그랑주(Euler-Lagrange) 방정식은 다음과 같이 단순화된다.

$$
z'' = z'(1 + z'^2) \frac{\partial \ln r}{\partial x}
$$

이 방정식은 $z = 0$에서 $z' = \infty$ 및 $x = x_0$인 경계 조건(즉, 경로가 $x = x_0$에서 수직으로 시작됨)으로 직접 적분하여 풀 수 있으며, 다음을 제공한다.

$$
\frac{r(x)}{r(x_0)} = \frac{z'}{\sqrt{1 + z'^2}} \quad \text{또는} \quad z' = \frac{r(x)}{\sqrt{r^2(x_0) - r^2(x)}}
$$

실제 경로 $z(x)$는 식 (7.53)을 적분하여 유도할 수 있다.

$$
z = \int_{x_0}^x \frac{r(x)}{\sqrt{r^2(x_0) - r^2(x)}} \, \text{d}x
$$

그리고 현상 시간은 식 (7.53)을 식 (7.47)에 대입하여 다음과 같이 된다.

$$
t_{\text{dev}} = \int_{x_0}^x \frac{r(x_0)}{r(x)\sqrt{r^2(x_0) - r^2(x)}} \, \text{d}x
$$

여기서 점 $(x, z)$는 경로의 끝점이며 따라서 최종 레지스트 프로파일 상의 점이다. 주어진 현상 속도 공간 분포 $r(x)$에 대해, 최종 레지스트 프로파일은 [Figure 7.16]과 같이 다양한 $x_0$ 값(즉, 경로의 다양한 시작점)에 대해 적분 (7.54)와 (7.55)를 풀고, 경로들을 연결하여 등현상 시간 표면을 형성함으로써 결정된다.

[Figure 7.16] 많은 현상 경로의 계산이 최종 레지스트 프로파일의 결정으로 이어지는 방법의 예
Resist: 레지스트식 (7.55)의 흥미로운 형태는 문제에 대한 물리적 통찰을 보여준다. 식 (7.55)와 (7.53)을 다른 방식으로 결합하면,

$$
t_{\text{dev}} = \frac{1}{r(x_0)} \int_{x_0}^x \frac{1 + z'^2}{z'} \, \text{d}x = \frac{1}{r(x_0)} \int_{x_0}^x \frac{1}{z'} \, \text{d}x + \frac{z(x)}{r(x_0)}
$$

이 식의 우변은 현상을 수평 및 수직 성분으로 분할하는 것처럼 보인다. $z/r(x_0)$ 항은 $x_0$에서 시작하여 경로의 바닥과 동일한 $z$ 값까지 수직으로 현상하는 데 필요한 시간이다. 우변의 첫 번째 항(적분)은 $x_0$에서 $x$까지 수평으로 현상하는 데 소요된 유효 시간이다.

## 7.3.3 분리 가능한 현상 속도 함수의 경우

조사해 볼 만한 또 다른 흥미로운 사례는 현상 속도 함수 $r(x,z)$가 입사 선량(dose) $E$만의 함수와 선량에 독립적인 공간 변수들의 함수로 분리 가능한 경우이다.

$$
r(E, x, z) = f(E)g(x, z)
$$

일반적으로, 앞서 논의된 동역학적 현상 모델 중 어느 것도 이 기준을 충족하지 않는다. 그러나 이러한 분리 가능성은 기존 레지스트에 대한 반응 제어(reaction-controlled) 원본 동역학적 현상 모델의 경우 거의 참이다. 적당히 낮은 선량과 표백(bleaching)이 없는 경우, 잠상(latent image)은 대략 다음과 같다.

$$
m(x, z) = \exp[-CEI_r(x, z)] \approx 1 - CEI_r(x, z)
$$

최소 현상 속도를 무시하면, 이 근사된 잠상은 선량의 거듭제곱에 비례하는 현상 속도를 제공한다.

$$
r(x, z) = r_{\max}(1 - m(x, z))^n + r_{\min} \approx r_{\max}(CE)^n (I_r(x, z))^n
$$

분명히, 분리 가능성을 달성하기 위해 노광 및 현상 함수에 가해지는 제약과 근사는 수없이 많고 심각하다. 그럼에도 불구하고 분리 가능성 가정은 매우 유용할 수 있다. 다른 방식으로 보면, 분리 가능성은 일정한 이론적 콘트라스트(contrast)를 가정함으로써 달성될 수 있다. 이론적 콘트라스트의 정의인 식 (7.22)를 일정한 콘트라스트의 경우에 대해 적분하면 다음을 얻는다.

$$
r(x, z) \propto E^\gamma (I_r(x, z))^\gamma
$$

$n = \gamma$일 때 식 (7.59)와 (7.60)은 동일하다. 따라서 현상 경로에서 레지스트가 경험하는 선량의 범위가 H-D 곡선의 선형 영역 내에 들어갈 만큼 충분히 작다면 분리 가능성을 가정할 수 있다.
분리 가능성은 흥미로운 결과로 이어진다. 식 (7.57)을 사용하면,

$$
\frac{\partial \ln r}{\partial z} = \frac{\partial \ln g}{\partial z}, \quad \frac{\partial \ln r}{\partial x} = \frac{\partial \ln g}{\partial x}
$$

그리고 오일러-라그랑주 방정식 (7.50)은 입사 선량과 완전히 독립적이 된다. 다시 말해서, 선량이 변경되어도 현상 경로는 변하지 않는다. 즉,현상은 단지 그 경로를 다른 속도로 따라갈 뿐이다. 이 아이디어를 정의된 현상 경로 식 (7.47)에 적용하면,

$$
f(E)t_{\text{dev}} = \int_{x_0}^x \frac{\text{d}x\sqrt{1 + z'^2}}{g(x, z)} = c, \quad \text{상수}
$$

예를 들어, $f(E) = E^\gamma$라고 하자. 선량이 증가하면, $x_0$에서 $x$로 가는 데 동일한 경로가 사용되지만, 더 짧은 시간에 도달한다.

## 7.3.4 레지스트 측벽 각도

현상 경로는 레지스트 프로파일에 대해 더 많은 것을 이해하는 데 도움을 줄 수 있다. 경로는 항상 레지스트 프로파일에 수직이므로, 경로를 아는 것은 프로파일의 측벽 각도(프로파일이 수평 기판과 이루는 각도)를 알려준다. 즉, 측벽 각도의 탄젠트는 현상 경로 기울기의 역수가 될 것이다. 현상 속도에 $z$-변화가 없는 경우, 식 (7.53)은 다음으로 이어진다.

$$
\cos \theta = \frac{r(x)}{r(x_0)}
$$

목표는 측벽 각도를 $90^\circ$에 가깝게 만들고, 따라서 $\cos \theta \approx 0$으로 만드는 것이다. 이는 경로 끝에서의 현상 속도를 경로 시작에서의 속도에 비해 매우 작게 만듦으로써 달성된다. 다시 말해, 수평으로 현상하는 데 소요된 시간에 비해 수직으로 현상하는 데 소요된 시간이 매우 적을 때 좋은 레지스트 프로파일을 얻는다.

앞서 언급했듯이, 현상 경로에 대한 일반적인 해를 구하려면 수치적 방법이 필요하다. 그러나 최종 레지스트 측벽 각도에 대해 더 많은 것을 밝혀주는 흥미로운 극한을 관찰할 수 있다. $z$에 따른 현상 속도의 변화가 없는 경우, 측벽 각도는 식 (7.63)으로 주어지며 경로 끝에서의 현상 속도를 매우 작게 만듦으로써 $90^\circ$에 가깝게 만들 수 있다. 그러나 현상 속도에 깊이 의존성이 존재하는 경우, 다른 제한 측벽 각도가 있다. 합리적으로 좋은 레지스트 프로파일을 가정하고 경로의 끝 근처에서 오일러-라그랑주 방정식 (7.50)을 고려해보자. 그러한 경우, 경로 기울기는 작을 것이고 $z'^2 \ll 1$이므로,

$$
z'' \approx z' \frac{\partial \ln r}{\partial x} - \frac{\partial \ln r}{\partial z}
$$

$z'$의 가능한 최소값(따라서 가능한 최고의 레지스트 측벽 각도)은 $z'' = 0$일 때 발생할 것이다. 따라서,

$$
z'_{\min} = \frac{\partial \ln r / \partial z}{\partial \ln r / \partial x}
$$

흡수만이 레지스트 깊이 방향으로 현상 속도 변화를 일으키는 경우를 다시 고려해보자. 식 (7.19)의 간단한 흡수 모델을 사용하면,리소그래피 이미징 방정식 (7.23), 그리고 용해 선택성 파라미터를 콘트라스트로 근사하면,

$$
z'_{\min} \approx \frac{\alpha}{\partial \ln I / \partial x}
$$

식 (7.66)에서 주어진 흡수가 있을 때의 최소 경로 기울기는 경로 끝에서의 현상 속도가 0이 될 때 얻어진다. 유한한 현상 속도의 경우, 경로 끝 근처의 경로 기울기는 대략 다음과 같이 주어진다.

$$
z'_{\text{end}} \approx \frac{\alpha}{\partial \ln I / \partial x} + \frac{r(x)}{r(x_0)}
$$

이 결과는 다음 섹션에서 특정 경우에 대해 유도될 것이지만, 일반적으로 거의 참이다.

## 7.3.5 현상 기울기가 일정한 경우

분석적으로 탐구할 수 있는 또 다른 흥미로운 사례는 현상 속도의 공간 로그 기울기가 일정한 경우이다. 다음과 같이 가정하자.

$$
\frac{\partial \ln r}{\partial x} = -a, \quad \frac{\partial \ln r}{\partial z} = -b
$$

여기서 $a$와 $b$는 상수이다. 이 상수들을 이전과 같이 해석하면, $a$는 레지스트 콘트라스트에 이미지 로그 기울기를 곱한 것과 비슷하다. 항 $b$는 콘트라스트에 흡수 계수를 곱한 것이다. $a$와 $b$ 모두 양수임에 유의하라. 오일러-라그랑주 방정식은 $z=0$에서 $x=x_0$, $z'=\infty$인 경계 조건으로 직접 적분하여 풀 수 있다. 결과에 대한 대수적 조작 후,

$$
\exp\left[-a(x - x_0)\left(1 + \frac{b^2}{a^2}\right)\right] = \left[\frac{z' - b/a}{\sqrt{1 + z'^2}}\right]\exp\left[\frac{b}{a}\cot^{-1}(z')\right]
$$
