Repository: j-h-suh/semi-handbook

# 세미에이아이 핸드북 시리즈

> AI/ML 엔지니어를 위한 인터랙티브 기술 핸드북 플랫폼

## 소개

AI/ML 엔지니어가 실무에 필요한 도메인 지식을 **소프트웨어 엔지니어의 관점**으로 학습할 수 있는 온라인 교재 시리즈입니다. 인터랙티브 다이어그램, 수식 렌더링, AI 어시스턴트가 내장되어 있습니다.

## 핸드북 시리즈

### 📘 반도체 핸드북 (`/semi`)

반도체 산업에 진입하는 AI/ML 엔지니어를 위해, 웨이퍼부터 칩까지의 제조 공정을 설명합니다.

| Part | 내용 | 챕터 수 |
|------|------|---------|
| 들어가며 | 이 책의 목적과 독자 | 1 |
| Part 1 | 반도체 제조 기초 | 10 |
| Part 2 | 포토리소그래피 심화 | 14 |
| Part 3 | 수율 공학과 결함 분석 | 9 |
| Part 4 | AI와 반도체 제조 | 10 |
| Part 5 | 실무 레퍼런스 | 4 |

### 📗 통계학 핸드북 (`/stats`)

sklearn은 쓸 줄 알지만 통계적 검증은 자신 없는 ML 엔지니어를 위한 실전 통계학 입문서입니다.

| Part | 내용 | 챕터 수 |
|------|------|---------|
| 들어가며 | 왜 이 핸드북을 썼는가 | 1 |
| Part 1 | 기술통계 | 5 |
| Part 2 | 확률과 분포 | 6 |

File: next/fpol/chapters/ch10.md (part 1 of 2)
# 제10장: 해상도 향상 기술

# 10 해상도 향상 기술 (Resolution Enhancement Technologies)

일반적으로, 임의의 물체에 대한 최적의 이미지 품질은 수차가 없는 고전적 이미징 시스템을 사용하여 얻을 수 있다. 그러나 반도체 리소그래피는 제한된 배열과 방향으로 매우 제한된 물체 집합(라인 앤 스페이스 어레이, 고립된 라인, 콘택트라고 불리는 작은 사각형 구멍 등)을 사용한다. 많은 경우, 이러한 물체의 크기도 설정된 값으로 제한된다. 따라서 리소그래피는 독특한 이미징 문제를 제기할 수 있다. 주어진 단일 물체(예: 주어진 크기의 콘택트 홀 어레이)에 대해, 이 하나의 물체를 인쇄하기 위해 고전적 이미징 시스템보다 더 나은 특수 이미징 시스템을 설계하는 것이 가능한가? 답은 '그렇다'이다.

축소된 물체 클래스에 최적화된 이미징 시스템의 설계는 이 분야의 초기 개척자 중 한 명인 마크 레벤슨(Marc Levenson)에 의해 파면 공학(wavefront engineering)이라고 불렸다.$^1$ 파면 공학은 여러 가지 다른 방식으로 생각할 수 있지만, 본질적으로 특정 유형의 물체에 대해 개선된 이미지를 생성하기 위해 투영 렌즈를 빠져나가는 광학 파면을 조작하는 것을 말한다. 파면을 수정하는 기본 방법에는 세 가지가 있다. 물체(마스크)를 조작하거나, 물체의 조명을 조정하거나, 동공 필터(pupil filter)로 파면을 직접 수정하는 것이다. 동공 필터의 사용은 현재 렌즈 설계에서는 동공이 렌즈 내에서 직접 접근할 수 없기 때문에 어렵다. 그러나 변형 조명(modified illumination)과 마스크는 이미징을 개선하기 위해 반도체 리소그래피에서 널리 사용된다.

가장 단순한 형태에서, 이미징 시스템은 원하는 이미지와 동일한 물체를 사용한다. 그러나 이미징 시스템의 한계를 알고 있다면, 원하는 패턴과 더 유사한 이미지를 생성하는 새로운 물체를 설계할 수 있다. 마스크의 투과율을 조정함으로써, 주어진 이미지의 초점 심도나 노광 관용도를 개선할 수 있다. 이상적으로는 마스크의 위상과 투과율의 공간적 변화가 이미지를 개선하는 데 필요한 어떤 방식으로든 수정될 것이다. 그러나 실용적인 관점에서 볼 때, 반도체 리소그래피용 마스크는 본질적으로 불연속적인 투과율 수준을 가진 장치이다(가장 간단한 마스크는 바이너리이며, 100% 또는 0% 투과율이다).

# 10 해상도 향상 기술 (Resolution Enhancement Technologies)

일반적으로, 임의의 물체에 대한 최적의 이미지 품질은 수차가 없는 고전적 이미징 시스템을 사용하여 얻을 수 있다. 그러나 반도체 리소그래피는 제한된 배열과 방향으로 매우 제한된 물체 집합(라인 앤 스페이스 어레이, 고립된 라인, 콘택트라고 불리는 작은 사각형 구멍 등)을 사용한다. 많은 경우, 이러한 물체의 크기도 설정된 값으로 제한된다. 따라서 리소그래피는 독특한 이미징 문제를 제기할 수 있다. 주어진 단일 물체(예: 주어진 크기의 콘택트 홀 어레이)에 대해, 이 하나의 물체를 인쇄하기 위해 고전적 이미징 시스템보다 더 나은 특수 이미징 시스템을 설계하는 것이 가능한가? 답은 '그렇다'이다.

축소된 물체 클래스에 최적화된 이미징 시스템의 설계는 이 분야의 초기 개척자 중 한 명인 마크 레벤슨(Marc Levenson)에 의해 파면 공학(wavefront engineering)이라고 불렸다.$^1$ 파면 공학은 여러 가지 다른 방식으로 생각할 수 있지만, 본질적으로 특정 유형의 물체에 대해 개선된 이미지를 생성하기 위해 투영 렌즈를 빠져나가는 광학 파면을 조작하는 것을 말한다. 파면을 수정하는 기본 방법에는 세 가지가 있다. 물체(마스크)를 조작하거나, 물체의 조명을 조정하거나, 동공 필터(pupil filter)로 파면을 직접 수정하는 것이다. 동공 필터의 사용은 현재 렌즈 설계에서는 동공이 렌즈 내에서 직접 접근할 수 없기 때문에 어렵다. 그러나 변형 조명(modified illumination)과 마스크는 이미징을 개선하기 위해 반도체 리소그래피에서 널리 사용된다.

가장 단순한 형태에서, 이미징 시스템은 원하는 이미지와 동일한 물체를 사용한다. 그러나 이미징 시스템의 한계를 알고 있다면, 원하는 패턴과 더 유사한 이미지를 생성하는 새로운 물체를 설계할 수 있다. 마스크의 투과율을 조정함으로써, 주어진 이미지의 초점 심도나 노광 관용도를 개선할 수 있다. 이상적으로는 마스크의 위상과 투과율의 공간적 변화가 이미지를 개선하는 데 필요한 어떤 방식으로든 수정될 것이다. 그러나 실용적인 관점에서 볼 때, 반도체 리소그래피용 마스크는 본질적으로 불연속적인 투과율 수준을 가진 장치이다(가장 간단한 마스크는 바이너리이며, 100% 또는 0% 투과율이다).
추가된 각 투과율 단계는 마스크의 비용과 복잡성을 상당히 증가시킨다. 이러한 이유로 마스크 수정은 마스크 성형(mask shaping, 또는 광학 근접 보정, OPC라고도 함)과 위상 반전 마스크(PSMs)의 두 가지 범주로 나뉜다. 마스크 성형은 마스크 피처의 모양을 조정하여 결과 이미지의 모양을 개선한다(예: 직사각형 패턴의 모서리에 세리프를 적용). 어려움은 필요한 마스크 모양을 예측하는 데 있다(전형적인 칩은 성형해야 할 수억 또는 수십억 개의 패턴을 가진 마스크를 필요로 한다). PSM은 마스크의 투과율 수준 간의 위상 차이를 포함하도록 마스크의 투과율 수준을 변경(또는 추가)한다. $180^\circ$ 위상 편이된 빛은 편이되지 않은 빛과 간섭하여 이미지에 잘 제어된 어두운 영역을 생성한다. 어려움은 다시 마스크를 설계하는 것을 포함하지만, 더 복잡한 마스크 제작도 포함한다.

마스크의 조명을 수정하면 다른 파면이 생성되어 다른 이미지가 생성된다. 2장과 3장에서 보았듯이, 조명을 기울이면 격자(라인/스페이스) 패턴의 해상도를 두 배로 높일 수 있고 특정 주기의 격자에 대한 초점 심도도 개선할 수 있다. 그러나 이러한 기울임은 반복되지 않는 패턴의 성능을 향상시키지 않는다. 따라서 조명의 방향(또는 방향들)은 주어진 마스크 피처에 대해 사용자 정의될 수 있지만, 모든 마스크 피처에 가장 적합한 하나의 조명 방향은 없다. 변형 조명(비축 조명 또는 OAI라고도 함)은 마스크 수정(OPC 및 아마도 PSM)과 결합하여 두 접근 방식 단독보다 더 나은 결과를 생성할 수 있지만, 공정은 점점 더 복잡해진다.

종합적으로, 이 세 가지 기술인 OPC, PSM, OAI는 해상도 향상 기술(RETs)로 알려져 있다. 이들이 실제로 해상도를 어떻게 향상시키는지 보려면, 먼저 해상도라는 용어가 의미하는 바를 신중하게 정의하는 것이 중요하다.

## 10.1 해상도 (Resolution)

광학 리소그래피의 해상도 한계는 단순한 함수가 아니다. 사실, 해상도 한계는 인쇄되는 피처의 유형에 따라 다르다. 그러나 일반적으로 두 가지 기본 유형의 해상도가 있다. 인쇄할 수 있는 가장 작은 피치(피치 해상도)와 인쇄할 수 있는 가장 작은 피처(피처 해상도)이다. 관련이 있지만, 이 두 해상도는 리소그래피의 물리학에 의해 다르게 제한되며, 최종 소자 성능 측면에서 다른 의미를 갖는다. 인쇄할 수 있는 가장 작은 선폭 더하기 스페이스 폭 쌍인 피치 해상도는 하나의 칩에 트랜지스터를 얼마나 밀집시킬 수 있는지를 결정한다. 이 해상도는 기능당 비용에 가장 큰 영향을 미친다. 피처 크기 해상도는 개별 트랜지스터의 특성과 성능을 결정하며, 칩 속도와 전력 소비에 가장 큰 영향을 미친다. 분명히 둘 다 매우 중요하다.

피치 해상도는 대부분의 광학 교과서와 강좌에서 논의되는 고전적인 해상도이다. 이는 이미지를 형성하는 데 사용되는 빛의 파장과 이미징 렌즈의 개구수에 의해 지배된다. 고전적인 피치 해상도는 레일리 해상도 식의 한 버전에 의해 주어진다.

$$ \text{pitch resolution} = k_{\text{pitch}} \frac{\lambda}{NA} \tag{10.1} $$
여기서 $\lambda$는 리소그래피 이미징 툴의 진공 파장이고, $NA$는 개구수이며, $k_{\text{pitch}}$는 이미징 공정의 세부 사항에 따라 달라진다. 궁극적으로 $k_{\text{pitch}}$는 0.5까지 낮아질 수 있지만, 엄청난 노력이 있어야만 가능하다(아래에서 논의될 것이다). 0.7–1.0의 값이 일반적이며, 0.5 한계에 접근하는 감소하는 값으로의 경향이 있다.

피치 해상도는 레일리 방정식에 의해 주어지는 엄격한 물리적 한계를 갖는 반면, 피처 해상도는 피처의 임계 치수(CD)를 제어하는 능력에 의해 제한된다. 피처가 작아짐에 따라 해당 피처의 CD 제어는 더 어려워진다. 명확한 차단점(hard cutoff)은 없으며, 피처 크기가 줄어듦에 따라 CD 제어가 악화될 뿐이다. 피처 크기 제어는 제조 환경에서 필연적으로 발생하는 다양한 공정 오차(예: 초점 및 노광 오차)의 크기와 이러한 오차에 대한 공정의 반응에 의해 지배된다(8장 참조). CD 제어를 개선하려면 공정 오차의 원인을 줄이고 동시에 공정 관용도(오차에 대한 CD의 반응)를 개선해야 한다. 흥미롭게도, 공정 관용도는 더 복잡한 방식이기는 하지만 이미징 파장과 개구수에 가장 강력하게 의존한다는 점에서 피치 해상도와 유사하다.

공정 관용도는 매우 일반적인 개념이지만, 일반적으로 가장 중요한 공정 관용도는 초점과 노광에 대한 CD의 상호 관련된 반응이다. 공정 윈도우(process window)를 사용하여 이러한 반응을 특성화하면(8장 참조), 초점 심도(DOF)를 *지정된 노광 범위에 걸쳐 주어진 피처의 레지스트 프로파일을 모든 사양(선폭 및 프로파일 모양) 내로 유지하는 초점의 범위*로 정의한다. 리소그래피의 가장 은밀한 어려움 중 하나는 작은 피처가 더 작은 초점 심도를 갖는 경향이 있다는 것이다.

## 10.1.1 해상도의 정의 (Defining Resolution)

해상도는 아주 간단히 말해서, (주어진 공정, 툴 세트 등을 사용하여) 인쇄할 수 있는 가장 작은 피처이다. 혼란은 '할 수 있는(able)'이라는 말이 무엇을 의미하는지에서 비롯된다. 새로운 공정을 연구하는 연구원에게 '능력'은 수많은 웨이퍼를 찍고, 각 웨이퍼의 많은 지점을 고통스럽게 검색하여, 작은 피처가 어느 정도 제대로 이미지화된 한 곳을 찾는 것을 의미할 수 있다. 생산 엔지니어에게 제조 가능한 해상도(manufacturable resolution)는 해당 크기에서 작동하도록 설계된 소자에 적절한 수율을 제공하는 가장 작은 피처 크기일 수 있다. 우리는 이러한 다양한 요구를 충족할 수 있는 방식으로 DOF의 정의와 유사하게 해상도를 정의할 수 있다.

현실적인 작업 환경에서 적절하게 해결된(resolved) 피처를 생산한다는 것은 사양(선폭, 측벽 각도, 레지스트 손실, 라인 에지 거칠기 등) 내에서 피처를 인쇄하는 것을 의미한다. 앞서 보았듯이, 가장 일반적인 두 가지 공정 변동은 초점과 노광이다. 초점 심도에 대한 우리의 정의는 설정된 노광 범위에 걸쳐 모든 프로파일 사양을 충족하는 것을 포함하므로, 해상도에 대한 간단한 정의가 떠오른다. *지정된 초점 심도로 인쇄될 수 있는 주어진 피처 유형의 가장 작은 피처*. 이 정의는 완벽하게 일반적이다. DOF 정의에 사용된 노광 관용도 사양을 0으로 설정하고 해상도 정의의 DOF 사양을 0으로 설정하면, '연구(research)'용어인 해상도를 얻는다(한 번이라도 인쇄되면 해결된 것이다). 노광 관용도와 DOF 사양을 제조 라인에서 발생하는 모든 정상적인 공정 오차를 처리할 수 있을 만큼 충분히 크게 만들면, '제조(manufacturing)' 용어인 해상도를 얻는다.
[Figure 10.1] 해상능(resolution)은 주어진 DOF 사양을 충족하는 가장 작은 피처로 정의할 수 있다. 동일한 라인 앤 스페이스(lines and spaces), $\lambda = 193$ nm, NA = 0.9, $\sigma = 0.7$, 비반사 기판 위의 일반적인 레지스트에 대한 결과가 나타나 있다.

Depth of Focus ($\mu$m): 초점 심도 ($\mu$m)
Nominal Feature Size (nm): 공칭 피처 크기 (nm)

DOF의 정의, 사양의 선택은 결과적인 해상능이 주어진 응용 분야에 적절한지 여부를 결정한다.

[Figure 10.1]은 이러한 해상능의 개념을 보여준다. 동일한 라인 앤 스페이스 패턴에 대한 초점 심도(depth of focus)가 피처 크기의 함수로 나타나 있다. (이 그림과 이후 그림들에서, DOF는 CD $\pm 10\%$, 측벽 각도(sidewall angle) $>80^\circ$, 레지스트 손실(resist loss) $<10\%$의 프로파일 사양과 6%의 노광 관용도(exposure latitude) 사양을 기반으로 한다. 모든 초점 및 노광 오차는 무작위라고 가정한다. 각 데이터 포인트는 공칭 노광과 초점이 최적의 공정 윈도우(process window)를 제공하고 따라서 가능한 가장 큰 DOF를 제공하도록 조정되었다고 가정한다. 마스크 선형성(mask linearity) – 서로 다른 피처 크기를 동시에 인쇄하는 능력 – 은 여기서 고려되지 않았지만, 제약 조건으로 쉽게 추가될 수 있다.) 만약 0의 DOF가 요구된다면, 이 공정에 대한 동일 라인/스페이스 해상능은 약 80 nm가 될 것이다. 160 nm DOF의 요구사항은 인쇄 가능한 최소 피처 크기를 100 nm로 증가시킬 것이며, 250 nm DOF의 요구사항은 해상능을 115 nm로 더 저하시킬 것이다. 분명히, DOF 요구사항(그리고 따라서 프로파일 및 노광 관용도 요구사항)을 명확히 명시하지 않고 단순히 해상능만 언급하는 것은 거의 쓸모가 없을 것이다.

[Figure 10.2]는 주어진 공정, 도구 세트 등이 모든 피처 유형에 대해 단일 해상능을 갖지 않음을 보여준다. 콘택트 홀(contact hole)은 이 조건에서 가장 나쁜 해상능을 보이는 반면, 고립된 라인(isolated line)은 작은 요구 DOF에 대해 가장 좋은 해상능을 가진다. [Figure 10.3]은 해상능의 신중한 정의가 개구수(numerical aperture)의 역할과 같은 기본적인 리소그래피 거동을 어떻게 설명할 수 있는지를 보여준다. 더 큰 피처의 경우, 낮은 NA는 더 많은 초점 심도를 제공한다. 그러나 더 작은 피처의 경우, 낮은 NA에서 DOF가 더 빠르게 감소한다. 이는 가장 큰 DOF를 제공하는 최적의 NA라는 잘 알려진 효과를 낳는다. 그러나 이는 해상능에도 흥미로운 방식으로 영향을 미친다. 만약 DOF가 요구되지 않는다면, 해상능([Figure 10.3]의 각 곡선이 $x$축과 만나는 지점)은 NA가 증가함에 따라 해상능이 증가하는 친숙한 경향을 따른다. 그러나 만약 0이 아닌 DOF가 요구된다면, NA에 따른 해상능의 거동은 더 복잡해진다.
[Figure 10.2] 서로 다른 피처 유형에 대한 해상능의 비교 ($\lambda = 193$ nm, NA = 0.9, $\sigma = 0.7$). 여기서 L/S는 동일한 라인 앤 스페이스를 의미한다.

Depth of Focus ($\mu$m): 초점 심도 ($\mu$m)
Nominal Feature Size (nm): 공칭 피처 크기 (nm)
Isolated Line: 고립된 라인
Dense Contact Hole: 밀집된 콘택트 홀

[Figure 10.3] 해상능의 정의는 개구수(NA)가 해상능에 미치는 영향과 같은 기본적인 리소그래피 경향을 연구하는 데 사용될 수 있다 ($\lambda = 193$ nm, $\sigma = 0.7$, 동일한 라인 앤 스페이스).

Depth of Focus: 초점 심도
Nominal Feature Size (nm): 공칭 피처 크기 (nm)

[Figure 10.4]는 [Figure 10.3]의 결과를 확장하여 서로 다른 DOF 사양에 대한 개구수의 함수로서 동일 라인/스페이스 어레이의 해상능을 보여준다. 예를 들어, 200 nm의 요구 DOF에서, 해상능은 0.84의 개구수에서 최적점(피처 크기 105 nm인 곡선의 최소점)에 도달한다. 더 큰 개구수는 실제로 해상능을 감소시킨다! 요구 DOF가 줄어들면, 최대 해상능을 제공하는 NA는 더 높은 값으로 이동한다. 비교를 위해 레일리(Rayleigh) 해상능 기준($R = k_1 \lambda / \text{NA}$)도 그래프에 나타나 있다. 0이 아닌
[Figure 10.4] 개구수의 함수로서의 해상능은 레일리 기준(Rayleigh's criterion)이 암시하는 것보다 더 복잡하다 ($\lambda = 193$ nm, $\sigma = 0.7$, 동일한 라인 앤 스페이스). 그래프는 다양한 최소 DOF 사양에 대해 NA 대 해상능 결과를 보여준다 (단위: 나노미터).

Resolution (nm): 해상능 (nm)
Numerical Aperture: 개구수

요구 DOF에 대해, 레일리 기준은 해상능에 대한 NA의 영향을 예측하는 데 정확하지 않다.

## 10.1.2 피치 해상능 (Pitch Resolution)

위의 해상능 정의는 완벽하게 일반적이지만, 약간 다른 접근 방식이 더 적절한 피처의 종류가 있다. 동일한 라인 앤 스페이스의 단순 반복 마스크 패턴을 고려해보자. 레지스트 피처 또한 동일한 라인 앤 스페이스여야 한다는 조건(즉, 원하는 선폭이 원하는 공간폭과 같음) 하에, 위의 정의를 사용하여 이 패턴 유형의 해상능을 결정할 수 있다. 그러나 만약 우리가 라인 피처에만 집중한다면, 양성 레지스트(positive resist)를 쉽게 과다 노광(overexpose)하여 더 작은 선폭을 만들 수 있고, 아마도 더 작은 '해상능'을 얻을 수 있을 것이다. 즉, 패턴의 피치(선폭 더하기 공간폭)를 일정하게 유지하면서, 단순한 공정 변경으로 라인 피처 해상능을 향상시킬 수 있지만, 이는 공간 피처 해상능의 희생을 통해서만 가능하다. 이것이 진정으로 해상능의 향상인가?

답은 응용 분야에 달려 있다. 만약 라인의 폭만이 중요하다면, 해상능은 라인 피처에만 기반해야 한다. 예를 들어, 소자의 전기적 성능은 주어진 소자 구조의 선폭에 결정적으로 의존할 수 있지만, 동반되는 공간 피처 크기에는 단지 미미하게 영향을 받을 수 있다. 그러나 대부분의 경우, 공간 피처 또한 중요하다(예를 들어, 상호 연결 레벨에서의 커패시턴스나 게이트 레벨에서의 응력에 영향을 미침). 사실, 선폭과 공간폭을 동시에 줄일 수 있는 능력은 제조업체가 칩 크기를 줄일 수 있게 하여, 웨이퍼당 더 많은 칩을 넣고 더 나은 해상능을 추구하는 거대한 경제적 원동력을 제공한다. 선폭과 공간폭이 모두 중요한 이러한 응용 분야의 경우, 위의 *피처* 해상능의 정의를 수정하여 *피치* 해상능에 대한 정의를 만들 수 있다: *가장 작은*
피치 해상능은 *지정된 초점 심도로 인쇄될 수 있는 주어진 듀티 사이클(duty cycle)의 피치*이다. 여기서 듀티 사이클은 선폭에 대한 공간폭의 비율로 정의된다.

언뜻 보기에 피처 해상능과 피치 해상능의 차이는 거의 사소해 보인다 – 별도의 정의를 제안할 노력을 기울일 가치가 거의 없어 보인다. 그러나 이 두 가지 다른 유형의 해상능을 사용하면 해상능에 대한 물리적 한계가 각각 상당히 다를 수 있음이 드러난다. 단일 파장, 수직 입사 평면파(즉, 결맞은 조명(coherent illumination))로 조명되는 동일 라인/스페이스 마스크 패턴의 이미지를 형성하는 간단한 경우를 고려해보자. 그러한 경우, 피치 해상능에 대한 확실한 차단(hard cutoff)이 존재할 것이다: 피치가 $\lambda / \text{NA}$ 아래로 떨어지면 어떤 듀티 사이클에 대해서도 이미지가 전혀 형성되지 않는다. 프로파일, 노광 관용도 및 DOF 사양에 관계없이, 이 한계 미만의 피치는 이미징될 수 없다. 고립된 라인의 경우, 피처 해상능에 상응하는 '확실한 차단'은 없으며, 대신 피처 크기가 감소함에 따라 프로파일 제어가 점진적으로 감소하는 것을 보인다.

일반적인 용어로, 피처 해상능은 포토레지스트 프로파일 제어에 의해 제한되며 파장과 개구수의 복잡한 함수이다. 궁극적으로, 피치 해상능은 대물 렌즈를 통과하는 이산적인 회절 정보의 차단에 의해 제한되며 파장과 개구수의 비교적 간단한 함수이다. 이 간단한 기능을 이해하려면, 대물 렌즈를 통과하는 단일 회절 차수(diffraction order)가 웨이퍼에 부딪히는 단일 빛의 평면파를 생성한다는 것을 이해해야 한다(Chapter 2 참조). 웨이퍼에서의 두 평면파(두 개의 별도 회절 차수에서 오는)는 서로 간섭하여 명암의 사인파 패턴(공간과 라인을 제공)을 생성한다. 만약 두 평면파가 광축(즉, 이미지 평면에 대한 법선)에 대해 $\theta_1$과 $\theta_2$의 각도로 이미지 평면(즉, 웨이퍼 평면)에 부딪히면, 결과 이미지의 주기는 다음과 같다.

$$ period = \frac{\lambda}{\sin \theta_1 - \sin \theta_2} \tag{10.2} $$

이 일반적인 식은 다양한 이미징 상황을 이해하는 데 사용될 수 있다. 위에서 설명한 결맞은 조명 경우의 경우, 0차에 대해 $\theta_2 = 0$이고 $\sin \theta_1$은 최대값 $NA$를 가지며, 위에서 언급한 $\lambda / \text{NA}$ 해상능을 제공한다. 다시 말해, 3빔 이미징(three-beam imaging)의 경우 최소 $k_{pitch}$는 1.0이다. 두 개의 대칭 빔의 특별한 경우, $\theta_1 = - \theta_2 = \theta$이고 주기는 다음과 같이 된다.

$$ period = \frac{\lambda}{2 \sin \theta} \tag{10.3} $$

이미징 도구의 궁극적인 피치 해상능은 $\sin \theta$가 그 최대값인 NA가 될 때 얻어진다.

$$ ultimate \ pitch \ resolution = \frac{\lambda}{2 \text{NA}} \tag{10.4} $$

이는 모든 듀티 사이클에 해당한다. 따라서, 2빔 이미징의 경우 최소 $k_{pitch}$는 0.5이다. 이 궁극적인 피치 해상능은 교대 위상 반전 마스크(alternating phase-shifting mask)나 최적화된 비축 조명(off-axis illumination) 방식에서 얻을 수 있는 2빔 이미징을 사용한다(10.3절 및 10.4절 참조). 그러나 만약 결과적으로 인쇄된 이미지가
요구되는 DOF 사양을 충족하지 못한다면(즉, 패턴이 피치를 구성하는 라인이나 공간의 피처 해상능에 의해 제한된다면) 실제 피치 해상능은 이만큼 좋지 않을 수 있다.

## 10.1.3 자연적 해상능 (Natural Resolutions)

지금까지 논의한 피처 해상능과 피치 해상능이라는 두 가지 종류의 해상능 외에도, 광학 이미징 연구에서 세 번째 유형의 해상능인 이미징 시스템의 자연적 해상능이 등장한다. 자연적 해상능에 대한 논의는 이어지는 섹션에서 개발될 많은 개념을 사용할 것이므로, 이에 대한 다룸은 이 장의 끝부분인 10.5절로 미룬다.

## 10.1.4 해상능 향상 (Improving Resolution)

피치 해상능과 피처 해상능을 모두 고려할 때, 해상능을 향상시키기 위해 다음과 같은 접근 방식이 일반적으로 사용된다.

*   노광 파장의 감소
*   이미징 렌즈 개구수의 증가
*   2빔 이미징을 사용한 $k_{pitch}$ 감소
*   초점-노광 공정 윈도우(focus-exposure process window) 크기의 증가
*   초점 및 노광 오차와 같은 공정 오차의 크기 감소

불행히도, 이러한 요소 중 몇 가지는 서로 상충한다. 주어진 피처에 대해, 가장 큰 공정 윈도우를 제공하는 최적의 개구수가 존재한다. NA를 더 증가시키면 공정 윈도우가 줄어들어, 피치 해상능은 향상되더라도 피처 해상능은 더 나빠지게 된다. 파장을 줄이는 것은 항상 좋지만, 실제적으로는 더 낮은 파장에서 적절한 광학적 특성을 가진 재료를 조작하는 능력에 한계가 있기 때문에 매우 어렵다. 물론, 공정 오차의 크기를 줄이는 것은 비용만이 유일한 단점일 수 있는 끝없는 탐구이다. 남은 것은 두 가지 최종적인 해상능 향상 접근 방식이다: 2빔 이미징으로 $k_{pitch}$를 줄이는 것과 공정 윈도우의 크기를 늘리는 것이다.

단연코 가장 효과적이고 인기 있는 공정 윈도우 개선 접근 방식은 포토레지스트의 개선이었다. 수년에 걸쳐, 레지스트 능력은 획기적인 발전을 겪었다. 우리는 여전히 포토레지스트를 무시할 수 있는 수준과는 거리가 멀지만(즉, 우리는 무확산 무한 명암비 레지스트를 가지고 있지 않다), 오늘날 레지스트 성능은 광학 이미징의 작은 개선조차도 최종 패턴에서 볼 수 있을 만큼 충분히 높다.

광학적 수단(종종 광학적 '트릭'이라고 불림)으로 공정 윈도우를 개선하려는 시도는 다음을 포함한다.

*   마스크 패턴 모양의 최적화 (광학 근접 보정, OPC라고 불림)
*   마스크를 조명하는 빛의 각도 최적화 (비축 조명, OAI라고 불림)
*   강도 정보 외에 마스크에 위상 정보 추가 (위상 반전 마스크, PSM이라고 불림)

집합적으로, 이러한 광학적 접근 방식들(각각은 이어지는 섹션에서 자세히 설명될 것임)은 해상능 향상 기술(Resolution Enhancement Technologies, RET)로 알려져 있다([Figure 10.5] 참조). 어떤 기술들은 피치 해상능을 희생하면서 피처 해상능을 향상시키지만,
[Figure 10.5] 가장 일반적인 세 가지 해상능 향상 기술의 예.

Optical Proximity Correction (OPC): 광학 근접 보정 (OPC)
Mask: 마스크
Wafer: 웨이퍼

Off-Axis Illumination (OAI): 비축 조명 (OAI)
Lens: 렌즈
Conventional: 기존 조명
Annular: 환형 (Annular)
Quadrupole: 4중극 (Quadrupole)

Phase-Shifting Mask (PSM): 위상 반전 마스크 (PSM)
Quartz: 석영 (Quartz)
Phase-Shifted Space: 위상 변이된 공간

많은 해상능 향상 기술(RET) 접근 방식은 피치 해상능을 향상시키는 동시에 공정 윈도우를 증가시킬 수 있으며, 이는 해상능 향상을 위한 타협 없는 길처럼 보인다. 그러나 가장 유망한 RET들(특히 최고의 PSM 기술들)은 아직 실현되지 않은 칩 레이아웃 설계의 혁명을 필요로 한다. 궁극적으로 0.5만큼 낮은 $k_{pitch}$가 가능하지만, 이러한 RET를 활용하도록 특별히 설계된 칩에 대해서만 가능하다.

## 10.2 광학 근접 보정 (Optical Proximity Correction, OPC)

일반적으로 설계에서 가장 작은 피처가 인쇄하기 가장 어렵기 때문에, 리소그래피 공정은 그러한 가장 작은 피처를 가장 잘 인쇄하도록 최적화된다. 불행히도, 더 큰 피처들(*더 크다*고는 하지만 크다고 간주될 수는 없는)은 동일한 리소그래피 공정을 사용하여 충실하게 재현되는 경우가 거의 없다. 고해상도 리소그래피 공정의 비선형적 특성은 마스크의 모든 피처가 레지스트에 충실하게 재현되는 '보는 대로 얻는(what you see is what you get)' 이미징 이상이 결코 달성되지 않을 것임을 확실히 한다.

## 10.2.1 근접 효과 (Proximity Effects)

근접 효과(proximity effects)는 다른 인접 피처의 근접성에 따른 피처의 선폭(또는 2D 패턴의 모양) 변화이다. 근접 효과의 개념은 전자 빔(electron beam) 리소그래피가 극심한 근접 효과를 보일 수 있다는 것(후방 산란된 전자가 수 미크론을 이동하여 인접 피처의 포토레지스트를 노광시킬 수 있음)이 관찰되었던 수십 년 전에 두드러지게 되었다. 광학 근접 효과는 광학 리소그래피 중에 발생하는 근접 효과를 의미한다(비록 그것이 광학적 현상에 의해 야기되지 않을 수도 있지만). 광학 근접 효과의 가장 간단한 예는 고립된 라인과 동일한 라인 앤 스페이스의 밀집된 어레이 내 라인 간의 인쇄된 선폭 차이이며, 이를 *iso-dense 인쇄 바이어스(print bias)*라고 부른다.

현상액 흐름이나 PEB 확산과 같은 많은 요인이 iso-dense 인쇄 바이어스에 영향을 미칠 수 있지만, 일반적으로 이 바이어스는 근본적으로 광학의 결과이다. 즉, 밀집된 라인과 고립된 라인에 대한 공간상(aerial image)이 다르다. 고해상도 피처의 경우, 고립된 라인과 밀집된 라인에서의 회절 패턴은 상당히 다르며(Chapter 2 참조), [Figure 10.6]과 같이 서로 다른 공간상을 초래한다. 이 경우, 고립된 라인은 밀집된 라인보다 더 넓게 인쇄되어(양성 포토레지스트를 가정할 때), 양의 iso-dense 인쇄 바이어스를 제공한다. 이 결과가 광학 시스템의 '실패'가 아님을 주목하는 것이 중요하다.

추가된 각 투과율 단계는 마스크의 비용과 복잡성을 상당히 증가시킨다. 이러한 이유로 마스크 수정은 마스크 성형(mask shaping, 또는 광학 근접 보정, OPC라고도 함)과 위상 반전 마스크(PSMs)의 두 가지 범주로 나뉜다. 마스크 성형은 마스크 피처의 모양을 조정하여 결과 이미지의 모양을 개선한다(예: 직사각형 패턴의 모서리에 세리프를 적용). 어려움은 필요한 마스크 모양을 예측하는 데 있다(전형적인 칩은 성형해야 할 수억 또는 수십억 개의 패턴을 가진 마스크를 필요로 한다). PSM은 마스크의 투과율 수준 간의 위상 차이를 포함하도록 마스크의 투과율 수준을 변경(또는 추가)한다. $180^\circ$ 위상 편이된 빛은 편이되지 않은 빛과 간섭하여 이미지에 잘 제어된 어두운 영역을 생성한다. 어려움은 다시 마스크를 설계하는 것을 포함하지만, 더 복잡한 마스크 제작도 포함한다.

마스크의 조명을 수정하면 다른 파면이 생성되어 다른 이미지가 생성된다. 2장과 3장에서 보았듯이, 조명을 기울이면 격자(라인/스페이스) 패턴의 해상도를 두 배로 높일 수 있고 특정 주기의 격자에 대한 초점 심도도 개선할 수 있다. 그러나 이러한 기울임은 반복되지 않는 패턴의 성능을 향상시키지 않는다. 따라서 조명의 방향(또는 방향들)은 주어진 마스크 피처에 대해 사용자 정의될 수 있지만, 모든 마스크 피처에 가장 적합한 하나의 조명 방향은 없다. 변형 조명(비축 조명 또는 OAI라고도 함)은 마스크 수정(OPC 및 아마도 PSM)과 결합하여 두 접근 방식 단독보다 더 나은 결과를 생성할 수 있지만, 공정은 점점 더 복잡해진다.

종합적으로, 이 세 가지 기술인 OPC, PSM, OAI는 해상도 향상 기술(RETs)로 알려져 있다. 이들이 실제로 해상도를 어떻게 향상시키는지 보려면, 먼저 해상도라는 용어가 의미하는 바를 신중하게 정의하는 것이 중요하다.

## 10.1 해상도 (Resolution)

광학 리소그래피의 해상도 한계는 단순한 함수가 아니다. 사실, 해상도 한계는 인쇄되는 피처의 유형에 따라 다르다. 그러나 일반적으로 두 가지 기본 유형의 해상도가 있다. 인쇄할 수 있는 가장 작은 피치(피치 해상도)와 인쇄할 수 있는 가장 작은 피처(피처 해상도)이다. 관련이 있지만, 이 두 해상도는 리소그래피의 물리학에 의해 다르게 제한되며, 최종 소자 성능 측면에서 다른 의미를 갖는다. 인쇄할 수 있는 가장 작은 선폭 더하기 스페이스 폭 쌍인 피치 해상도는 하나의 칩에 트랜지스터를 얼마나 밀집시킬 수 있는지를 결정한다. 이 해상도는 기능당 비용에 가장 큰 영향을 미친다. 피처 크기 해상도는 개별 트랜지스터의 특성과 성능을 결정하며, 칩 속도와 전력 소비에 가장 큰 영향을 미친다. 분명히 둘 다 매우 중요하다.

피치 해상도는 대부분의 광학 교과서와 강좌에서 논의되는 고전적인 해상도이다. 이는 이미지를 형성하는 데 사용되는 빛의 파장과 이미징 렌즈의 개구수에 의해 지배된다. 고전적인 피치 해상도는 레일리 해상도 식의 한 버전에 의해 주어진다.

$$ \text{pitch resolution} = k_{\text{pitch}} \frac{\lambda}{NA} \tag{10.1} $$

여기서 $\lambda$는 리소그래피 이미징 툴의 진공 파장이고, $NA$는 개구수이며, $k_{\text{pitch}}$는 이미징 공정의 세부 사항에 따라 달라진다. 궁극적으로 $k_{\text{pitch}}$는 0.5까지 낮아질 수 있지만, 엄청난 노력이 있어야만 가능하다(아래에서 논의될 것이다). 0.7–1.0의 값이 일반적이며, 0.5 한계에 접근하는 감소하는 값으로의 경향이 있다.

피치 해상도는 레일리 방정식에 의해 주어지는 엄격한 물리적 한계를 갖는 반면, 피처 해상도는 피처의 임계 치수(CD)를 제어하는 능력에 의해 제한된다. 피처가 작아짐에 따라 해당 피처의 CD 제어는 더 어려워진다. 명확한 차단점(hard cutoff)은 없으며, 피처 크기가 줄어듦에 따라 CD 제어가 악화될 뿐이다. 피처 크기 제어는 제조 환경에서 필연적으로 발생하는 다양한 공정 오차(예: 초점 및 노광 오차)의 크기와 이러한 오차에 대한 공정의 반응에 의해 지배된다(8장 참조). CD 제어를 개선하려면 공정 오차의 원인을 줄이고 동시에 공정 관용도(오차에 대한 CD의 반응)를 개선해야 한다. 흥미롭게도, 공정 관용도는 더 복잡한 방식이기는 하지만 이미징 파장과 개구수에 가장 강력하게 의존한다는 점에서 피치 해상도와 유사하다.

공정 관용도는 매우 일반적인 개념이지만, 일반적으로 가장 중요한 공정 관용도는 초점과 노광에 대한 CD의 상호 관련된 반응이다. 공정 윈도우(process window)를 사용하여 이러한 반응을 특성화하면(8장 참조), 초점 심도(DOF)를 *지정된 노광 범위에 걸쳐 주어진 피처의 레지스트 프로파일을 모든 사양(선폭 및 프로파일 모양) 내로 유지하는 초점의 범위*로 정의한다. 리소그래피의 가장 은밀한 어려움 중 하나는 작은 피처가 더 작은 초점 심도를 갖는 경향이 있다는 것이다.

## 10.1.1 해상도의 정의 (Defining Resolution)

해상도는 아주 간단히 말해서, (주어진 공정, 툴 세트 등을 사용하여) 인쇄할 수 있는 가장 작은 피처이다. 혼란은 '할 수 있는(able)'이라는 말이 무엇을 의미하는지에서 비롯된다. 새로운 공정을 연구하는 연구원에게 '능력'은 수많은 웨이퍼를 찍고, 각 웨이퍼의 많은 지점을 고통스럽게 검색하여, 작은 피처가 어느 정도 제대로 이미지화된 한 곳을 찾는 것을 의미할 수 있다. 생산 엔지니어에게 제조 가능한 해상도(manufacturable resolution)는 해당 크기에서 작동하도록 설계된 소자에 적절한 수율을 제공하는 가장 작은 피처 크기일 수 있다. 우리는 이러한 다양한 요구를 충족할 수 있는 방식으로 DOF의 정의와 유사하게 해상도를 정의할 수 있다.

현실적인 작업 환경에서 적절하게 해결된(resolved) 피처를 생산한다는 것은 사양(선폭, 측벽 각도, 레지스트 손실, 라인 에지 거칠기 등) 내에서 피처를 인쇄하는 것을 의미한다. 앞서 보았듯이, 가장 일반적인 두 가지 공정 변동은 초점과 노광이다. 초점 심도에 대한 우리의 정의는 설정된 노광 범위에 걸쳐 모든 프로파일 사양을 충족하는 것을 포함하므로, 해상도에 대한 간단한 정의가 떠오른다. *지정된 초점 심도로 인쇄될 수 있는 주어진 피처 유형의 가장 작은 피처*. 이 정의는 완벽하게 일반적이다. DOF 정의에 사용된 노광 관용도 사양을 0으로 설정하고 해상도 정의의 DOF 사양을 0으로 설정하면, '연구(research)'용어인 해상도를 얻는다(한 번이라도 인쇄되면 해결된 것이다). 노광 관용도와 DOF 사양을 제조 라인에서 발생하는 모든 정상적인 공정 오차를 처리할 수 있을 만큼 충분히 크게 만들면, '제조(manufacturing)' 용어인 해상도를 얻는다.

[Figure 10.1] 해상능(resolution)은 주어진 DOF 사양을 충족하는 가장 작은 피처로 정의할 수 있다. 동일한 라인 앤 스페이스(lines and spaces), $\lambda = 193$ nm, NA = 0.9, $\sigma = 0.7$, 비반사 기판 위의 일반적인 레지스트에 대한 결과가 나타나 있다.

Depth of Focus ($\mu$m): 초점 심도 ($\mu$m)
Nominal Feature Size (nm): 공칭 피처 크기 (nm)

DOF의 정의, 사양의 선택은 결과적인 해상능이 주어진 응용 분야에 적절한지 여부를 결정한다.

[Figure 10.1]은 이러한 해상능의 개념을 보여준다. 동일한 라인 앤 스페이스 패턴에 대한 초점 심도(depth of focus)가 피처 크기의 함수로 나타나 있다. (이 그림과 이후 그림들에서, DOF는 CD $\pm 10\%$, 측벽 각도(sidewall angle) $>80^\circ$, 레지스트 손실(resist loss) $<10\%$의 프로파일 사양과 6%의 노광 관용도(exposure latitude) 사양을 기반으로 한다. 모든 초점 및 노광 오차는 무작위라고 가정한다. 각 데이터 포인트는 공칭 노광과 초점이 최적의 공정 윈도우(process window)를 제공하고 따라서 가능한 가장 큰 DOF를 제공하도록 조정되었다고 가정한다. 마스크 선형성(mask linearity) – 서로 다른 피처 크기를 동시에 인쇄하는 능력 – 은 여기서 고려되지 않았지만, 제약 조건으로 쉽게 추가될 수 있다.) 만약 0의 DOF가 요구된다면, 이 공정에 대한 동일 라인/스페이스 해상능은 약 80 nm가 될 것이다. 160 nm DOF의 요구사항은 인쇄 가능한 최소 피처 크기를 100 nm로 증가시킬 것이며, 250 nm DOF의 요구사항은 해상능을 115 nm로 더 저하시킬 것이다. 분명히, DOF 요구사항(그리고 따라서 프로파일 및 노광 관용도 요구사항)을 명확히 명시하지 않고 단순히 해상능만 언급하는 것은 거의 쓸모가 없을 것이다.

[Figure 10.2]는 주어진 공정, 도구 세트 등이 모든 피처 유형에 대해 단일 해상능을 갖지 않음을 보여준다. 콘택트 홀(contact hole)은 이 조건에서 가장 나쁜 해상능을 보이는 반면, 고립된 라인(isolated line)은 작은 요구 DOF에 대해 가장 좋은 해상능을 가진다. [Figure 10.3]은 해상능의 신중한 정의가 개구수(numerical aperture)의 역할과 같은 기본적인 리소그래피 거동을 어떻게 설명할 수 있는지를 보여준다. 더 큰 피처의 경우, 낮은 NA는 더 많은 초점 심도를 제공한다. 그러나 더 작은 피처의 경우, 낮은 NA에서 DOF가 더 빠르게 감소한다. 이는 가장 큰 DOF를 제공하는 최적의 NA라는 잘 알려진 효과를 낳는다. 그러나 이는 해상능에도 흥미로운 방식으로 영향을 미친다. 만약 DOF가 요구되지 않는다면, 해상능([Figure 10.3]의 각 곡선이 $x$축과 만나는 지점)은 NA가 증가함에 따라 해상능이 증가하는 친숙한 경향을 따른다. 그러나 만약 0이 아닌 DOF가 요구된다면, NA에 따른 해상능의 거동은 더 복잡해진다.

[Figure 10.2] 서로 다른 피처 유형에 대한 해상능의 비교 ($\lambda = 193$ nm, NA = 0.9, $\sigma = 0.7$). 여기서 L/S는 동일한 라인 앤 스페이스를 의미한다.

Depth of Focus ($\mu$m): 초점 심도 ($\mu$m)
Nominal Feature Size (nm): 공칭 피처 크기 (nm)
Isolated Line: 고립된 라인
Dense Contact Hole: 밀집된 콘택트 홀

[Figure 10.3] 해상능의 정의는 개구수(NA)가 해상능에 미치는 영향과 같은 기본적인 리소그래피 경향을 연구하는 데 사용될 수 있다 ($\lambda = 193$ nm, $\sigma = 0.7$, 동일한 라인 앤 스페이스).

Depth of Focus: 초점 심도
Nominal Feature Size (nm): 공칭 피처 크기 (nm)

[Figure 10.4]는 [Figure 10.3]의 결과를 확장하여 서로 다른 DOF 사양에 대한 개구수의 함수로서 동일 라인/스페이스 어레이의 해상능을 보여준다. 예를 들어, 200 nm의 요구 DOF에서, 해상능은 0.84의 개구수에서 최적점(피처 크기 105 nm인 곡선의 최소점)에 도달한다. 더 큰 개구수는 실제로 해상능을 감소시킨다! 요구 DOF가 줄어들면, 최대 해상능을 제공하는 NA는 더 높은 값으로 이동한다. 비교를 위해 레일리(Rayleigh) 해상능 기준($R = k_1 \lambda / \text{NA}$)도 그래프에 나타나 있다. 0이 아닌

[Figure 10.4] 개구수의 함수로서의 해상능은 레일리 기준(Rayleigh's criterion)이 암시하는 것보다 더 복잡하다 ($\lambda = 193$ nm, $\sigma = 0.7$, 동일한 라인 앤 스페이스). 그래프는 다양한 최소 DOF 사양에 대해 NA 대 해상능 결과를 보여준다 (단위: 나노미터).

Resolution (nm): 해상능 (nm)
Numerical Aperture: 개구수

요구 DOF에 대해, 레일리 기준은 해상능에 대한 NA의 영향을 예측하는 데 정확하지 않다.

## 10.1.2 피치 해상능 (Pitch Resolution)

위의 해상능 정의는 완벽하게 일반적이지만, 약간 다른 접근 방식이 더 적절한 피처의 종류가 있다. 동일한 라인 앤 스페이스의 단순 반복 마스크 패턴을 고려해보자. 레지스트 피처 또한 동일한 라인 앤 스페이스여야 한다는 조건(즉, 원하는 선폭이 원하는 공간폭과 같음) 하에, 위의 정의를 사용하여 이 패턴 유형의 해상능을 결정할 수 있다. 그러나 만약 우리가 라인 피처에만 집중한다면, 양성 레지스트(positive resist)를 쉽게 과다 노광(overexpose)하여 더 작은 선폭을 만들 수 있고, 아마도 더 작은 '해상능'을 얻을 수 있을 것이다. 즉, 패턴의 피치(선폭 더하기 공간폭)를 일정하게 유지하면서, 단순한 공정 변경으로 라인 피처 해상능을 향상시킬 수 있지만, 이는 공간 피처 해상능의 희생을 통해서만 가능하다. 이것이 진정으로 해상능의 향상인가?

답은 응용 분야에 달려 있다. 만약 라인의 폭만이 중요하다면, 해상능은 라인 피처에만 기반해야 한다. 예를 들어, 소자의 전기적 성능은 주어진 소자 구조의 선폭에 결정적으로 의존할 수 있지만, 동반되는 공간 피처 크기에는 단지 미미하게 영향을 받을 수 있다. 그러나 대부분의 경우, 공간 피처 또한 중요하다(예를 들어, 상호 연결 레벨에서의 커패시턴스나 게이트 레벨에서의 응력에 영향을 미침). 사실, 선폭과 공간폭을 동시에 줄일 수 있는 능력은 제조업체가 칩 크기를 줄일 수 있게 하여, 웨이퍼당 더 많은 칩을 넣고 더 나은 해상능을 추구하는 거대한 경제적 원동력을 제공한다. 선폭과 공간폭이 모두 중요한 이러한 응용 분야의 경우, 위의 *피처* 해상능의 정의를 수정하여 *피치* 해상능에 대한 정의를 만들 수 있다: *가장 작은*피치 해상능은 *지정된 초점 심도로 인쇄될 수 있는 주어진 듀티 사이클(duty cycle)의 피치*이다. 여기서 듀티 사이클은 선폭에 대한 공간폭의 비율로 정의된다.

언뜻 보기에 피처 해상능과 피치 해상능의 차이는 거의 사소해 보인다 – 별도의 정의를 제안할 노력을 기울일 가치가 거의 없어 보인다. 그러나 이 두 가지 다른 유형의 해상능을 사용하면 해상능에 대한 물리적 한계가 각각 상당히 다를 수 있음이 드러난다. 단일 파장, 수직 입사 평면파(즉, 결맞은 조명(coherent illumination))로 조명되는 동일 라인/스페이스 마스크 패턴의 이미지를 형성하는 간단한 경우를 고려해보자. 그러한 경우, 피치 해상능에 대한 확실한 차단(hard cutoff)이 존재할 것이다: 피치가 $\lambda / \text{NA}$ 아래로 떨어지면 어떤 듀티 사이클에 대해서도 이미지가 전혀 형성되지 않는다. 프로파일, 노광 관용도 및 DOF 사양에 관계없이, 이 한계 미만의 피치는 이미징될 수 없다. 고립된 라인의 경우, 피처 해상능에 상응하는 '확실한 차단'은 없으며, 대신 피처 크기가 감소함에 따라 프로파일 제어가 점진적으로 감소하는 것을 보인다.

일반적인 용어로, 피처 해상능은 포토레지스트 프로파일 제어에 의해 제한되며 파장과 개구수의 복잡한 함수이다. 궁극적으로, 피치 해상능은 대물 렌즈를 통과하는 이산적인 회절 정보의 차단에 의해 제한되며 파장과 개구수의 비교적 간단한 함수이다. 이 간단한 기능을 이해하려면, 대물 렌즈를 통과하는 단일 회절 차수(diffraction order)가 웨이퍼에 부딪히는 단일 빛의 평면파를 생성한다는 것을 이해해야 한다(Chapter 2 참조). 웨이퍼에서의 두 평면파(두 개의 별도 회절 차수에서 오는)는 서로 간섭하여 명암의 사인파 패턴(공간과 라인을 제공)을 생성한다. 만약 두 평면파가 광축(즉, 이미지 평면에 대한 법선)에 대해 $\theta_1$과 $\theta_2$의 각도로 이미지 평면(즉, 웨이퍼 평면)에 부딪히면, 결과 이미지의 주기는 다음과 같다.

$$ period = \frac{\lambda}{\sin \theta_1 - \sin \theta_2} \tag{10.2} $$

이 일반적인 식은 다양한 이미징 상황을 이해하는 데 사용될 수 있다. 위에서 설명한 결맞은 조명 경우의 경우, 0차에 대해 $\theta_2 = 0$이고 $\sin \theta_1$은 최대값 $NA$를 가지며, 위에서 언급한 $\lambda / \text{NA}$ 해상능을 제공한다. 다시 말해, 3빔 이미징(three-beam imaging)의 경우 최소 $k_{pitch}$는 1.0이다. 두 개의 대칭 빔의 특별한 경우, $\theta_1 = - \theta_2 = \theta$이고 주기는 다음과 같이 된다.

$$ period = \frac{\lambda}{2 \sin \theta} \tag{10.3} $$

이미징 도구의 궁극적인 피치 해상능은 $\sin \theta$가 그 최대값인 NA가 될 때 얻어진다.

$$ ultimate \ pitch \ resolution = \frac{\lambda}{2 \text{NA}} \tag{10.4} $$

이는 모든 듀티 사이클에 해당한다. 따라서, 2빔 이미징의 경우 최소 $k_{pitch}$는 0.5이다. 이 궁극적인 피치 해상능은 교대 위상 반전 마스크(alternating phase-shifting mask)나 최적화된 비축 조명(off-axis illumination) 방식에서 얻을 수 있는 2빔 이미징을 사용한다(10.3절 및 10.4절 참조). 그러나 만약 결과적으로 인쇄된 이미지가요구되는 DOF 사양을 충족하지 못한다면(즉, 패턴이 피치를 구성하는 라인이나 공간의 피처 해상능에 의해 제한된다면) 실제 피치 해상능은 이만큼 좋지 않을 수 있다.

## 10.1.3 자연적 해상능 (Natural Resolutions)

지금까지 논의한 피처 해상능과 피치 해상능이라는 두 가지 종류의 해상능 외에도, 광학 이미징 연구에서 세 번째 유형의 해상능인 이미징 시스템의 자연적 해상능이 등장한다. 자연적 해상능에 대한 논의는 이어지는 섹션에서 개발될 많은 개념을 사용할 것이므로, 이에 대한 다룸은 이 장의 끝부분인 10.5절로 미룬다.

## 10.1.4 해상능 향상 (Improving Resolution)

피치 해상능과 피처 해상능을 모두 고려할 때, 해상능을 향상시키기 위해 다음과 같은 접근 방식이 일반적으로 사용된다.

*   노광 파장의 감소
*   이미징 렌즈 개구수의 증가
*   2빔 이미징을 사용한 $k_{pitch}$ 감소
*   초점-노광 공정 윈도우(focus-exposure process window) 크기의 증가
*   초점 및 노광 오차와 같은 공정 오차의 크기 감소

불행히도, 이러한 요소 중 몇 가지는 서로 상충한다. 주어진 피처에 대해, 가장 큰 공정 윈도우를 제공하는 최적의 개구수가 존재한다. NA를 더 증가시키면 공정 윈도우가 줄어들어, 피치 해상능은 향상되더라도 피처 해상능은 더 나빠지게 된다. 파장을 줄이는 것은 항상 좋지만, 실제적으로는 더 낮은 파장에서 적절한 광학적 특성을 가진 재료를 조작하는 능력에 한계가 있기 때문에 매우 어렵다. 물론, 공정 오차의 크기를 줄이는 것은 비용만이 유일한 단점일 수 있는 끝없는 탐구이다. 남은 것은 두 가지 최종적인 해상능 향상 접근 방식이다: 2빔 이미징으로 $k_{pitch}$를 줄이는 것과 공정 윈도우의 크기를 늘리는 것이다.

단연코 가장 효과적이고 인기 있는 공정 윈도우 개선 접근 방식은 포토레지스트의 개선이었다. 수년에 걸쳐, 레지스트 능력은 획기적인 발전을 겪었다. 우리는 여전히 포토레지스트를 무시할 수 있는 수준과는 거리가 멀지만(즉, 우리는 무확산 무한 명암비 레지스트를 가지고 있지 않다), 오늘날 레지스트 성능은 광학 이미징의 작은 개선조차도 최종 패턴에서 볼 수 있을 만큼 충분히 높다.

광학적 수단(종종 광학적 '트릭'이라고 불림)으로 공정 윈도우를 개선하려는 시도는 다음을 포함한다.

*   마스크 패턴 모양의 최적화 (광학 근접 보정, OPC라고 불림)
*   마스크를 조명하는 빛의 각도 최적화 (비축 조명, OAI라고 불림)
*   강도 정보 외에 마스크에 위상 정보 추가 (위상 반전 마스크, PSM이라고 불림)

집합적으로, 이러한 광학적 접근 방식들(각각은 이어지는 섹션에서 자세히 설명될 것임)은 해상능 향상 기술(Resolution Enhancement Technologies, RET)로 알려져 있다([Figure 10.5] 참조). 어떤 기술들은 피치 해상능을 희생하면서 피처 해상능을 향상시키지만,

[Figure 10.5] 가장 일반적인 세 가지 해상능 향상 기술의 예.

Optical Proximity Correction (OPC): 광학 근접 보정 (OPC)
Mask: 마스크
Wafer: 웨이퍼

Off-Axis Illumination (OAI): 비축 조명 (OAI)
Lens: 렌즈
Conventional: 기존 조명
Annular: 환형 (Annular)
Quadrupole: 4중극 (Quadrupole)

Phase-Shifting Mask (PSM): 위상 반전 마스크 (PSM)
Quartz: 석영 (Quartz)
Phase-Shifted Space: 위상 변이된 공간

많은 해상능 향상 기술(RET) 접근 방식은 피치 해상능을 향상시키는 동시에 공정 윈도우를 증가시킬 수 있으며, 이는 해상능 향상을 위한 타협 없는 길처럼 보인다. 그러나 가장 유망한 RET들(특히 최고의 PSM 기술들)은 아직 실현되지 않은 칩 레이아웃 설계의 혁명을 필요로 한다. 궁극적으로 0.5만큼 낮은 $k_{pitch}$가 가능하지만, 이러한 RET를 활용하도록 특별히 설계된 칩에 대해서만 가능하다.

## 10.2 광학 근접 보정 (Optical Proximity Correction, OPC)

일반적으로 설계에서 가장 작은 피처가 인쇄하기 가장 어렵기 때문에, 리소그래피 공정은 그러한 가장 작은 피처를 가장 잘 인쇄하도록 최적화된다. 불행히도, 더 큰 피처들(*더 크다*고는 하지만 크다고 간주될 수는 없는)은 동일한 리소그래피 공정을 사용하여 충실하게 재현되는 경우가 거의 없다. 고해상도 리소그래피 공정의 비선형적 특성은 마스크의 모든 피처가 레지스트에 충실하게 재현되는 '보는 대로 얻는(what you see is what you get)' 이미징 이상이 결코 달성되지 않을 것임을 확실히 한다.

## 10.2.1 근접 효과 (Proximity Effects)

근접 효과(proximity effects)는 다른 인접 피처의 근접성에 따른 피처의 선폭(또는 2D 패턴의 모양) 변화이다. 근접 효과의 개념은 전자 빔(electron beam) 리소그래피가 극심한 근접 효과를 보일 수 있다는 것(후방 산란된 전자가 수 미크론을 이동하여 인접 피처의 포토레지스트를 노광시킬 수 있음)이 관찰되었던 수십 년 전에 두드러지게 되었다. 광학 근접 효과는 광학 리소그래피 중에 발생하는 근접 효과를 의미한다(비록 그것이 광학적 현상에 의해 야기되지 않을 수도 있지만). 광학 근접 효과의 가장 간단한 예는 고립된 라인과 동일한 라인 앤 스페이스의 밀집된 어레이 내 라인 간의 인쇄된 선폭 차이이며, 이를 *iso-dense 인쇄 바이어스(print bias)*라고 부른다.

현상액 흐름이나 PEB 확산과 같은 많은 요인이 iso-dense 인쇄 바이어스에 영향을 미칠 수 있지만, 일반적으로 이 바이어스는 근본적으로 광학의 결과이다. 즉, 밀집된 라인과 고립된 라인에 대한 공간상(aerial image)이 다르다. 고해상도 피처의 경우, 고립된 라인과 밀집된 라인에서의 회절 패턴은 상당히 다르며(Chapter 2 참조), [Figure 10.6]과 같이 서로 다른 공간상을 초래한다. 이 경우, 고립된 라인은 밀집된 라인보다 더 넓게 인쇄되어(양성 포토레지스트를 가정할 때), 양의 iso-dense 인쇄 바이어스를 제공한다. 이 결과가 광학 시스템의 '실패'가 아님을 주목하는 것이 중요하다.

[Figure 10.6] 고립-밀집 인쇄 바이어스(iso-dense print bias)는 근본적으로 고립 라인과 밀집 라인 간의 공간상 이미지(aerial image) 차이로 인한 결과이다. 이 경우, 동일한 라인과 공간(space)의 밀집 배열 내 라인보다 고립 라인이 더 넓다 (0.5 마이크론 피처, $\lambda = 365 \text{ nm}$, $\text{NA} = 0.52$, $\sigma = 0.5$).
(그래프 축: Y축 - 공간상 이미지 강도(Aerial Image Intensity), X축 - 수평 위치(Horizontal Position) (nm))

[Figure 10.7] 다양한 공칭 피처 크기(nominal feature size)에 대한 피치(pitch)별 레지스트 CD(1차원 근접 효과를 완전히 특성화하는 데 사용됨)는 광학 결상 파라미터의 함수로서 매우 다를 수 있다: (a) 기존 조명(conventional illumination), $\sigma = 0.7$, (b) 사중극자 조명(quadrupole illumination), 중심 $\sigma = 0.8$ ($\lambda = 193 \text{ nm}$, $\text{NA} = 0.85$, 바이너리 마스크(binary mask), 100-nm 라인/공간 패턴의 크기를 적절히 조절하도록 노광량(dose) 설정).
(그래프 축: Y축 - 레지스트(Resist) CD (nm), X축 - 피치(Pitch) (nm))

... 결상의 물리학에 따른 자연스러운 결과이다. 또한, 광학 시스템의 수차(aberration)는 바이어스의 크기를 변화시킬 수 있으며, 때로는 그 변화가 상당히 클 수 있다.

근접 효과(proximity effect)는 피처 크기(feature size)에 매우 의존적이다. 큰 피처의 경우, 고립 라인과 밀집 라인의 회절 패턴(diffraction pattern)이 유사하여 공간상 이미지에서 차이가 거의 없다. 피처 크기가 줄어들수록 그 차이는 커진다. 따라서 1차원 근접 효과를 완전히 특성화하기 위해서는 다양한 공칭 피처 크기에 대해 피치 대 레지스트 CD를 측정하는 것이 일반적이다([Figure 10.7]). 그 결과가 ...

... 동작(피치별 CD 곡선)은 사용된 정확한 리소그래피 조건에 매우 민감하다. 예를 들어, 기존 조명(conventional illumination)에서 사중극자 조명(quadrupole illumination)으로 전환하면 피치별 CD 곡선의 모양이 급격하게 변하고([Figure 10.7a] 대 [Figure 10.7b]), 심지어 일부 피처에 대해서는 고립-밀집 바이어스의 부호가 바뀌기도 한다.

포토레지스트(photoresist) 또한 근접 효과에 영향을 미친다. 리소그래피 시뮬레이션(lithography simulation)을 사용한 체계적인 연구에 따르면, 근접 효과에 가장 큰 영향을 미치는 레지스트 특성은 레지스트 콘트라스트(resist contrast)이다.$^3$ 시뮬레이션 용어로 말하면, 근접 효과에 영향을 미치는 것은 원래의 동역학적 현상 모델(kinetic development model)의 레지스트 용해 선택비 파라미터(dissolution selectivity parameter) $n$이다(이는 레지스트 콘트라스트에 직접 비례한다, 7장 참조). 광학적 근접 효과가 레지스트 콘트라스트에 따라 어떻게 변하는지 보여주는 예로, [Figure 10.8]은 i-line 리소그래피와 기존 레지스트를 사용하여 공칭 400-nm 피처의 선폭에 인접한(next nearest) 피처가 미치는 영향을 보여준다. 근접 효과가 없다면 400-nm 선폭에 평평한 라인이 나타날 것이다. 서로 다른 5가지 레지스트 콘트라스트(주관적으로 저(low), 중(medium), 고(high), 최신 기술(state-of-the-art), 미래(future) 콘트라스트 레지스트로 명명)에 해당하는 5개의 곡선이 표시되어 있다. 이들 레지스트는 각각 용해 선택비 파라미터 4, 5.5, 7, 10, 16에 해당한다. 무한(infinite) 콘트라스트 레지스트는 레지스트 내 이미지(image-in-resist) 자체의 폭에 해당한다(확산을 제외하면 무한 콘트라스트 레지스트는 레지스트 내 이미지를 정확하게 재현할 것이기 때문이다).

분명히, 레지스트 콘트라스트는 실제 인쇄되는 근접 효과를 결정하는 데 중요한 역할을 한다. 예를 들어, [Figure 10.8]에 표시된 경우, 최신 기술 레지스트의 고립-밀집 바이어스(고립 피처와 밀집 피처 간의 선폭 차이)는 저콘트라스트 레지스트의 두 배이다. 또한, 저콘트라스트 레지스트는 공간 폭(spacewidth)이 초기에 증가함에 따라 선폭의 감소(dip)를 보이지만, 고콘트라스트 레지스트는 그렇지 않다. 덧붙여 말하자면, [Figure 10.8]에서 명확히 보여주듯이, 인쇄된 선폭의 범위는 종종 고립-밀집 바이어스를 상당히 초과한다.

[Figure 10.8] 다양한 레지스트 콘트라스트에 대한 근접 효과 (400-nm 공칭 피처, $\text{NA} = 0.52$, $\sigma = 0.5$, i-line). 피치가 증가하는 것은 400-nm 라인 사이의 거리가 증가하는 것에 해당한다. 400-nm 라인.
(그래프 축: Y축 - 레지스트 선폭(Resist Linewidth) (nm), X축 - 피치(Pitch) (nm))
(그래프 내부 라벨: Infinite, Future, State-of-the-Art, High, Medium, Low)

## 10.2.2 근접 보정(Proximity Correction) – 규칙 기반(Rule Based)

웨이퍼에 인쇄된 실제 CD와 원하는 CD의 차이는 피처 크기(feature size)와 피치(pitch)의 함수로서 나타나며, 대부분 체계적인 오차(systematic error)이기 때문에 이 오차를 보정하는 것이 가능해야 한다. 이러한 근접 효과를 보상하기 위한 유일한 실용적인 보정 수단은 마스크상의 CD를 변경하는 것이다. 이러한 보상을 광학 근접 보정(optical proximity correction, OPC)이라고 한다.

따라서 OPC의 초기 목표는 원하는 레지스트 형상을 얻기 위한 최적의 마스크 형상을 결정하는 것이다. 이는 결상(imaging)에서 종종 ‘역문제(inverse problem)’라고 불린다. 이 단순한 질문은 겉보기보다 더 복잡하다. 대부분의 그러한 질문과 마찬가지로, 답은 ‘최적’이 무엇을 의미하는지에 따라 달라진다. 먼저 긴 라인을 인쇄하는 간단한 경우를 고려해 보자. 다양한 선폭과 다른 라인에 대한 근접도에 대해 원하는 레지스트 라인을 얻기 위한 마스크 라인의 최적 폭은 얼마인가? 최적에 대한 한 가지 간단한 정의는 공칭 노광량(nominal exposure dose)과 초점(focus)에서 올바른 선폭을 얻는 것일 수 있다. 예를 들어, 100-nm 동일 라인/공간(equal line/space) 패턴을 기준(baseline)으로 사용하는 100-nm 해상도 공정을 생각해 보자. 이 피처에 대해 마스크 바이어스(bias) 없이, 이 피처의 크기를 올바르게 맞추기 위해 노광량을 결정한다. 그렇다면 우리의 단순한 요구 사항은 다른 모든 마스크 피처들도 이 노광량에서 올바른 크기로 인쇄되어야 한다는 것이다. 근접 효과는 이것이 자연스럽게 발생하는 것을 방해하므로, 우리는 이러한 근접 효과를 보정하기 위해 마스크상의 피처 크기를 변경함으로써만 이 결과를 얻을 수 있다.

[Figure 10.9]는 마스크 바이어스 솔루션이 어떤 모습일지 보여주는 한 가지 예를 보여준다. 마스크 보정(CD 바이어스)은 원하는 레지스트 CD를 생성하는 실제 흡수체 폭(absorber width)에서 공칭(바이어스 없는) 흡수체 폭을 뺀 것으로 정의된다. 따라서 양의 바이어스는 흡수체가 더 커졌음을 의미한다. 각 곡선은 공칭 피처 폭의 함수로서 필요한 선폭 바이어스의 양을 보여준다. 이 예에서는 가장 어려운 피처인 100-nm 라인 및 공간에 대해 시작점을 0 바이어스로 정의했다. 다른 대안은...

[Figure 10.9] 모든 피처가 공칭 선폭으로 인쇄되도록 하는 데 필요한 마스크 선폭 바이어스(웨이퍼 치수 기준)의 설계 곡선: 100 nm (굵은 실선), 120 nm (가는 실선), 140 nm (점선). 100-nm 라인 및 공간에서 바이어스가 필요 없도록 노광량 설정 ($\lambda = 193 \text{ nm}$, $\text{NA} = 0.93$, $\sigma = 0.7$, 6% ESPM).
(그래프 축: Y축 - 선폭 보정(Linewidth Correction) (nm), X축 - 피치(Pitch) (nm))

[Figure 10.10] 설계 규칙 테이블(design rule table)에서 사용하기에 적합한 이산화된(discretized) 설계 곡선 (실제 부드러운 곡선에 대한 계단식 근사). (5-nm 보정 그리드 사용).
(그래프 축: Y축 - 마스크 선폭 보정(Mask Linewidth Correction) (nm), X축 - 피치(Pitch) (nm))

... (덜 일반적이긴 하지만) 접근 방식은 어떤 큰 피처에 대해 0 바이어스(bias)를 설정하고, 그 큰 피처의 크기를 맞추는 노광량(dose-to-size)에 맞춰 더 작은 피처들의 바이어스를 조정하는 것이다.

지금까지 최적 마스크 바이어스에 대한 우리의 정의는 간단했다. 즉, 공칭 공정 조건(nominal process conditions)에서 적절한 인쇄 선폭을 제공하는 바이어스이다. 다른 정의들은 공정 조건 변동에 대한 허용 오차(tolerance)를 포함할 수 있다(예를 들어, 다양한 피처들의 초점-노광 공정 윈도우(focus-exposure process windows)의 최대 중첩(overlap)). 궁극적으로 가장 좋은 해결책은 일반적인 공정 변동이 존재할 때 웨이퍼상의 모든 피처에 대해 가장 좁은 선폭 분포를 제공하는 것이다.

[Figure 10.9]의 곡선은 마스크 보정이 공칭 CD와 피치(pitch)의 연속 함수임을 보여주지만, 실제 설계에서 이러한 보정의 구현은 설계 및 마스크 제작 부담을 완화하기 위해 종종 설계 그리드(design grid)에 맞춰(snapped)진다. 일반적인 설계 그리드는 최소 레지스트 피처 크기의 1~3%이다. 예를 들어, 일반적인 설계 곡선은 [Figure 10.10]에서 5-nm 그리드에 맞춰졌다. 이러한 방식으로 이산화(discretized)되면, 설계 곡선의 정보는 OPC 규칙 테이블(OPC rules table)이라고 불리는 보정 테이블에 쉽게 담을 수 있다.

여기에 표시된 모든 예는 대칭적이었지만(주요 피처의 양쪽에서 다른 피처들의 근접도가 동일함), 일반적으로는 그렇지 않다. 따라서 보정은 선폭 변경보다는 엣지 이동(edge movements)으로 설명하는 것이 더 낫다. 간단한 OPC 규칙은 다음과 같을 수 있다: ‘피처의 폭이 A와 B 사이이고, 오른쪽의 다음 피처가 X와 Y만큼 떨어져 있다면, 피처의 오른쪽 엣지를 Z만큼 이동하라’. 따라서 설계에서 피처의 모양이 변경된다(피처의 크기와 가장 가까운 이웃에 대한 근접도에 따라 엣지가 이동됨). 규칙의 파라미터 값(A, B, X, Y의 함수로서의 보정량 Z)은 주어진 리소그래피 공정에 대해 경험적으로 결정된다. 각 규칙에 대해 일반적으로 많은 세트의 파라미터가 필요하므로, 이러한 파라미터의 집합은 규칙 테이블(rules table)이라는 테이블에 저장된다. [Figure 10.11]은 규칙 테이블에 기반한 1차원 엣지 이동이 적용된 매우 간단한 경우를 보여준다.

[Figure 10.11] 설계의 작은 일부분. (a) 보정 전, 그리고 (b) 간단한 1D 규칙 기반 보정(rule-based correction)으로 중간 피처를 보정한 후.

[Figure 10.12] 설계의 작은 일부분. (a) 보정 전, 그리고 (b) 간단한 1.5D 규칙 기반 보정 사용 후.

규칙 기반 OPC를 성공적으로 구현하는 데는 두 가지 핵심 측면이 있다: (1) 올바른 규칙 세트를 갖는 것, 그리고 (2) 해당 규칙에 대해 올바른 파라미터 값을 갖는 것이다. 규칙 기반 OPC는 개념적으로 간단하고 1차원 보정(one-dimensional corrections)에 대해서는 구현하기 쉽지만, 2차원 효과(two-dimensional effects)를 고려할 때 규칙은 매우 번거로워질 수 있다. 모서리 라운딩(corner rounding)과 라인 엔드 쇼트닝(line-end shortening)(8장 참조)은 OPC로 해결해야 할 중요한 2D 근접 효과의 두 가지 구체적인 예이다. 중간적인 접근 방식은 라인 엔드(line-ends)를 자체 규칙 세트로 처리하고, 모서리에 세리프(serif)를 적용하며, 다른 모든 엣지에 대해 1D 규칙을 사용하는 것이다. 때때로 ‘1.5D’ 보정이라고 불리는 이 접근 방식의 예가 [Figure 10.12]에 나와 있다.

규칙 기반 OPC는 구현하기가 꽤 간단하다. 먼저, 주어진 공정에 대해 일련의 피치별 CD 곡선(CD-through-pitch curves)을 실험적으로 측정한다. 이 데이터로부터 보간(interpolating)을 통해 1차원 규칙 테이블이 생성된다. 그리고 최적의 라인 엔드 처리(line-end treatments)와...

... 모서리 세리프(serif) 크기 또한 주어진 공정에 대해 경험적으로 결정된다. 보정은 설계 규칙 검사(design rule checker, DRC) 소프트웨어 패키지를 위한 스크립트로 규칙을 구현함으로써 이루어진다. 이러한 OPC 접근 방식은 피처 크기가 500 nm 미만으로 떨어졌을 때 중요해졌으며, 250-nm 기술 세대에서 널리 사용되었다. 그러나 130-nm 기술 세대에 이르러 규칙 기반 OPC의 정확도와 견고성(robustness)이 흔들리기 시작했다. 대부분의 반도체 제조업체들이 모델 기반(model-based) OPC로 전환하기 시작한 것은 바로 이 기술 세대에서였다.

## 10.2.3 근접 보정(Proximity Correction) – 모델 기반(Model Based)

규칙 기반 OPC는 어려운 확장성(scalability) 문제를 겪는다. OPC의 정확도를 높이려면 규칙의 수가 늘어나야 한다. 이러한 규칙의 증가는 매우 비선형적이다. 즉, OPC 정확도를 조금 높이는 데 규칙의 수는 매우 많이 늘어날 수 있다. 게다가, 필요한 OPC 정확도는 기술 노드(technology node) 치수와 최소한 선형적으로 비례한다. 각 규칙에는 여러 개의 실험적으로 도출된 파라미터가 필요하므로, 결과적으로 노력이 급격히 증가하게 된다. 이러한 이유로 대부분의 반도체 제조업체들은 90-nm 기술 세대에서 모델 기반 OPC가 필요하다는 것을 깨달았다.

모델 기반 OPC는 실험적으로 도출된 규칙을 실제 칩 패턴에 대한 근접 효과를 예측하는 보정된(calibrated) 리소그래피 모델로 대체한다. 피처의 엣지(edges)는 예측된 레지스트 형상이 미리 설정된 허용 오차 내에서 원하는 피처 형상과 일치할 때까지 반복적으로 이동된다. 잘 설계된 모델 기반 OPC 절차는 작동하는 데 매우 적은 규칙만을 필요로 한다. 대신, 각 설계 패턴이 어떻게 인쇄될지 예측할 단순화된 리소그래피 모델의 개발 및 보정(calibration)에 상당한 노력이 투입된다.

OPC에 사용되는 리소그래피 모델에 대한 제약 조건은 엄격하다. 전체 칩(수억 또는 수십억 개의 피처 포함)을 시뮬레이션해야 하므로, OPC 모델은 매우 빨라야 하며 분산 컴퓨팅(distributed computing)을 활용하기 위해 병렬화 가능(parallelizable)해야 한다. 동시에, 이러한 모델은 매우 정확해야 하며, 설계 내 모든 패턴에 대해 웨이퍼에 인쇄된 형상을 최소 설계 규칙 크기의 몇 퍼센트 이내로 정확하게 예측해야 한다. 매우 빠른 속도와 허용 가능한 정확도의 결합은 하이브리드 물리적/경험적(hybrid physical/empirical) 리소그래피 모델, 때로는 콤팩트 모델(compact models)이라고 불리는 모델의 개발로 이어졌다.

OPC 모델은 합리적으로 정확하고 물리적으로 올바른 공간상 결상(aerial imaging) 모델과 매우 간단한 레지스트 모델을 결합한다. 식각 후(after-etch) 피처 크기와 형상을 예측하기 위해 식각 효과(etch effects)가 포함되거나 별도의 식각 모델이 적용되기도 한다. 공간상 이미지 계산의 경우, 간섭성 광원 합(Sum of Coherent Sources, SOCS)이라고 불리는 홉킨스(Hopkins) 결상 방정식의 근사 해법이 주어진 광원 및 렌즈 동공(pupil)에 대해 미리 계산된 적은 수의 간섭성 컨볼루션 커널(convolution kernels)을 사용하여 매우 빠른 계산 시간을 제공한다(2장 참조). 레지스트 내의 확산 효과는 공간상 이미지가 확산되도록 허용함으로써 근사화되는데, 이는 SOCS 공식에서 가우시안 확산 커널(Gaussian diffusion kernel)을 사용하여 편리하게 계산할 수 있다. 레지스트 현상 효과는 임계값 더하기 바이어스(threshold plus bias) 또는 가변 임계값 모델(variable threshold model)을 사용하여 근사화된다(2장 및 7장 참조). 대안적으로, 레지스트 효과는 SOCS 공식에서 경험적 커널로 포착될 수도 있다. 어떤 경우든, 이러한 경험적 레지스트 모델은 주어진 레지스트 공정에 대해 광범위한 보정을 필요로 한다.

모델 기반 OPC는 먼저 원본 설계를 OPC 과정 중에 개별적으로 이동할 수 있는 엣지 세그먼트(edge segments)로 나누는 것으로 시작한다. 설계의 시뮬레이션은 레지스트 형상을 예측하고, 이를 다양한 측정 지점(measurement points, 예를 들어 세그먼트의 중간 지점)에서 원본 설계와 비교하여 엣지 배치 오차(edge placement error, EPE, 8장 참조)를 계산한다. 그런 다음 이 EPE를 사용하여 레지스트 형상이 EPE 0을 갖도록 세그먼트를 얼마나 이동해야 하는지 추정한다. 엣지 세그먼트는 반복적으로 이동되고, 모든 EPE가 미리 설정된 한계(일반적으로 3~6회의 반복이 필요) 미만이 될 때까지 레지스트 형상이 다시 시뮬레이션된다. 규칙 기반 OPC와 마찬가지로, 설계 및 마스크 복잡성을 줄이기 위해 엣지 위치는 일반적으로 설계 그리드에 맞춰진다(snapped). 모델 기반 OPC의 예가 [Figure 10.13]에 나와 있다. OPC의 공격성(aggressiveness)은 세그먼트 크기(세그먼트가 작을수록 더 공격적인 OPC를 의미), 연결된 엣지에 비해 엣지에 허용되는 가장 작은 이동(즉, 허용되는 가장 작은 조그(jog) 크기), 그리고 설계 그리드 등의 파라미터를 제어하여 조정할 수 있다. 더 공격적인 OPC는 더 많은 설계 버텍스(vertices)와 더 큰 마스크 제작 비용을 초래한다.

일반적으로, 모델 기반 OPC는 공칭 조건(nominal conditions), 즉 최적 초점 및 노광(best focus and exposure)에서 작동한다고 가정되는 주어진 리소그래피 공정에 대해 허용 가능한 레지스트 형상을 생성하는 마스크 형상을 찾는 데 사용된다. 따라서 OPC는 ...

[Figure 10.13] 모델 기반 OPC의 예: 원본 설계(좌측 상단)는 매우 나쁘게 인쇄된다(우측 상단). 공격적인 모델 기반 OPC 후, 결과 설계(좌측 하단)는 원하는 형상에 매우 가깝게 인쇄된다(우측 하단). OPC 및 시뮬레이션은 PROLITH를 사용하여 수행됨.

... 선형 해상도(linear resolution, 더 큰 모든 피처를 허용 가능하게 인쇄하면서 인쇄할 수 있는 가장 작은 피처)를 확장할 수 있지만, 공정 윈도우 문제, 따라서 진정한 제조 가능한 해상도 문제는 해결하지 못한다. 공정 윈도우와 사이징(sizing) 문제를 모두 해결하는 OPC와 함께 사용되는 중요한 기술 중 하나는 다음에 설명할 보조 패턴(subresolution assist feature)이다.

## 10.2.4 보조 패턴 (Subresolution Assist Features, SRAFs)

스캐터링 바(scattering bars) 또는 보조 패턴(subresolution assist features, SRAFs)이라고도 불리는 이것은 비교적 고립된 주 피처(primary feature)가 리소그래피적으로 밀집 라인처럼 동작하도록 만들기 위해 주 피처 옆에 배치되는 좁은 라인 또는 공간이다.$^4$ 해결하려는 문제는 일반적으로 고립-밀집 바이어스 문제로 설명된다. 고립 피처는 다른 피처들로 둘러싸인 동일한 마스크 피처와 비교할 때 거의 항상 상당히 다른 크기로 인쇄된다. 다양한 공칭 마스크 치수에 대해 인쇄된 CD 대 피치의 피치 곡선은 이 문제를 보여준다([Figure 10.7] 참조). 모든 피치에 대해 웨이퍼에서 올바른 CD를 얻도록 마스크 크기를 조절(sizing)하는 것이 확실히 효과가 있지만(이것이 기존의 OPC 접근 방식이다), OPC가 해결하지 못하는 또 다른 고립-밀집 차이가 있다.

고립 피처의 초점 및 노광 오차에 대한 반응은 동일한 크기의 밀집 라인과 상당히 다르다. [Figure 10.14]는 밀집 라인과 고립 라인에 대한 초점-노광 행렬(focus-exposure matrices)의 예를 보여주는데, 여기서 고립 라인은 밀집 피처에 필요한 최적 초점 및 노광에서 적절한 CD를 얻도록 바이어스되었다. 보숭 곡선(Bossung curves)의 서로 다른 모양은 공정 윈도우의 서로 다른 모양을 생성하며, 이는 피처들이 명목상 동일한 최적 노광량을 가질 때조차도 중첩 초점 심도(overlapping depth of focus)를 제한한다.

스캐터링 바는 고립 피처가 더 ‘밀집된’ 것처럼 보이게 함으로써 고립 피처와 밀집 피처의 초점 반응 차이를 줄이도록 설계되었다. 이는 비축 조명(off-axis illumination) 방식이 밀집 피처의 가장 큰 초점 심도에 최적화될 때 특히 중요해진다(이 주제는 10.3절에서 광범위하게 논의될 것이다). [Figure 10.14]의 밀집 라인과 고립 라인에 대한 중첩 공정 윈도우가 [Figure 10.15a]에 나와 있다. 고립 공정 윈도우의 곡률은 사용할 수 있는 중첩 DOF를 심각하게 제한한다.

[Figure 10.14] (a) 밀집 및 (b) 고립 130-nm 피처에 대한 초점-노광 행렬 (보숭 곡선). 고립 라인은 밀집 라인의 최적 초점 및 노광에서 적절한 선폭을 제공하도록 바이어스됨 ($\lambda = 248 \text{ nm}$, $\text{NA} = 0.85$, 260-nm 피치에 최적화된 사중극자 조명).
(그래프 축: Y축 - 레지스트 피처 폭(Resist Feature Width) (nm), X축 - 초점(Focus) ($\mu$m))
(범례: Dose 8~18)

[Figure 10.15] 밀집 및 고립 라인의 초점-노광 행렬로부터 생성된 중첩 공정 윈도우. (a) 바이어스 OPC가 적용된 고립 라인 (중첩 DOF = 300 nm) 및 (b) 스캐터링 바(scattering bars)가 적용된 고립 라인 (중첩 DOF = 400 nm).
(그래프 축: Y축 - 노광량(Dose) (mJ/cm$^2$), X축 - 초점(Focus) ($\mu$m))

SRAF는 이름에서 알 수 있듯이 인쇄되도록 의도되지 않은 해상도 이하(subresolution) 피처이다. 실제로, 필요한 공정 윈도우 전체에서 절대 인쇄되지 않도록 크기를 주의 깊게 조정해야 한다. 이것이 스캐터링 바 설계에서 가장 중요한 트레이드오프(trade-off)를 결정한다: 더 밀집된 것과 같은 마스크 패턴을 만들기 위해 보조 피처를 가능한 한 크게 만들되, 인쇄될 만큼 커서는 안 된다는 것이다. 일반적으로 이러한 보조 피처들은 비축 조명(off-axis illumination)이 최적화된 것과 동일한 피치를 중심으로 배치되지만, 더 정교한 설계에서는 중첩 공정 윈도우의 개선을 극대화하기 위해 위치와 크기를 최적화한다. 결과적으로 보조 피처를 사용하면 리소그래피 엔지니어(lithographer)는 밀집 패턴에 최적화된 비축 조명 공정을 설계하면서도 이를 사용하여 더 고립된 피처들도 인쇄할 수 있다.

[Figure 10.15b]에 사용된 스캐터링 바는 크기가 50 nm ($k_1 = 0.17$)였다(웨이퍼 치수 기준). 그 결과 바이어스 OPC만 사용했을 때 300 nm였던 중첩 DOF가 400 nm로 증가했다. 두 번째 스캐터링 바 세트를 더 멀리 배치하여 효과적인 5-bar 패턴을 생성하는 ‘이중(double)’ 스캐터링 바를 사용하면 더 큰 개선을 얻을 수 있다. 물론, 이를 위해서는 주 피처 주변에 이러한 추가 보조 피처를 수용할 수 있는 충분한 여유 공간이 필요하다.

고립 피처의 DOF를 개선하기 위해 스캐터링 바를 사용하는 개념은 간단하지만, 그 실제 구현은 결코 간단하지 않다. 고립 라인의 이상적인 경우와 달리, 실제 패턴은 다양한 피치(즉, 인근...)를 포함한다.

[Figure 10.16] 피치(pitch)가 증가함에 따라 SRAF를 추가할 때 나타나는 불연속적인 효과를 보여주는 SRAF 배치의 모식도 (주 피처 크기는 100 nm).
(그래프 축: Y축 - DOF ($\mu$m), X축 - 피치(Pitch) (nm))
(그래프 내부 텍스트: 1st SRAF inserted here -> 첫 번째 SRAF가 여기에 삽입됨)

... 인근 피처들이 서로 다른 거리에 있는 패턴들)을 포함하며, 각각은 SRAF를 넣을 공간이 있다면 최적의 보조 피처로 갖춰져야 한다. 두 라인 사이의 공간이 보조 피처를 수용할 만큼 충분히 크지 않은 중간적인 경우에는 바이어스 OPC를 사용할 수 있지만, 이러한 중간 피치들은 SRAF의 DOF 이점을 얻지 못한다([Figure 10.16] 참조). 그리고 물론, 라인 엔드(line ends), 모서리(corners), 기타 2D 패턴들을 어떻게 처리할 것인가 하는 문제가 있다. 규칙 기반 SRAF 배치는 꽤 일반적이지만 2D 배치에 어려움이 있다. 모델 기반 SRAF 배치는 어렵지만 복잡한 2D 형상에 대해 가능성을 보여준다. 그러나 이러한 문제들은 해결될 수 있으며, 보조 패턴(subresolution assist features)은 많은 칩 설계에 널리 사용된다. 특히 폴리실리콘 게이트 및 컨택(contact) 레벨은 SRAF 사용으로 이점을 보았다. 컨택 및 기타 암시야 마스크(dark-field mask) 레벨의 경우, SRAF는 보조 피처라기보다는 투명한 슬롯(clear slots, 공간)의 형태를 띤다.

## 10.3 비축 조명 (Off-Axis Illumination, OAI)

비축 조명(Off-axis illumination, OAI)$^{5,6}$은 광학 리소그래피가 한때 가능하다고 생각했던 것보다 훨씬 더 실제 해상도 한계를 확장할 수 있게 해 준 세 가지 주요 해상도 향상 기술 중 하나이다. 비축 조명을 효과적으로 사용하려면 조명의 모양과 크기를 인쇄하려는 특정 마스크 패턴에 최적화해야 한다. 이 섹션에서는 가장 널리 사용되는 비축 조명 유형인 다이폴(dipole), 사중극자(quadrupole), 윤대(annular) 조명을 최적화하여 주어진 피치에 대해 초점 심도를 최대화하는 방법을 설명한다.

비축 조명은 조명의 ‘축상(on-axis)’ 성분, 즉 마스크에 거의 수직으로 입사하는 빛을 상당히 줄이거나 제거하는 모든 조명 모양을 말한다. 조명을 수직 입사에서 멀어지도록 기울임으로써, 마스크의 회절 패턴은 대물렌즈(objective lens) 내에서 이동하게 된다. 반복 패턴의 경우, 회절 패턴은 이산적인 회절 차수(diffraction orders)로 구성된다. 반복 패턴의 피치가 작으면 회절 차수 중 일부만이 실제로 렌즈를 통과할 수 있다.
