Repository: j-h-suh/semi-handbook

# 세미에이아이 핸드북 시리즈

> AI/ML 엔지니어를 위한 인터랙티브 기술 핸드북 플랫폼

## 소개

AI/ML 엔지니어가 실무에 필요한 도메인 지식을 **소프트웨어 엔지니어의 관점**으로 학습할 수 있는 온라인 교재 시리즈입니다. 인터랙티브 다이어그램, 수식 렌더링, AI 어시스턴트가 내장되어 있습니다.

## 핸드북 시리즈

### 📘 반도체 핸드북 (`/semi`)

반도체 산업에 진입하는 AI/ML 엔지니어를 위해, 웨이퍼부터 칩까지의 제조 공정을 설명합니다.

| Part | 내용 | 챕터 수 |
|------|------|---------|
| 들어가며 | 이 책의 목적과 독자 | 1 |
| Part 1 | 반도체 제조 기초 | 10 |
| Part 2 | 포토리소그래피 심화 | 14 |
| Part 3 | 수율 공학과 결함 분석 | 9 |
| Part 4 | AI와 반도체 제조 | 10 |
| Part 5 | 실무 레퍼런스 | 4 |

### 📗 통계학 핸드북 (`/stats`)

sklearn은 쓸 줄 알지만 통계적 검증은 자신 없는 ML 엔지니어를 위한 실전 통계학 입문서입니다.

| Part | 내용 | 챕터 수 |
|------|------|---------|
| 들어가며 | 왜 이 핸드북을 썼는가 | 1 |
| Part 1 | 기술통계 | 5 |
| Part 2 | 확률과 분포 | 6 |

File: next/fpol/chapters/glossary.md
# 부록 A (Appendix A)

# 마이크로리소그래피 용어 해설 (Glossary of Microlithographic Terms)

"내가 어떤 단어를 사용할 때, 그것은 내가 선택한 의미, 그 이상도 그 이하도 아니다."
험프티 덤프티 (루이스 캐롤의 *이상한 나라의 앨리스*)

다음은 반도체 마이크로리소그래피 분야에서 사용되는 일반적인 단어나 구문 및 해당 정의의 목록이다. 리소그래피처럼 풍부하고 다양한 분야에서, 어떤 용어 목록도 완벽할 수는 없다. 그러나 여기에 포함된 용어들이 참고 자료로 유용하기를 바란다. 특히, 리소그래피 분야를 처음 접하거나 외부 사람들은 이 목록을 통해 혜택을 볼 수 있을 것이다. 정의는 독자가 일반적인 기술적 배경과 반도체 산업에 대한 기본적인 지식을 가지고 있다고 가정한다.

**용어 해설 항목의 형식:**
**용어 (Glossary Item)** 반도체 마이크로리소그래피 맥락에서의 용어 정의가 여기에 주어진다.
예: *용어의 사용을 설명하는 예문이 여기에 나타난다.*

예문은 리소그래피 맥락에서 용어의 사용을 설명하기 위한 것이며, 용어 정의의 일부는 아니다.

## A

**ABC 매개변수 (ABC Parameters)** 딜 매개변수(Dill Parameters)를 보라.

**수차, 렌즈 (Aberrations, Lens)** 광학 시스템(렌즈)의 실제 성능이 이상적인(푸리에 광학) 성능에서 벗어난 모든 편차. 렌즈 수차의 예로는 코마(coma), 구면 수차(spherical aberration), 상면 만곡(field curvature), 비점 수차(astigmatism), 왜곡(distortion), 색 수차(chromatic aberration) 등이 있다. 렌즈 수차를 설명하는 한 가지 방법은 각 필드 포인트에 대해 렌즈의 사출 동공에서의 파면 오차를 제르니케 다항식(Zernike polynomial)으로 피팅하는 것이다.
예: *대물 렌즈의 수차는 이미지 품질에 눈에 띄는 저하를 일으켰다.*

**흡수 계수 (Absorption Coefficient)** 단위 거리당 물질을 통과하는 빛의 강도가 부분적으로 감소하는 정도. 소멸 계수(Extinction Coefficient)도 보라.
예: *ArF 레지스트의 흡수 계수가 너무 높아서 얇은 레지스트 막만 사용할 수 있었다.*

**산 촉매 레지스트 (Acid-Catalyzed Resist)** 산이 노광의 산물로 생성되고, 이 산이 레지스트의 용해도를 변화시키는 열 반응의 촉매 역할을 하는 화학 증폭형 레지스트의 일종. 화학 증폭형 레지스트(Chemically Amplified Resist)도 보라.
예: *산 촉매 레지스트는 심자외선(deep-UV) 리소그래피에서 가장 일반적인 레지스트 유형이다.*

**활성화 에너지 (Activation Energy)** 아레니우스 식(Arrhenius equation)에서의 역할로 정의되며, 화학 반응 속도 상수, 확산도 및 기타 온도 의존적 속성 항의 온도 의존성을 결정한다. 높은 활성화 에너지는 큰 온도 의존성을 생성한다.
예: *이 낮은 활성화 에너지 레지스트는 상온에서 산 촉매 탈보호 반응을 시작할 것이다.*

**감광 파장 (Actinic Wavelength)** 리소그래피 시스템에서 포토레지스트를 노광하는 데 사용되는 파장.
예: *최적의 BARC를 설계하기 위해서는 감광 파장에서 기판의 굴절률 측정이 필요하다.*

**가산 패터닝 (Additive Patterning)** 패턴이 형성될 장소에 재료가 추가되는 공정. 예로는 리프트 오프(lift-off) 및 전기도금 공정이 있다.
예: *구리를 플라즈마 식각할 수 없기 때문에 대신 가산 패터닝 접근 방식이 선택되었다.*

**접착 촉진제 (Adhesion Promoter)** 웨이퍼에 대한 레지스트의 접착력을 향상시키기 위해 웨이퍼 표면에 적용되는 화학 물질로, 종종 웨이퍼 표면의 물을 제거한다.
예: *접착 촉진제로 사용되는 HMDS는 증기 프라임 장치를 사용하여 적용되었다.*

**고급 공정 제어 (Advanced Process Control, APC)** 리소그래피 공정을 제어하기 위해 자동화된 피드백 및 피드포워드 루프를 사용하는 것.
예: *오버레이 APC 시스템을 켠 후 재작업률과 라인 끝 수율이 모두 향상되었다.*

**공간상 (Aerial Image)** 광학 시스템에 의해 포토레지스트가 코팅된 웨이퍼 위에 투영되는 마스크 패턴의 이미지.
예: *고립된 선의 공간상은 밀집된 선의 공간상과 상당히 다른 것으로 밝혀졌다.*

**정렬기 (Aligner)** 마스크 정렬기(Mask Aligner)를 보라.

**정렬 (Alignment)** 포토마스크의 특정 지점(정렬 키)을 웨이퍼의 특정 지점(정렬 타겟)에 위치시키는 행위. 정렬 정확도는 이 정렬 타겟에서 측정된 오버레이이다.
예: *스테퍼의 정렬 시스템은 고급 이미지 인식 알고리즘을 사용했다.*

**정렬 키 (Alignment Key)** 정렬을 수행하는 데 사용되는 포토마스크의 패턴.
예: *이 마스크에는 여러 가지 다른 스테퍼에서 사용할 수 있는 여러 정렬 키가 있었다.*

**정렬 마크 (Alignment Mark)** 정렬 키(Alignment Key) 또는 정렬 타겟(Alignment Target)을 보라.

**정렬 타겟 (Alignment Target)** 정렬을 수행하는 데 사용되는 웨이퍼의 패턴.
예: *메사 구조(mesa structure)가 이 소자의 게이트 층에 대한 정렬 타겟으로 사용된다.*

**교대 PSM (Alternating PSM)** 작은 크롬 선 한쪽의 투명한 영역이 동일한 선의 다른 쪽 투명한 영역과 비교하여 위상이 $180^\circ$ 변이된 위상 반전 마스크의 한 유형. 교대 개구 PSM 또는 레벤슨 PSM(Levenson PSM)이라고도 한다.
예: *교대 PSM은 극도의 해상도와 좋은 초점 심도를 약속하지만, 위상 충돌로 인해 일반적인 회로 패턴에 대한 사용이 제한된다.*

**환형 조명 (Annular Illumination)** 도넛 모양(환형)의 빛 고리가 광원으로 사용되는 비축 조명(off-axis illumination)의 한 유형.
예: *환형 조명을 사용하면 초점 심도가 눈에 띄게 향상되는 것으로 나타났다.*

**반사 방지 코팅 (Antireflective Coating, ARC)** 빛의 반사를 줄여 정재파(standing waves)나 박막 간섭의 해로운 영향을 줄이기 위해 레지스트 층 위나 아래에 배치되는 코팅. 상부 반사 방지 코팅(Top Antireflective Coating) 및 하부 반사 방지 코팅(Bottom Antireflective Coating)도 보라.
예: *반사 방지 코팅의 두께를 최적화하여 스윙 곡선 진폭이 거의 0으로 감소했다.*

**APC** 고급 공정 제어(Advanced Process Control)를 보라.

**조리개, 수치 (Aperture, Numerical)** 수치 조리개(Numerical Aperture)를 보라.

**개구 조리개 (Aperture Stop)** 동공, 렌즈(Pupil, Lens)를 보라.

**ARC** 반사 방지 코팅(Antireflective Coating)을 보라.

**ArF** 약 193 nm의 빛을 방출하는 광학 리소그래피에 사용되는 엑시머 레이저(excimer laser)의 한 유형인 아르곤 불소(Argon Fluoride).
예: *불화칼슘 렌즈 부품을 생산하는 데 어려움이 있어, ArF 노광 장비는 제조 비용이 상당히 더 많이 든다.*

**아레니우스 계수 (Arrhenius Coefficient)** 아레니우스 식(Arrhenius equation)에서의 역할로 정의되며, 화학 반응 속도 상수, 확산도 및 기타 온도 의존적 속도 항의 온도 의존성을 정의하는 식에서 지수 앞의 항이다.
예: *아레니우스 계수는 종종 온도 의존적 속도 상수를 무한히 높은 온도로 외삽한 것으로 간주된다.*

**아레니우스 식 (Arrhenius Equation)** 화학 반응 속도 상수, 확산도 및 기타 온도 의존적 속도 항의 온도 의존성을 절대 온도의 역수와 지수 관계(exponential relationship)로 나타낸 식.
예: *아레니우스 식은 PEB 온도에 따라 반응 속도와 확산 거리가 어떻게 변하는지 결정하는 데 사용된다.*Aspect Ratio: 종횡비(Aspect Ratio). 레지스트 형상의 높이 대 너비의 비율이다.
Example: 종횡비가 약 3:1을 초과할 때마다 레지스트 이미지가 패턴 붕괴(pattern collapse)를 겪었다.

Astigmatism: 비점수차(Astigmatism). 방사형으로 배향된 라인 패턴의 최적 초점이 접선 방향으로 배향된 패턴의 초점과 비교하여 이동하는 결과를 낳는 수차이다.
Example: 일반적으로, 초점에 따른 H-V 바이어스(bias)의 변화는 비점수차의 징후이다.

Attenuated PSM: 감쇠형 위상 반전 마스크(Attenuated PSM). 마스크의 명목상 어두운 영역이 마스크의 투명한 영역을 통과하는 빛과 180° 위상 차이를 갖는 빛의 일부(예: 6%)를 투과시키도록 허용하는 위상 반전 마스크의 한 유형이다.
Example: 교대형 PSM(alternating PSM)이 더 나은 성능을 제공하지만, 감쇠형 PSM은 설계 및 제조의 용이성으로 인해 매우 인기가 높아졌다.

Autofocus System: 자동 초점 시스템(Autofocus System). 웨이퍼의 상단 표면을 초점 평면으로부터 설정된 거리에 자동으로 위치시키는 투영 이미징 장비의 일부이다.
Example: 스캐너의 자동 초점 시스템이 정교함에도 불구하고, 리소그래피 엔지니어(lithographer)는 여전히 초점-노광 매트릭스(focus-exposure matrix)를 촬영하여 최적 초점을 수동으로 결정해야 한다.

## B

Bandwidth, Illumination: 조명 대역폭(Bandwidth, Illumination). 마스크를 조명하고 따라서 레지스트를 노광하는 데 사용되는 파장의 범위이다.
Example: 전형적인 g-line 스테퍼(stepper)의 조명 대역폭은 약 10 nm FWHM이다.

BARC: 하부 반사 방지 코팅(Bottom Antireflective Coating)을 참조하라.

Bias: 마스크 바이어스(Mask Bias)를 참조하라.

Binary Mask: 이진 마스크(Binary Mask). 마스크의 투과율이 0 또는 1이 되도록 불투명 영역과 투명 영역(예: 크롬과 유리로 구성된 것)으로 만들어진 마스크이다. 이진 강도 마스크(binary intensity mask)라고도 불린다.
Example: 필요한 해상도는 기존의 이진 마스크를 사용하여 얻을 수 없었다.

Birefringence: 복굴절(Birefringence). 재료의 굴절률이 재료를 통과하는 빛의 편광에 대한 함수인 일부 재료(주로 결정)의 다소 드문 특성이다.
Example: 불화칼슘(calcium fluoride)이 상당한 고유 복굴절을 나타낸다는 발견은 157 nm 리소그래피 개발 중에 큰 당혹감을 불러일으켰다.

Bleaching, Photoresist: 포토레지스트 표백(Bleaching, Photoresist). 빛에 노출될 때 발생하는 화학적 변화로 인한 포토레지스트의 광 흡수 감소이다.
Example: 포토레지스트 표백이 없다면, 이 레지스트는 약 2 $\mu\text{m}$보다 큰 두께에서 효과적으로 사용될 수 없을 것이다.

Bossung Curves: 보성 곡선(Bossung Curves). 초점-노광 매트릭스(Focus-Exposure Matrix)를 참조하라(이 곡선을 처음 발표한 엔지니어 John Bossung의 이름을 따서 명명됨).

Bottom Antireflective Coating (BARC): 하부 반사 방지 코팅(BARC). 기판으로부터의 반사를 줄이기 위해 포토레지스트 바로 아래에 배치되는 반사 방지 코팅이다.

Example: 하부 반사 방지 코팅의 사용은 스윙 곡선(swing curve)을 줄였을 뿐만 아니라, 반사 노칭(reflective notching)의 효과도 거의 제거했다.

## C

CAR: 화학 증폭형 레지스트(Chemically Amplified Resist)를 참조하라.

Catadioptric: 반사굴절(Catadioptric). 굴절 요소(렌즈)와 반사 요소(거울) 모두로 구성된 광학 시스템이다.
Example: 반사굴절 렌즈 시스템은 기존의 전굴절(all-refractive) 렌즈보다 훨씬 더 넓은 조명 대역폭을 수용할 수 있었다.

Catoptric: 반사(Catoptric). 반사 요소(거울)로만 구성된 광학 시스템이다.
Example: 최초의 Perkin-Elmer 스캐너들은 독특한 반사 렌즈 설계를 사용했다.

Cauchy Coefficients: 코시 계수(Cauchy Coefficients). 파장의 함수로서 재료의 굴절률 변화에 대한 경험적 표현을 제공하는 코시 방정식(Cauchy equation)의 계수들이다.
Example: 레지스트 두께를 측정하기 위해 반사율 분광 도구를 사용하려면 레지스트의 코시 계수가 필요하다.

CD: 임계 치수(Critical Dimension)를 참조하라.

Characteristic Curve: 특성 곡선(Characteristic Curve). 대비 곡선(Contrast Curve)을 참조하라.

Chemically Amplified Resist: 화학 증폭형 레지스트(Chemically Amplified Resist). 주로 심자외선(deep-UV) 공정에 사용되는 포토레지스트의 한 유형으로, 노광 후 베이크(post-exposure bake) 시 화학적 촉매 작용을 통해 화학 반응의 수를 증폭시킨다.
Example: 화학 증폭형 레지스트는 공기 중의 염기성 오염 물질에 큰 민감도를 보였다.

Chromatic Aberration: 색수차(Chromatic Aberration). 파장의 함수로서 렌즈의 수차 거동의 변화이다.
Example: KrF 리소그래피 장비의 경우, 주요 색수차는 파장의 함수로서 초점의 선형 이동이다.

Circular Definition: 원형 정의(Circular Definition). 정의, 원형(Definition, Circular)을 참조하라.

Clearing Dose ($E_0$): 소거 선량(Clearing Dose, $E_0$). 소거 선량(Dose-to-Clear)을 참조하라.

Coater, Resist: 레지스트 코터(Coater, Resist). 레지스트 코팅을 수행하는 데 사용되는 장비이다. 이 장비는 종종 레지스트 트랙(track) 또는 클러스터 툴(cluster tool)의 일부이다.
Example: 이 레지스트 코터는 1000에서 5000 rpm의 회전 속도에서 사용될 수 있다.

Coating, Resist Spin: 레지스트 스핀 코팅(Coating, Resist Spin). 스핀 코팅(Spin Coating)을 참조하라.

Coherence Factor: 간섭성 인자(Coherence Factor). 부분 간섭성(Partial Coherence)을 참조하라.

Coherence, Spatial: 공간적 간섭성(Coherence, Spatial). 공간상의 두 다른 지점에서 빛의 임의의 순간에서의 위상 관계이다. 마스크 조명의 경우, 공간적 간섭성은 마스크에 입사하는 각도의 범위에 의해 결정된다.
Example: 리소그래피 장비의 경우, 조명의 공간적 간섭성은 부분 간섭성 인자(partial coherence factor)에 의해 가장 쉽게 설명된다.

Coherent Illumination: 간섭성 조명(Coherent Illumination). 오직 한 방향에서 온 빛으로 마스크를 조명하는 점광원(point source)으로부터 발생하는 조명의 유형이다. 이것은 공간적 간섭성 조명(spatially coherent illumination)이라고 부르는 것이 더 정확하다.
Example: 간섭성 조명은 위상 반전 마스크에 대해 최고의 해상도 성능을 제공했지만, 매우 나쁜 조명 균일성을 초래했다.

Coma: 코마(Coma). 종종 5개 라인 그룹에서 왼쪽 라인과 오른쪽 라인 사이의 선폭 차이로 나타나는 수차이다.
Example: 또한 코마는 초점의 변화에 따라 변하는 레지스트 프로파일의 비대칭성(오른쪽 대 왼쪽)을 유발한다.

Condenser Lens: 집광 렌즈(Condenser Lens). 마스크를 조명하기 위해 빛을 준비하는 광학 투영 시스템 내의 렌즈 시스템이다.
Example: 쾰러 조명(Köhler illumination)의 경우, 집광 렌즈는 대물 렌즈의 입사 동공(entrance pupil)에 광원의 이미지를 형성한다.

Contact Printing: 접촉 인쇄(Contact Printing). 포토마스크를 포토레지스트가 코팅된 웨이퍼와 직접 접촉시키고 포토마스크를 통해 포토레지스트로 빛을 노출시켜 패턴을 전사하는 리소그래피 방법이다.
Example: 접촉 인쇄는 좋은 해상도를 보여주었지만, 결함 밀도에 의해 제한되었다.

Contrast, Image: 이미지 대비(Contrast, Image). 이미지 대비(Image Contrast)를 참조하라.

Contrast, Resist: 레지스트 대비(Contrast, Resist). 포토레지스트 대비(Photoresist Contrast)를 참조하라.

Contrast Curve: 대비 곡선(Contrast Curve). H-D 곡선(H-D curve)을 참조하라.

Contrast Enhancement Layer (CEL): 대비 향상층(Contrast Enhancement Layer, CEL). 그것을 통해 투영된 공간상(aerial image)의 대비를 향상시키는 역할을 하는, 포토레지스트 위의 표백성이 매우 높은 코팅이다.
Example: 대비 향상층은 레지스트 측벽 각도를 개선했지만, 처리량(throughput)이 감소하는 대가를 치렀다.

Corner Rounding: 모서리 라운딩(Corner Rounding). 패터닝 공정의 고유한 해상도 한계로 인해, 인쇄된 리소그래피 형상의 명목상 날카로운 사각형 모서리가 둥글게 되는 것이다.
Example: 레티클 상의 모서리 라운딩은 마스크 개구부를 통해 투과되는 총 에너지의 감소를 초래했다.

Critical Dimension (CD): 임계 치수(Critical Dimension, CD). 기판 위 특정 높이에서 측정된, 레지스트에 인쇄된 형상의 크기(너비)이다. 선폭(linewidth) 또는 형상 너비(feature width)라고도 불린다. (시간이 지남에 따라 '임계'의 의미는 모호해졌으며, 측정할 가치가 있는 모든 치수는 임계적인 것으로 보인다.)
Example: 이 소자에 대한 임계 치수 사양(specifications)은 매우 타이트하다.

Critical Shape (CS): 임계 형상(Critical Shape, CS). 1차원 임계 치수를 2차원 형상으로 확장한 것으로, 임계 형상은 형상의 위에서 본(기판 평면에서의) 모양을 정의하는 다각형이다.
Example: 라인 끝(line-end) 임계 형상은 심각한 라인 끝 단축(line-end shortening)을 겪었다.

Critical Shape Difference (CSD): 임계 형상 차이(Critical Shape Difference, CSD). 두 임계 형상 간의 차이(즉, 점별 거리)를 설명하는 벡터 집합에 대한 통계적 분석(예: 평균 크기)이다.
Example: 두 웨이퍼 패턴 사이의 큰 임계 형상 차이는 심각한 공정 문제를 나타냈다.

Critical Shape Error (CSE): 임계 형상 오류(Critical Shape Error, CSE). 측정되는 패턴과 이상적인 '원하는' 임계 형상 간의 임계 형상 차이이다.
Example: 20 nm의 임계 형상 오류는 이 소자 패턴에 대해 허용 가능한 것으로 간주되었다.

## D

Deep-Ultraviolet (DUV): 심자외선(Deep-Ultraviolet, DUV). 약 150에서 300 nm 범위의 파장을 가진 빛을 설명하는 데 사용되는 일반적이지만 모호한 용어이다. deep-UV라고도 불린다.
Example: 광학 리소그래피 파장이 i-line에서 심자외선으로 전환되는 것은 업계가 350 nm 해상도 노드 아래로 내려가면서 가속화되었다.

Deep-UV Lithography: 심자외선 리소그래피(Deep-UV Lithography). 약 150에서 300 nm 범위 파장의 빛을 사용하는 리소그래피로, 약 250 nm가 가장 일반적이다.
Example: 대부분의 리소그래피 엔지니어들은 0.3 마이크론 미만의 소자 치수에는 심자외선 리소그래피가 필요하다는 데 동의한다.

Definition, Circular: 정의, 원형(Definition, Circular). 원형 정의(Circular Definition)를 참조하라.

Defocus: 디포커스(Defocus). 레지스트가 코팅된 웨이퍼의 위치와 웨이퍼가 최적 초점에 있을 때의 위치 사이의 거리로, 광축을 따라(즉, 최적 초점 평면에 수직으로) 측정된다.
Example: 최적 초점을 측정하는 적절한 방법 없이는 디포커스의 양을 결정할 수 없다.

Degree of Coherence: 간섭도(Degree of Coherence). 부분 간섭성(Partial Coherence)을 참조하라.

Dehydration Bake: 탈수 베이크(Dehydration Bake). 웨이퍼 표면에서 수분을 제거하기 위해 레지스트를 코팅하기 전에 웨이퍼에 수행하는 베이크 단계이다.
Example: 탈수 베이크는 웨이퍼 표면에서 수분을 제거하는 데 부분적으로만 효과적이었다.

Depolarization: 탈편광(Depolarization). 산란 현상의 결과로 빛이 편광된 상태에서 비편광된 상태(즉, 무작위로 편광된 상태)로 변화하는 것이다.
Example: 뮬러 행렬(Mueller matrices)은 할 수 있지만, 존스 행렬(Jones matrices)은 렌즈를 통과하는 빛의 탈편광을 설명할 수 없다.

Depth of Focus (DOF): 초점 심도(Depth of Focus, DOF). 허용될 수 있는 초점의 전체 범위, 즉 결과적으로 인쇄된 형상을 다양한 사양(선폭, 측벽 각도, 레지스트 손실, 노광 관용도 등) 내로 유지하는 초점의 범위이다.
Example: 임계 형상의 DOF를 최대화하는 값을 찾음으로써 개구수(numerical aperture)를 최적화하는 것은 CD 제어를 개선하는 데 매우 효과적인 것으로 밝혀졌다.

Design Rule: 디자인 룰(Design Rule). 마스크 패턴을 레이아웃할 때 사용되는 최소 너비 및/또는 간격을 정의하는 기하학적 규칙이다.
Example: 설계자는 왜 디자인 룰이 이 특정 피치의 사용을 금지하는지 확신할 수 없었지만, 마지못해 따랐다.

Design Rule Checker (DRC): 디자인 룰 검사기(Design Rule Checker, DRC). 칩 설계가 일련의 디자인 룰을 준수하는지 확인하는 소프트웨어 패키지이다.
Example: 디자인 룰 검사기 도구가 DRC 위반을 수정하는 기능을 가지고 있었기 때문에, 이 도구를 프로그래밍하여 규칙 기반 OPC를 수행하는 것이 가능했다.

Developer: 현상액(Developer). 레지스트의 화학적 조성의 함수로서 레지스트를 선택적으로 용해시키는 데 사용되는 화학 물질(일반적으로 액체)이다.
Example: 현상액의 온도 제어는 $\pm 0.2^{\circ}\text{C}$보다 좋아야 한다.

Development: 현상(Development). 현상액이라고 불리는 액체가 레지스트가 받은 노광 에너지의 함수로서 레지스트를 선택적으로 용해시키는 공정이다. develop이라고도 불린다.
Example: 현상액 소비를 줄이기 위해 퍼들 현상(puddle development) 공정이 사용되었다.

Development Rate: 현상 속도(Development Rate). 주어진 조건 집합에 대해 레지스트가 현상액에서 용해되는 속도(단위 시간당 두께 변화)이다.
Example: 현상 속도는 로그-로그 스케일(log-log scale)에서 노광 에너지의 함수로 플롯되었다.

Development Rate Monitor (DRM): 현상 속도 모니터(Development Rate Monitor, DRM). 현상이 진행됨에 따라 *in situ*로 레지스트의 두께를 측정하여 레지스트의 현상 속도를 측정하는 데 사용되는 장비이다.
Example: 노광 에너지의 함수로서의 현상 속도는 현상 속도 모니터를 사용하여 특성화되었다.

Diattenuation: 이감쇠(Diattenuation). 입사광의 편광의 함수로서 렌즈의 진폭 투과율의 차이이다.
Example: 매우 큰 개구수에서, 렌즈 반사 방지 코팅의 비이상적인 거동은 가장 높은 공간 주파수에서 이감쇠를 유발했다.

Dichroism: 이색성(Dichroism). 입사광의 편광의 함수로서 렌즈에 의한 빛 흡수의 차이이다.
Example: 이감쇠는 하이퍼-NA(hyper-NA) 렌즈에서 우려 사항이지만, 이색성은 매우 작은 문제로 남아 있다.

Die: 다이(Die). 웨이퍼에 인쇄된 단일의 완전한 집적 회로로, 아마도 절단되었지만 패키징 전의 상태이다. 칩(chip)이라고도 불린다.
Example: ASIC 칩의 크기 때문에, 스테퍼는 각 노광 필드에 오직 하나의 다이만 수용할 수 있었다.

Diffraction: 회절(Diffraction). 경계가 존재할 때 빛의 전파이다. 이것은 파동면이 가장자리를 통과할 때 굽어지게 만드는 빛의 성질이다.
Example: 이상적인 이미징 시스템에서 공간상(aerial image)의 품질은 오직 회절에 의해서만 제한된다.

Diffraction Limited: 회절 한계(Diffraction Limited). 렌즈의 어떤 수차도 무시할 수 있을 만큼 충분히 작다는 렌즈에 대한 설명이다. 이론적으로 완벽한 렌즈는 없으므로, 회절 한계라는 용어는 항상 근사치이며 그 사용의 적절성은 상황에 따라 다르다.
Example: 사진 시스템 및 리소그래피보다 덜 엄격한 다른 이미징 응용 분야에서, RMS 광경로 편차(optical path deviation)가 파장의 10분의 1보다 작을 때 렌즈는 종종 회절 한계라고 설명된다.

Diffraction Order: 회절 차수(Diffraction Order). 무한히 반복되는 마스크 패턴의 경우, 회절 패턴은 이산적(discrete)이 되며 회절 차수라고 불리는 규칙적으로 간격을 둔 빛의 점들로 구성된다.
Example: 리소그래피에서, 고해상도 라인/스페이스 패턴은 0차 및 플러스/마이너스 1차 회절 차수만이 렌즈를 통과하여 이미지화된다.

Diffraction Pattern: 회절 패턴(Diffraction Pattern). 마스크에 의한 회절로 인해 대물 렌즈로 들어가는 빛의 패턴이다.
Example: 라인과 스페이스가 반복되는 패턴의 회절 패턴은 이산적인 빛의 점들, 즉 회절 차수들로 구성된다.

Diffusion Coefficient: 확산 계수(Diffusion Coefficient). 주어진 공정 조건 집합에 대해 입자가 주어진 매질을 통해 확산되는 속도를 정의하는 속도 상수이다.
Example: 화학 증폭형 레지스트 내 산(acid)의 확산 계수는 증폭 반응에 의해 생성된 자유 부피(free volume) 때문에 노광 후 베이크(post-exposure bake) 동안 일정하지 않았다.

Diffusion Length: 확산 거리(Diffusion Length). 주어진 공정에 대해 입자가 확산될 평균 거리이다.
Example: PEB 동안 감광 화합물(photoactive compound)의 확산 거리는 결과적인 레지스트 프로파일에서 정재파(standing waves)를 제거하는 데 효과적이기 위해서 정재파 반주기(half period)보다 커야 한다.

Diffusivity: 확산도(Diffusivity). 확산 계수(Diffusion Coefficient)를 참조하라.

Dill Parameters: 딜 파라미터(Dill Parameters). 포토레지스트에 대한 Dill 노광 모델에서 사용되는 $A$, $B$, $C$라는 이름의 세 가지 파라미터이다. $A$와 $B$는 각각 레지스트의 표백 가능 및 표백 불가능 흡수 계수를 나타내며, $C$는 노광 반응의 1차 반응 속도 상수를 나타낸다. (이 모델을 처음 발표한 Frederick Dill의 이름을 따서 명명됨.) 포토레지스트 $ABC$ 파라미터라고도 불린다.
Example: Dill 파라미터($A$, $B$, $C$)는 단일 광 투과 실험에서 측정되었다.

Dioptric: 굴절(Dioptric). 굴절 요소(렌즈)로만 구성된 광학 시스템이다.
Example: 굴절 렌즈 시스템은 전굴절 렌즈의 자연스러운 부분인 색수차를 보정하기 위해 광범위한 노력이 필요하다.

Dipole Illumination: 다이폴 조명(Dipole Illumination). 광축을 중심으로 두 개의 원 또는 빛의 아크(arc)가 사용되는 비축 조명(off-axis illumination)의 한 유형이다. 이 두 원은 광축 주위에 고르게 간격을 두고 있으며, 수직 또는 수평으로 배향된다.
Example: 다이폴 조명은 가능한 가장 큰 밀집 라인(dense line) 해상도를 제공하지만, 라인과 스페이스의 한 방향에 대해서만 그렇다.

Direct-Write Lithography: 직접 쓰기 리소그래피(Direct-Write Lithography). 마스크를 사용하지 않고 패턴을 웨이퍼에 직접 쓰는 리소그래피 방법이다.
Example: 처리량 한계 때문에, 직접 쓰기 리소그래피는 IC 대량 생산에 결코 실용적이지 않을 수도 있다.

Dispersion: 분산(Dispersion). 파장의 함수로서 재료의 굴절률 변화이다.
Example: 유리의 분산 때문에, 렌즈는 필연적으로 색수차를 겪는다.

Dissolution Inhibitor: 용해 억제제(Dissolution Inhibitor). 포토레지스트에 첨가될 때, 현상액에서 레지스트의 용해 속도를 감소시키는 화학 물질이다. 많은 양성(positive) 포토레지스트의 경우, 감광 화합물(photoactive compound)이 용해 억제제 역할을 한다.
Example: 용해 억제제가 노볼락(novolac) 수지에 직접 결합되어 있다면, PEB 동안 확산은 일어나지 않는다.

Dissolution Promoter: 용해 촉진제(Dissolution Promoter). 포토레지스트에 첨가될 때, 현상액에서 레지스트의 용해 속도를 증가시키는 화학 물질이다. 많은 양성 포토레지스트의 경우, 노광된 감광 화합물이 용해 촉진제 역할을 한다.
Example: 빛에 노출될 때, DNQ 용해 억제제는 약한 용해 촉진제가 된다.

Dissolution Rate: 용해 속도(Dissolution Rate). 현상 속도(Development Rate)를 참조하라.

Distortion: 왜곡(Distortion). 필드 위치의 함수로서 패턴 배치 오류의 변화를 유발하는 광학 수차이다.
Example: 스테퍼마다 왜곡의 변화가 있기 때문에, 임계 층(critical layers)을 인쇄할 때 렌즈 매칭(lens matching)이 필요하거나, 전용 스테퍼를 사용해야 할 수도 있다.

DOF: 초점 심도(Depth of Focus)를 참조하라.

Dose: 선량(Dose). 노광 에너지(Exposure Energy)를 참조하라.

Dose-to-Clear ($E_0$): 소거 선량(Dose-to-Clear, $E_0$). 주어진 공정에 대해 넓은 투명 영역(clear area)에서 레지스트를 완전히 제거하는 데 필요한 노광 에너지의 양이다. clearing dose라고도 불린다.
Example: 소거 선량은 교대조(shift)마다 한 번씩 측정되었으며 공정 모니터로 사용되었다.

Dose-to-Size: 사이징 선량(Dose-to-Size). 레지스트 형상의 적절한 치수를 생성하는 데 필요한 노광 에너지의 양이다.
Example: 포토레지스트의 두께를 변경하면 콘택트 홀의 사이징 선량에 큰 변화가 초래되었다.

DRM: 현상 속도 모니터(Development Rate Monitor)를 참조하라.

DUV: 심자외선(Deep Ultraviolet)을 참조하라.

DUV Lithography: 심자외선 리소그래피(Deep-UV Lithography)를 참조하라.

Dyed Resist: 염색 레지스트(Dyed Resist). 노광 파장의 빛을 흡수하는 비감광성 화학 물질이 첨가된 포토레지스트이다.
Example: 염색 레지스트는 스윙 곡선을 줄이는 데 효과적이었지만, 결과적인 측벽 각도는 허용할 수 없을 정도로 낮았다.

## E

E-beam Lithography: 전자빔 리소그래피(Electron Beam Lithography)를 참조하라.

EBR: 가장자리 비드 제거(Edge Bead Removal)를 참조하라.

Edge Bead: 가장자리 비드(Edge Bead). 스핀 코팅 공정 중 레지스트의 표면 장력에 의해 발생하는 웨이퍼의 바깥쪽 가장자리를 따른 레지스트의 축적(buildup)이다.
Example: 제거되지 않으면, 가장자리 비드는 후속 웨이퍼 공정 중에 오염을 유발한다.

Edge Bead Removal (EBR): 가장자리 비드 제거(Edge Bead Removal, EBR). 스핀 코팅 공정 중 가장자리를 따라 형성되는 두꺼운 레지스트 '비드'를 제거하기 위해 웨이퍼의 바깥쪽 가장자리에서 레지스트를 제거하는 공정이다.
Example: 스핀 코팅 모듈에는 전면 및 후면 가장자리 비드 제거 시스템이 모두 포함되었다.

Edge Placement Error (EPE): 가장자리 배치 오류(Edge Placement Error, EPE). 광학 근접 보정(OPC)에서 사용되는 용어로, 거리 벡터가 원하는 형상에 수직이 되도록 제한되는 임계 형상 오류이다.
Example: 모델 기반 OPC 시스템은 최적화 절차의 비용 함수로 최대 가장자리 배치 오류를 사용했다.

Electron Beam Lithography: 전자빔 리소그래피(Electron Beam Lithography). 전자 빔으로 레지스트를 노광하여 수행하는 리소그래피이다. e-beam lithography라고도 불린다.
Example: 전자빔 리소그래피는 고해상도 마스크를 생산하는 데 가장 인기 있는 기술로 남아 있다.

Embedded PSM (EPSM): 매립형 위상 반전 마스크(Embedded PSM, EPSM). 감쇠형 위상 반전 마스크(Attenuated PSM)를 참조하라.

Entrance Pupil, Lens: 렌즈 입사 동공(Entrance Pupil, Lens). 렌즈의 입사 측에서 보았을 때 이미징 렌즈의 동공(개구 조리개(aperture stop)라고도 함)의 이미지이다.
Example: 물체에서 렌즈의 입사 동공까지의 거리는 사출 동공에서 이미지까지의 거리에 렌즈의 축소율을 곱한 것과 정확히 같다.

EPSM: 감쇠형 위상 반전 마스크(Attenuated PSM)를 참조하라.

Etch Selectivity: 식각 선택비(Etch Selectivity). 식각하려는 재료의 수직 식각 속도와 식각하고 싶지 않은 재료(마스킹 재료 또는 기판 재료)의 수직 식각 속도의 비율이다.
Example: 스퍼터링(sputtering)은 식각 선택비가 부족함에도 불구하고 매우 좋은 이방성 식각 공정이기 때문에 때때로 사용된다.

Etching, Anisotropic: 이방성 식각(Etching, Anisotropic). 주어진 재료 내에서 수직 식각 속도가 수평 식각 속도보다 빠른 식각 공정이다.
Example: 스퍼터링은 식각 선택비가 부족함에도 불구하고 매우 좋은 이방성 식각 공정이기 때문에 때때로 사용된다.

File: next/fpol/chapters/glossary_old.md
# 부록 A (Appendix A)

# 마이크로리소그래피 용어 해설 (Glossary of Microlithographic Terms)

"내가 어떤 단어를 사용할 때, 그것은 내가 선택한 의미, 그 이상도 그 이하도 아니다."
험프티 덤프티 (루이스 캐롤의 *이상한 나라의 앨리스*)

다음은 반도체 마이크로리소그래피 분야에서 사용되는 일반적인 단어나 구문 및 해당 정의의 목록이다. 리소그래피처럼 풍부하고 다양한 분야에서, 어떤 용어 목록도 완벽할 수는 없다. 그러나 여기에 포함된 용어들이 참고 자료로 유용하기를 바란다. 특히, 리소그래피 분야를 처음 접하거나 외부 사람들은 이 목록을 통해 혜택을 볼 수 있을 것이다. 정의는 독자가 일반적인 기술적 배경과 반도체 산업에 대한 기본적인 지식을 가지고 있다고 가정한다.

용어 해설 항목의 형식:
용어 (Glossary Item) 반도체 마이크로리소그래피 맥락에서의 용어 정의가 여기에 주어진다.
예: *용어의 사용을 설명하는 예문이 여기에 나타난다.*

예문은 리소그래피 맥락에서 용어의 사용을 설명하기 위한 것이며, 용어 정의의 일부는 아니다.

## A

ABC 매개변수 (ABC Parameters) 딜 매개변수(Dill Parameters)를 보라.

수차, 렌즈 (Aberrations, Lens) 광학 시스템(렌즈)의 실제 성능이 이상적인(푸리에 광학) 성능에서 벗어난 모든 편차. 렌즈 수차의 예로는 코마(coma), 구면 수차(spherical aberration), 상면 만곡(field curvature), 비점 수차(astigmatism), 왜곡(distortion), 색 수차(chromatic aberration) 등이 있다. 렌즈 수차를 설명하는 한 가지 방법은 각 필드 포인트에 대해 렌즈의 사출 동공에서의 파면 오차를 제르니케 다항식(Zernike polynomial)으로 피팅하는 것이다.
예: *대물 렌즈의 수차는 이미지 품질에 눈에 띄는 저하를 일으켰다.*
흡수 계수 (Absorption Coefficient) 단위 거리당 물질을 통과하는 빛의 강도가 부분적으로 감소하는 정도. 소멸 계수(Extinction Coefficient)도 보라.
예: *ArF 레지스트의 흡수 계수가 너무 높아서 얇은 레지스트 막만 사용할 수 있었다.*

산 촉매 레지스트 (Acid-Catalyzed Resist) 산이 노광의 산물로 생성되고, 이 산이 레지스트의 용해도를 변화시키는 열 반응의 촉매 역할을 하는 화학 증폭형 레지스트의 일종. 화학 증폭형 레지스트(Chemically Amplified Resist)도 보라.
예: *산 촉매 레지스트는 심자외선(deep-UV) 리소그래피에서 가장 일반적인 레지스트 유형이다.*

활성화 에너지 (Activation Energy) 아레니우스 식(Arrhenius equation)에서의 역할로 정의되며, 화학 반응 속도 상수, 확산도 및 기타 온도 의존적 속성 항의 온도 의존성을 결정한다. 높은 활성화 에너지는 큰 온도 의존성을 생성한다.
예: *이 낮은 활성화 에너지 레지스트는 상온에서 산 촉매 탈보호 반응을 시작할 것이다.*

감광 파장 (Actinic Wavelength) 리소그래피 시스템에서 포토레지스트를 노광하는 데 사용되는 파장.
예: *최적의 BARC를 설계하기 위해서는 감광 파장에서 기판의 굴절률 측정이 필요하다.*

가산 패터닝 (Additive Patterning) 패턴이 형성될 장소에 재료가 추가되는 공정. 예로는 리프트 오프(lift-off) 및 전기도금 공정이 있다.
예: *구리를 플라즈마 식각할 수 없기 때문에 대신 가산 패터닝 접근 방식이 선택되었다.*

접착 촉진제 (Adhesion Promoter) 웨이퍼에 대한 레지스트의 접착력을 향상시키기 위해 웨이퍼 표면에 적용되는 화학 물질로, 종종 웨이퍼 표면의 물을 제거한다.
예: *접착 촉진제로 사용되는 HMDS는 증기 프라임 장치를 사용하여 적용되었다.*

고급 공정 제어 (Advanced Process Control, APC) 리소그래피 공정을 제어하기 위해 자동화된 피드백 및 피드포워드 루프를 사용하는 것.
예: *오버레이 APC 시스템을 켠 후 재작업률과 라인 끝 수율이 모두 향상되었다.*

공간상 (Aerial Image) 광학 시스템에 의해 포토레지스트가 코팅된 웨이퍼 위에 투영되는 마스크 패턴의 이미지.
예: *고립된 선의 공간상은 밀집된 선의 공간상과 상당히 다른 것으로 밝혀졌다.*

정렬기 (Aligner) 마스크 정렬기(Mask Aligner)를 보라.

정렬 (Alignment) 포토마스크의 특정 지점(정렬 키)을 웨이퍼의 특정 지점(정렬 타겟)에 위치시키는 행위. 정렬 정확도는 이 정렬 타겟에서 측정된 오버레이이다.
예: *스테퍼의 정렬 시스템은 고급 이미지 인식 알고리즘을 사용했다.*
정렬 키 (Alignment Key) 정렬을 수행하는 데 사용되는 포토마스크의 패턴.
예: *이 마스크에는 여러 가지 다른 스테퍼에서 사용할 수 있는 여러 정렬 키가 있었다.*

정렬 마크 (Alignment Mark) 정렬 키(Alignment Key) 또는 정렬 타겟(Alignment Target)을 보라.

정렬 타겟 (Alignment Target) 정렬을 수행하는 데 사용되는 웨이퍼의 패턴.
예: *메사 구조(mesa structure)가 이 소자의 게이트 층에 대한 정렬 타겟으로 사용된다.*

교대 PSM (Alternating PSM) 작은 크롬 선 한쪽의 투명한 영역이 동일한 선의 다른 쪽 투명한 영역과 비교하여 위상이 $180^\circ$ 변이된 위상 반전 마스크의 한 유형. 교대 개구 PSM 또는 레벤슨 PSM(Levenson PSM)이라고도 한다.
예: *교대 PSM은 극도의 해상도와 좋은 초점 심도를 약속하지만, 위상 충돌로 인해 일반적인 회로 패턴에 대한 사용이 제한된다.*

환형 조명 (Annular Illumination) 도넛 모양(환형)의 빛 고리가 광원으로 사용되는 비축 조명(off-axis illumination)의 한 유형.
예: *환형 조명을 사용하면 초점 심도가 눈에 띄게 향상되는 것으로 나타났다.*

반사 방지 코팅 (Antireflective Coating, ARC) 빛의 반사를 줄여 정재파(standing waves)나 박막 간섭의 해로운 영향을 줄이기 위해 레지스트 층 위나 아래에 배치되는 코팅. 상부 반사 방지 코팅(Top Antireflective Coating) 및 하부 반사 방지 코팅(Bottom Antireflective Coating)도 보라.
예: *반사 방지 코팅의 두께를 최적화하여 스윙 곡선 진폭이 거의 0으로 감소했다.*

APC 고급 공정 제어(Advanced Process Control)를 보라.

조리개, 수치 (Aperture, Numerical) 수치 조리개(Numerical Aperture)를 보라.

개구 조리개 (Aperture Stop) 동공, 렌즈(Pupil, Lens)를 보라.

ARC 반사 방지 코팅(Antireflective Coating)을 보라.

ArF 약 193 nm의 빛을 방출하는 광학 리소그래피에 사용되는 엑시머 레이저(excimer laser)의 한 유형인 아르곤 불소(Argon Fluoride).
예: *불화칼슘 렌즈 부품을 생산하는 데 어려움이 있어, ArF 노광 장비는 제조 비용이 상당히 더 많이 든다.*

아레니우스 계수 (Arrhenius Coefficient) 아레니우스 식(Arrhenius equation)에서의 역할로 정의되며, 화학 반응 속도 상수, 확산도 및 기타 온도 의존적 속도 항의 온도 의존성을 정의하는 식에서 지수 앞의 항이다.
예: *아레니우스 계수는 종종 온도 의존적 속도 상수를 무한히 높은 온도로 외삽한 것으로 간주된다.*

아레니우스 식 (Arrhenius Equation) 화학 반응 속도 상수, 확산도 및 기타 온도 의존적 속도 항의 온도 의존성을 절대 온도의 역수와 지수 관계(exponential relationship)로 나타낸 식.
예: *아레니우스 식은 PEB 온도에 따라 반응 속도와 확산 거리가 어떻게 변하는지 결정하는 데 사용된다.*
Aspect Ratio: 종횡비(Aspect Ratio). 레지스트 형상의 높이 대 너비의 비율이다.
Example: 종횡비가 약 3:1을 초과할 때마다 레지스트 이미지가 패턴 붕괴(pattern collapse)를 겪었다.

Astigmatism: 비점수차(Astigmatism). 방사형으로 배향된 라인 패턴의 최적 초점이 접선 방향으로 배향된 패턴의 초점과 비교하여 이동하는 결과를 낳는 수차이다.
Example: 일반적으로, 초점에 따른 H-V 바이어스(bias)의 변화는 비점수차의 징후이다.

Attenuated PSM: 감쇠형 위상 반전 마스크(Attenuated PSM). 마스크의 명목상 어두운 영역이 마스크의 투명한 영역을 통과하는 빛과 180° 위상 차이를 갖는 빛의 일부(예: 6%)를 투과시키도록 허용하는 위상 반전 마스크의 한 유형이다.
Example: 교대형 PSM(alternating PSM)이 더 나은 성능을 제공하지만, 감쇠형 PSM은 설계 및 제조의 용이성으로 인해 매우 인기가 높아졌다.

Autofocus System: 자동 초점 시스템(Autofocus System). 웨이퍼의 상단 표면을 초점 평면으로부터 설정된 거리에 자동으로 위치시키는 투영 이미징 장비의 일부이다.
Example: 스캐너의 자동 초점 시스템이 정교함에도 불구하고, 리소그래피 엔지니어(lithographer)는 여전히 초점-노광 매트릭스(focus-exposure matrix)를 촬영하여 최적 초점을 수동으로 결정해야 한다.

## B

Bandwidth, Illumination: 조명 대역폭(Bandwidth, Illumination). 마스크를 조명하고 따라서 레지스트를 노광하는 데 사용되는 파장의 범위이다.
Example: 전형적인 g-line 스테퍼(stepper)의 조명 대역폭은 약 10 nm FWHM이다.

BARC: 하부 반사 방지 코팅(Bottom Antireflective Coating)을 참조하라.

Bias: 마스크 바이어스(Mask Bias)를 참조하라.

Binary Mask: 이진 마스크(Binary Mask). 마스크의 투과율이 0 또는 1이 되도록 불투명 영역과 투명 영역(예: 크롬과 유리로 구성된 것)으로 만들어진 마스크이다. 이진 강도 마스크(binary intensity mask)라고도 불린다.
Example: 필요한 해상도는 기존의 이진 마스크를 사용하여 얻을 수 없었다.

Birefringence: 복굴절(Birefringence). 재료의 굴절률이 재료를 통과하는 빛의 편광에 대한 함수인 일부 재료(주로 결정)의 다소 드문 특성이다.
Example: 불화칼슘(calcium fluoride)이 상당한 고유 복굴절을 나타낸다는 발견은 157 nm 리소그래피 개발 중에 큰 당혹감을 불러일으켰다.

Bleaching, Photoresist: 포토레지스트 표백(Bleaching, Photoresist). 빛에 노출될 때 발생하는 화학적 변화로 인한 포토레지스트의 광 흡수 감소이다.
Example: 포토레지스트 표백이 없다면, 이 레지스트는 약 2 $\mu\text{m}$보다 큰 두께에서 효과적으로 사용될 수 없을 것이다.

Bossung Curves: 보성 곡선(Bossung Curves). 초점-노광 매트릭스(Focus-Exposure Matrix)를 참조하라(이 곡선을 처음 발표한 엔지니어 John Bossung의 이름을 따서 명명됨).

Bottom Antireflective Coating (BARC): 하부 반사 방지 코팅(BARC). 기판으로부터의 반사를 줄이기 위해 포토레지스트 바로 아래에 배치되는 반사 방지 코팅이다.
Example: 하부 반사 방지 코팅의 사용은 스윙 곡선(swing curve)을 줄였을 뿐만 아니라, 반사 노칭(reflective notching)의 효과도 거의 제거했다.

## C

CAR: 화학 증폭형 레지스트(Chemically Amplified Resist)를 참조하라.

Catadioptric: 반사굴절(Catadioptric). 굴절 요소(렌즈)와 반사 요소(거울) 모두로 구성된 광학 시스템이다.
Example: 반사굴절 렌즈 시스템은 기존의 전굴절(all-refractive) 렌즈보다 훨씬 더 넓은 조명 대역폭을 수용할 수 있었다.

Catoptric: 반사(Catoptric). 반사 요소(거울)로만 구성된 광학 시스템이다.
Example: 최초의 Perkin-Elmer 스캐너들은 독특한 반사 렌즈 설계를 사용했다.

Cauchy Coefficients: 코시 계수(Cauchy Coefficients). 파장의 함수로서 재료의 굴절률 변화에 대한 경험적 표현을 제공하는 코시 방정식(Cauchy equation)의 계수들이다.
Example: 레지스트 두께를 측정하기 위해 반사율 분광 도구를 사용하려면 레지스트의 코시 계수가 필요하다.

CD: 임계 치수(Critical Dimension)를 참조하라.

Characteristic Curve: 특성 곡선(Characteristic Curve). 대비 곡선(Contrast Curve)을 참조하라.

Chemically Amplified Resist: 화학 증폭형 레지스트(Chemically Amplified Resist). 주로 심자외선(deep-UV) 공정에 사용되는 포토레지스트의 한 유형으로, 노광 후 베이크(post-exposure bake) 시 화학적 촉매 작용을 통해 화학 반응의 수를 증폭시킨다.
Example: 화학 증폭형 레지스트는 공기 중의 염기성 오염 물질에 큰 민감도를 보였다.

Chromatic Aberration: 색수차(Chromatic Aberration). 파장의 함수로서 렌즈의 수차 거동의 변화이다.
Example: KrF 리소그래피 장비의 경우, 주요 색수차는 파장의 함수로서 초점의 선형 이동이다.

Circular Definition: 원형 정의(Circular Definition). 정의, 원형(Definition, Circular)을 참조하라.

Clearing Dose ($E_0$): 소거 선량(Clearing Dose, $E_0$). 소거 선량(Dose-to-Clear)을 참조하라.

Coater, Resist: 레지스트 코터(Coater, Resist). 레지스트 코팅을 수행하는 데 사용되는 장비이다. 이 장비는 종종 레지스트 트랙(track) 또는 클러스터 툴(cluster tool)의 일부이다.
Example: 이 레지스트 코터는 1000에서 5000 rpm의 회전 속도에서 사용될 수 있다.

Coating, Resist Spin: 레지스트 스핀 코팅(Coating, Resist Spin). 스핀 코팅(Spin Coating)을 참조하라.

Coherence Factor: 간섭성 인자(Coherence Factor). 부분 간섭성(Partial Coherence)을 참조하라.

Coherence, Spatial: 공간적 간섭성(Coherence, Spatial). 공간상의 두 다른 지점에서 빛의 임의의 순간에서의 위상 관계이다. 마스크 조명의 경우, 공간적 간섭성은 마스크에 입사하는 각도의 범위에 의해 결정된다.
Example: 리소그래피 장비의 경우, 조명의 공간적 간섭성은 부분 간섭성 인자(partial coherence factor)에 의해 가장 쉽게 설명된다.
Coherent Illumination: 간섭성 조명(Coherent Illumination). 오직 한 방향에서 온 빛으로 마스크를 조명하는 점광원(point source)으로부터 발생하는 조명의 유형이다. 이것은 공간적 간섭성 조명(spatially coherent illumination)이라고 부르는 것이 더 정확하다.
Example: 간섭성 조명은 위상 반전 마스크에 대해 최고의 해상도 성능을 제공했지만, 매우 나쁜 조명 균일성을 초래했다.

Coma: 코마(Coma). 종종 5개 라인 그룹에서 왼쪽 라인과 오른쪽 라인 사이의 선폭 차이로 나타나는 수차이다.
Example: 또한 코마는 초점의 변화에 따라 변하는 레지스트 프로파일의 비대칭성(오른쪽 대 왼쪽)을 유발한다.

Condenser Lens: 집광 렌즈(Condenser Lens). 마스크를 조명하기 위해 빛을 준비하는 광학 투영 시스템 내의 렌즈 시스템이다.
Example: 쾰러 조명(Köhler illumination)의 경우, 집광 렌즈는 대물 렌즈의 입사 동공(entrance pupil)에 광원의 이미지를 형성한다.

Contact Printing: 접촉 인쇄(Contact Printing). 포토마스크를 포토레지스트가 코팅된 웨이퍼와 직접 접촉시키고 포토마스크를 통해 포토레지스트로 빛을 노출시켜 패턴을 전사하는 리소그래피 방법이다.
Example: 접촉 인쇄는 좋은 해상도를 보여주었지만, 결함 밀도에 의해 제한되었다.

Contrast, Image: 이미지 대비(Contrast, Image). 이미지 대비(Image Contrast)를 참조하라.

Contrast, Resist: 레지스트 대비(Contrast, Resist). 포토레지스트 대비(Photoresist Contrast)를 참조하라.

Contrast Curve: 대비 곡선(Contrast Curve). H-D 곡선(H-D curve)을 참조하라.

Contrast Enhancement Layer (CEL): 대비 향상층(Contrast Enhancement Layer, CEL). 그것을 통해 투영된 공간상(aerial image)의 대비를 향상시키는 역할을 하는, 포토레지스트 위의 표백성이 매우 높은 코팅이다.
Example: 대비 향상층은 레지스트 측벽 각도를 개선했지만, 처리량(throughput)이 감소하는 대가를 치렀다.

Corner Rounding: 모서리 라운딩(Corner Rounding). 패터닝 공정의 고유한 해상도 한계로 인해, 인쇄된 리소그래피 형상의 명목상 날카로운 사각형 모서리가 둥글게 되는 것이다.
Example: 레티클 상의 모서리 라운딩은 마스크 개구부를 통해 투과되는 총 에너지의 감소를 초래했다.

Critical Dimension (CD): 임계 치수(Critical Dimension, CD). 기판 위 특정 높이에서 측정된, 레지스트에 인쇄된 형상의 크기(너비)이다. 선폭(linewidth) 또는 형상 너비(feature width)라고도 불린다. (시간이 지남에 따라 '임계'의 의미는 모호해졌으며, 측정할 가치가 있는 모든 치수는 임계적인 것으로 보인다.)
Example: 이 소자에 대한 임계 치수 사양(specifications)은 매우 타이트하다.

Critical Shape (CS): 임계 형상(Critical Shape, CS). 1차원 임계 치수를 2차원 형상으로 확장한 것으로, 임계 형상은 형상의 위에서 본(기판 평면에서의) 모양을 정의하는 다각형이다.
Example: 라인 끝(line-end) 임계 형상은 심각한 라인 끝 단축(line-end shortening)을 겪었다.
Critical Shape Difference (CSD): 임계 형상 차이(Critical Shape Difference, CSD). 두 임계 형상 간의 차이(즉, 점별 거리)를 설명하는 벡터 집합에 대한 통계적 분석(예: 평균 크기)이다.
Example: 두 웨이퍼 패턴 사이의 큰 임계 형상 차이는 심각한 공정 문제를 나타냈다.

Critical Shape Error (CSE): 임계 형상 오류(Critical Shape Error, CSE). 측정되는 패턴과 이상적인 '원하는' 임계 형상 간의 임계 형상 차이이다.
Example: 20 nm의 임계 형상 오류는 이 소자 패턴에 대해 허용 가능한 것으로 간주되었다.

## D

Deep-Ultraviolet (DUV): 심자외선(Deep-Ultraviolet, DUV). 약 150에서 300 nm 범위의 파장을 가진 빛을 설명하는 데 사용되는 일반적이지만 모호한 용어이다. deep-UV라고도 불린다.
Example: 광학 리소그래피 파장이 i-line에서 심자외선으로 전환되는 것은 업계가 350 nm 해상도 노드 아래로 내려가면서 가속화되었다.

Deep-UV Lithography: 심자외선 리소그래피(Deep-UV Lithography). 약 150에서 300 nm 범위 파장의 빛을 사용하는 리소그래피로, 약 250 nm가 가장 일반적이다.
Example: 대부분의 리소그래피 엔지니어들은 0.3 마이크론 미만의 소자 치수에는 심자외선 리소그래피가 필요하다는 데 동의한다.

Definition, Circular: 정의, 원형(Definition, Circular). 원형 정의(Circular Definition)를 참조하라.

Defocus: 디포커스(Defocus). 레지스트가 코팅된 웨이퍼의 위치와 웨이퍼가 최적 초점에 있을 때의 위치 사이의 거리로, 광축을 따라(즉, 최적 초점 평면에 수직으로) 측정된다.
Example: 최적 초점을 측정하는 적절한 방법 없이는 디포커스의 양을 결정할 수 없다.

Degree of Coherence: 간섭도(Degree of Coherence). 부분 간섭성(Partial Coherence)을 참조하라.

Dehydration Bake: 탈수 베이크(Dehydration Bake). 웨이퍼 표면에서 수분을 제거하기 위해 레지스트를 코팅하기 전에 웨이퍼에 수행하는 베이크 단계이다.
Example: 탈수 베이크는 웨이퍼 표면에서 수분을 제거하는 데 부분적으로만 효과적이었다.

Depolarization: 탈편광(Depolarization). 산란 현상의 결과로 빛이 편광된 상태에서 비편광된 상태(즉, 무작위로 편광된 상태)로 변화하는 것이다.
Example: 뮬러 행렬(Mueller matrices)은 할 수 있지만, 존스 행렬(Jones matrices)은 렌즈를 통과하는 빛의 탈편광을 설명할 수 없다.

Depth of Focus (DOF): 초점 심도(Depth of Focus, DOF). 허용될 수 있는 초점의 전체 범위, 즉 결과적으로 인쇄된 형상을 다양한 사양(선폭, 측벽 각도, 레지스트 손실, 노광 관용도 등) 내로 유지하는 초점의 범위이다.
Example: 임계 형상의 DOF를 최대화하는 값을 찾음으로써 개구수(numerical aperture)를 최적화하는 것은 CD 제어를 개선하는 데 매우 효과적인 것으로 밝혀졌다.
Design Rule: 디자인 룰(Design Rule). 마스크 패턴을 레이아웃할 때 사용되는 최소 너비 및/또는 간격을 정의하는 기하학적 규칙이다.
Example: 설계자는 왜 디자인 룰이 이 특정 피치의 사용을 금지하는지 확신할 수 없었지만, 마지못해 따랐다.

Design Rule Checker (DRC): 디자인 룰 검사기(Design Rule Checker, DRC). 칩 설계가 일련의 디자인 룰을 준수하는지 확인하는 소프트웨어 패키지이다.
Example: 디자인 룰 검사기 도구가 DRC 위반을 수정하는 기능을 가지고 있었기 때문에, 이 도구를 프로그래밍하여 규칙 기반 OPC를 수행하는 것이 가능했다.

Developer: 현상액(Developer). 레지스트의 화학적 조성의 함수로서 레지스트를 선택적으로 용해시키는 데 사용되는 화학 물질(일반적으로 액체)이다.
Example: 현상액의 온도 제어는 $\pm 0.2^{\circ}\text{C}$보다 좋아야 한다.

Development: 현상(Development). 현상액이라고 불리는 액체가 레지스트가 받은 노광 에너지의 함수로서 레지스트를 선택적으로 용해시키는 공정이다. develop이라고도 불린다.
Example: 현상액 소비를 줄이기 위해 퍼들 현상(puddle development) 공정이 사용되었다.

Development Rate: 현상 속도(Development Rate). 주어진 조건 집합에 대해 레지스트가 현상액에서 용해되는 속도(단위 시간당 두께 변화)이다.
Example: 현상 속도는 로그-로그 스케일(log-log scale)에서 노광 에너지의 함수로 플롯되었다.

Development Rate Monitor (DRM): 현상 속도 모니터(Development Rate Monitor, DRM). 현상이 진행됨에 따라 *in situ*로 레지스트의 두께를 측정하여 레지스트의 현상 속도를 측정하는 데 사용되는 장비이다.
Example: 노광 에너지의 함수로서의 현상 속도는 현상 속도 모니터를 사용하여 특성화되었다.

Diattenuation: 이감쇠(Diattenuation). 입사광의 편광의 함수로서 렌즈의 진폭 투과율의 차이이다.
Example: 매우 큰 개구수에서, 렌즈 반사 방지 코팅의 비이상적인 거동은 가장 높은 공간 주파수에서 이감쇠를 유발했다.

Dichroism: 이색성(Dichroism). 입사광의 편광의 함수로서 렌즈에 의한 빛 흡수의 차이이다.
Example: 이감쇠는 하이퍼-NA(hyper-NA) 렌즈에서 우려 사항이지만, 이색성은 매우 작은 문제로 남아 있다.

Die: 다이(Die). 웨이퍼에 인쇄된 단일의 완전한 집적 회로로, 아마도 절단되었지만 패키징 전의 상태이다. 칩(chip)이라고도 불린다.
Example: ASIC 칩의 크기 때문에, 스테퍼는 각 노광 필드에 오직 하나의 다이만 수용할 수 있었다.

Diffraction: 회절(Diffraction). 경계가 존재할 때 빛의 전파이다. 이것은 파동면이 가장자리를 통과할 때 굽어지게 만드는 빛의 성질이다.
Example: 이상적인 이미징 시스템에서 공간상(aerial image)의 품질은 오직 회절에 의해서만 제한된다.
Diffraction Limited: 회절 한계(Diffraction Limited). 렌즈의 어떤 수차도 무시할 수 있을 만큼 충분히 작다는 렌즈에 대한 설명이다. 이론적으로 완벽한 렌즈는 없으므로, 회절 한계라는 용어는 항상 근사치이며 그 사용의 적절성은 상황에 따라 다르다.
Example: 사진 시스템 및 리소그래피보다 덜 엄격한 다른 이미징 응용 분야에서, RMS 광경로 편차(optical path deviation)가 파장의 10분의 1보다 작을 때 렌즈는 종종 회절 한계라고 설명된다.

Diffraction Order: 회절 차수(Diffraction Order). 무한히 반복되는 마스크 패턴의 경우, 회절 패턴은 이산적(discrete)이 되며 회절 차수라고 불리는 규칙적으로 간격을 둔 빛의 점들로 구성된다.
Example: 리소그래피에서, 고해상도 라인/스페이스 패턴은 0차 및 플러스/마이너스 1차 회절 차수만이 렌즈를 통과하여 이미지화된다.

Diffraction Pattern: 회절 패턴(Diffraction Pattern). 마스크에 의한 회절로 인해 대물 렌즈로 들어가는 빛의 패턴이다.
Example: 라인과 스페이스가 반복되는 패턴의 회절 패턴은 이산적인 빛의 점들, 즉 회절 차수들로 구성된다.

Diffusion Coefficient: 확산 계수(Diffusion Coefficient). 주어진 공정 조건 집합에 대해 입자가 주어진 매질을 통해 확산되는 속도를 정의하는 속도 상수이다.
Example: 화학 증폭형 레지스트 내 산(acid)의 확산 계수는 증폭 반응에 의해 생성된 자유 부피(free volume) 때문에 노광 후 베이크(post-exposure bake) 동안 일정하지 않았다.

Diffusion Length: 확산 거리(Diffusion Length). 주어진 공정에 대해 입자가 확산될 평균 거리이다.
Example: PEB 동안 감광 화합물(photoactive compound)의 확산 거리는 결과적인 레지스트 프로파일에서 정재파(standing waves)를 제거하는 데 효과적이기 위해서 정재파 반주기(half period)보다 커야 한다.

Diffusivity: 확산도(Diffusivity). 확산 계수(Diffusion Coefficient)를 참조하라.

Dill Parameters: 딜 파라미터(Dill Parameters). 포토레지스트에 대한 Dill 노광 모델에서 사용되는 $A$, $B$, $C$라는 이름의 세 가지 파라미터이다. $A$와 $B$는 각각 레지스트의 표백 가능 및 표백 불가능 흡수 계수를 나타내며, $C$는 노광 반응의 1차 반응 속도 상수를 나타낸다. (이 모델을 처음 발표한 Frederick Dill의 이름을 따서 명명됨.) 포토레지스트 $ABC$ 파라미터라고도 불린다.
Example: Dill 파라미터($A$, $B$, $C$)는 단일 광 투과 실험에서 측정되었다.

Dioptric: 굴절(Dioptric). 굴절 요소(렌즈)로만 구성된 광학 시스템이다.
Example: 굴절 렌즈 시스템은 전굴절 렌즈의 자연스러운 부분인 색수차를 보정하기 위해 광범위한 노력이 필요하다.

Dipole Illumination: 다이폴 조명(Dipole Illumination). 광축을 중심으로 두 개의 원 또는 빛의 아크(arc)가 사용되는 비축 조명(off-axis illumination)의 한 유형이다. 이 두 원은 광축 주위에 고르게 간격을 두고 있으며, 수직 또는 수평으로 배향된다.
Example: 다이폴 조명은 가능한 가장 큰 밀집 라인(dense line) 해상도를 제공하지만, 라인과 스페이스의 한 방향에 대해서만 그렇다.
Direct-Write Lithography: 직접 쓰기 리소그래피(Direct-Write Lithography). 마스크를 사용하지 않고 패턴을 웨이퍼에 직접 쓰는 리소그래피 방법이다.
Example: 처리량 한계 때문에, 직접 쓰기 리소그래피는 IC 대량 생산에 결코 실용적이지 않을 수도 있다.

Dispersion: 분산(Dispersion). 파장의 함수로서 재료의 굴절률 변화이다.
Example: 유리의 분산 때문에, 렌즈는 필연적으로 색수차를 겪는다.

Dissolution Inhibitor: 용해 억제제(Dissolution Inhibitor). 포토레지스트에 첨가될 때, 현상액에서 레지스트의 용해 속도를 감소시키는 화학 물질이다. 많은 양성(positive) 포토레지스트의 경우, 감광 화합물(photoactive compound)이 용해 억제제 역할을 한다.
Example: 용해 억제제가 노볼락(novolac) 수지에 직접 결합되어 있다면, PEB 동안 확산은 일어나지 않는다.

Dissolution Promoter: 용해 촉진제(Dissolution Promoter). 포토레지스트에 첨가될 때, 현상액에서 레지스트의 용해 속도를 증가시키는 화학 물질이다. 많은 양성 포토레지스트의 경우, 노광된 감광 화합물이 용해 촉진제 역할을 한다.
Example: 빛에 노출될 때, DNQ 용해 억제제는 약한 용해 촉진제가 된다.

Dissolution Rate: 용해 속도(Dissolution Rate). 현상 속도(Development Rate)를 참조하라.

Distortion: 왜곡(Distortion). 필드 위치의 함수로서 패턴 배치 오류의 변화를 유발하는 광학 수차이다.
Example: 스테퍼마다 왜곡의 변화가 있기 때문에, 임계 층(critical layers)을 인쇄할 때 렌즈 매칭(lens matching)이 필요하거나, 전용 스테퍼를 사용해야 할 수도 있다.

DOF: 초점 심도(Depth of Focus)를 참조하라.

Dose: 선량(Dose). 노광 에너지(Exposure Energy)를 참조하라.

Dose-to-Clear ($E_0$): 소거 선량(Dose-to-Clear, $E_0$). 주어진 공정에 대해 넓은 투명 영역(clear area)에서 레지스트를 완전히 제거하는 데 필요한 노광 에너지의 양이다. clearing dose라고도 불린다.
Example: 소거 선량은 교대조(shift)마다 한 번씩 측정되었으며 공정 모니터로 사용되었다.

Dose-to-Size: 사이징 선량(Dose-to-Size). 레지스트 형상의 적절한 치수를 생성하는 데 필요한 노광 에너지의 양이다.
Example: 포토레지스트의 두께를 변경하면 콘택트 홀의 사이징 선량에 큰 변화가 초래되었다.

DRM: 현상 속도 모니터(Development Rate Monitor)를 참조하라.

DUV: 심자외선(Deep Ultraviolet)을 참조하라.

DUV Lithography: 심자외선 리소그래피(Deep-UV Lithography)를 참조하라.
Dyed Resist: 염색 레지스트(Dyed Resist). 노광 파장의 빛을 흡수하는 비감광성 화학 물질이 첨가된 포토레지스트이다.
Example: 염색 레지스트는 스윙 곡선을 줄이는 데 효과적이었지만, 결과적인 측벽 각도는 허용할 수 없을 정도로 낮았다.

## E

E-beam Lithography: 전자빔 리소그래피(Electron Beam Lithography)를 참조하라.

EBR: 가장자리 비드 제거(Edge Bead Removal)를 참조하라.

Edge Bead: 가장자리 비드(Edge Bead). 스핀 코팅 공정 중 레지스트의 표면 장력에 의해 발생하는 웨이퍼의 바깥쪽 가장자리를 따른 레지스트의 축적(buildup)이다.
Example: 제거되지 않으면, 가장자리 비드는 후속 웨이퍼 공정 중에 오염을 유발한다.

Edge Bead Removal (EBR): 가장자리 비드 제거(Edge Bead Removal, EBR). 스핀 코팅 공정 중 가장자리를 따라 형성되는 두꺼운 레지스트 '비드'를 제거하기 위해 웨이퍼의 바깥쪽 가장자리에서 레지스트를 제거하는 공정이다.
Example: 스핀 코팅 모듈에는 전면 및 후면 가장자리 비드 제거 시스템이 모두 포함되었다.

Edge Placement Error (EPE): 가장자리 배치 오류(Edge Placement Error, EPE). 광학 근접 보정(OPC)에서 사용되는 용어로, 거리 벡터가 원하는 형상에 수직이 되도록 제한되는 임계 형상 오류이다.
Example: 모델 기반 OPC 시스템은 최적화 절차의 비용 함수로 최대 가장자리 배치 오류를 사용했다.

Electron Beam Lithography: 전자빔 리소그래피(Electron Beam Lithography). 전자 빔으로 레지스트를 노광하여 수행하는 리소그래피이다. e-beam lithography라고도 불린다.
Example: 전자빔 리소그래피는 고해상도 마스크를 생산하는 데 가장 인기 있는 기술로 남아 있다.

Embedded PSM (EPSM): 매립형 위상 반전 마스크(Embedded PSM, EPSM). 감쇠형 위상 반전 마스크(Attenuated PSM)를 참조하라.

Entrance Pupil, Lens: 렌즈 입사 동공(Entrance Pupil, Lens). 렌즈의 입사 측에서 보았을 때 이미징 렌즈의 동공(개구 조리개(aperture stop)라고도 함)의 이미지이다.
Example: 물체에서 렌즈의 입사 동공까지의 거리는 사출 동공에서 이미지까지의 거리에 렌즈의 축소율을 곱한 것과 정확히 같다.

EPSM: 감쇠형 위상 반전 마스크(Attenuated PSM)를 참조하라.

Etch Selectivity: 식각 선택비(Etch Selectivity). 식각하려는 재료의 수직 식각 속도와 식각하고 싶지 않은 재료(마스킹 재료 또는 기판 재료)의 수직 식각 속도의 비율이다.
Example: 스퍼터링(sputtering)은 식각 선택비가 부족함에도 불구하고 매우 좋은 이방성 식각 공정이기 때문에 때때로 사용된다.

Etching, Anisotropic: 이방성 식각(Etching, Anisotropic). 주어진 재료 내에서 수직 식각 속도가 수평 식각 속도보다 빠른 식각 공정이다.
Example: 스퍼터링은 식각 선택비가 부족함에도 불구하고 매우 좋은 이방성 식각 공정이기 때문에 때때로 사용된다.

File: next/fpol/chapters/ch02.md (part 2 of 2)
# 제2장: 공중 이미지 형성 - 기초
이미징 시스템의 축소(또는 확대)는 흥미로운 복잡성을 추가한다. 대물 렌즈에 들어가는 빛은 에너지 손실 없이 렌즈를 나간다고 가정할 수 있다(무손실 렌즈 가정). 그러나 렌즈에 축소나 확대가 있는 경우, 강도는 변화하는 면적에 걸쳐 퍼진 에너지이므로 들어가는 빛의 강도 분포는 나가는 빛과 다를 것이다. 그 결과는 광학에서 잘 알려진 방사 보정(radiometric correction)이다. 에너지 보존 법칙에 따르면 웨이퍼 측 회절 각도 $\theta_w$(마스크 측 각도 $\theta_m$에 해당)로 동공을 통과하는 전기장의 진폭은 방사 보정에 의해 수정되어야 한다.

$$
\text{Radiometric Correction} = \sqrt{\frac{\cos \theta_m}{\cos \theta_w}} = \left( \frac{1 - \left( \frac{n_w}{n_m} \right)^2 \frac{\sin^2 \theta_w}{R^2}}{1 - \sin^2 \theta_w} \right)^{0.25} \tag{2.78}
$$

여기서 $R$은 축소 계수이고(예: $4\times$ 축소 이미징 장비의 경우 4.0, [Figure 2.12] 참조), 식 (2.77)은 마스크 측 각도를 웨이퍼 측으로 변환하는 데 사용되었다. 이 방사 보정은 웨이퍼 측 공간 주파수 측면에서 렌즈 동공 함수에 직접 통합될 수 있다.

$$
P(f_x, f_y) = P_{\text{ideal}}(f_x, f_y) \left( \frac{1 - \frac{\lambda^2 (f_x^2 + f_y^2)}{n_m^2 R^2}}{1 - \frac{\lambda^2 (f_x^2 + f_y^2)}{n_w^2}} \right)^{0.25} \tag{2.79}
$$

약 4 이상의 $R$에 대해 방사 보정은 다음과 같이 잘 근사될 수 있다.

$$
P(f_x, f_y) \approx P_{\text{ideal}}(f_x, f_y) \left( 1 - \frac{\lambda^2 (f_x^2 + f_y^2)}{n_w^2} \right)^{-0.25} \tag{2.80}
$$

이 방사 보정 현상의 존재는 이미지 강도 정규화에 대한 흥미로운 질문을 제기한다. 본질적으로 공중 이미지 정규화의 경우, [Figure 2.12] 웨이퍼 측 회절 각도의 함수로서의 방사 보정 플롯 ($R=4, n_w/n_m=1$)
Pupil Transmittance: 동공 투과율
sin(angle): sin(각도)

두 가지 선택지가 있다: 웨이퍼 레벨 정규화와 마스크 레벨 정규화. 예를 들어, 큰 오픈 필드 노광(레티클 평면에 빈 유리 마스크)에 대해 웨이퍼에서 얻은 강도로 단위 상대 강도를 정의할 수 있다. 대안으로, 마스크의 큰 열린 영역을 통해 전송된 강도(그리고 마스크와 웨이퍼 사이의 면적 변화를 고려하기 위해 축소율의 제곱을 적절히 곱함)로 단위 강도를 정의할 수 있다. 방사 보정을 무시하면, '무손실 렌즈' 근사를 적용하여 이 두 정규화 접근 방식은 동일하다: 마스크를 떠나는 에너지는 웨이퍼로 100% 전송되므로 마스크 바로 아래의 강도는 빈 석영 마스크에 대해 웨이퍼에 부딪히는 강도와 동일하다. 그러나 방사 보정을 고려하면 이 단순하고 직관적인 관계는 더 이상 성립하지 않는다([Figure 2.13] 참조). 에너지 보존 법칙에 따르면, 확대 또는 축소가 있는 시스템의 경우 빛이 비수직 방향으로 이동하면 렌즈의 한쪽에서 다른 쪽으로 빛의 강도가 변한다. 결과적으로 방사 보정을 고려할 때, 단위가 아닌 축소율을 가진 시스템에 대해 계산된 공중 이미지는 마스크 측 정규화를 사용하는지 웨이퍼 측 정규화를 사용하는지에 따라 달라질 것이다. 이미징 도구의 에너지 센서 위치(마스크 평면인지 웨이퍼 평면인지)는 어떤 정규화 방식이 가장 적절한지 결정한다(대부분의 리소그래피 이미징 도구는 웨이퍼 평면에 선량 센서가 있다).

강도 정규화보다 더 중요한 것은 방사 보정이 공중 이미지의 모양에 미치는 영향이다. 높은 공간 주파수에 대해 동공 투과율을 증가시킴으로써, 방사 보정은 실제로 일부 마스크 및 조명기에 대해 이미지 품질을 향상시킬 수 있는데, 이는 더 높은 주파수의 회절 차수(마스크의 가장 작은 피처에 대한 정보를 전달함)를 더 밝게 만들기 때문이다.

물론 이미징에서 축소의 목적은 방사 보정과 아무 관련이 없다. 마스크 제작을 단순화하기 위해 마스크는 몇 배 더 크게 만들어진다. 웨이퍼보다 $4\times$ 더 큰 피처를 가진 마스크를 만드는 것이 훨씬 더 쉽다.

[Figure 2.13] 방사 보정의 한 가지 영향: 부분 결맞음 인자의 함수로서 단위 진폭 마스크 조명에 대한 웨이퍼 평면에서의 강도 ($R = 4, NA = 0.9$)
Wafer Plane Open-Field Intensity: 웨이퍼 평면 오픈 필드 강도
Partial Coherence: 부분 결맞음

$1\times$ 피처를 마스크에 만드는 것보다 더 쉽다. 그러나 축소율을 높이는 데에는 두 가지 중요한 트레이드오프가 있다. 주어진 이미지 필드 크기에 대해, 축소율에 따라 마스크의 물리적 치수가 커진다. $25 \times 25 \, \text{mm}$ 이미지 필드와 $4\times$ 마스크의 경우, 결과 마스크 크기는 $100 \times 100 \, \text{mm}$ 영역을 수용해야 한다. 축소율이 더 커지면 마스크 크기가 너무 커져서 효과적으로 처리하기 어려워질 수 있으며, 특히 더 넓은 마스크 영역에 걸쳐 피처의 적절한 정렬(registration)을 유지하는 측면에서 그렇다. 또한, 더 높은 축소율은 더 복잡한 렌즈 설계로 이어진다($1\times$ 이미징의 대칭성은 가장 간단한 렌즈 설계로 이어진다).

## 2.3 부분 결맞음 (Partial Coherence)

우리는 하나의 단순하고 이상적인 이미징 시스템의 거동을 완전히 설명했지만, 리소그래피용 투영 시스템의 작동을 설명하기 전에 중요한 복잡성을 추가해야 한다. 지금까지 우리는 마스크가 공간적 결맞음(spatially coherent) 빛에 의해 조명된다고 가정했다. 결맞음 조명은 단순히 마스크에 부딪히는 빛이 한 방향에서만 도착한다는 것을 의미한다. 우리는 더 나아가 결맞음 조명이 마스크에 수직으로 입사한다고 가정했다. 그러나 실제 리소그래피 도구는 다양한 각도에서 마스크에 빛이 부딪히는 더 복잡한 형태의 조명을 사용한다.

(참고로, 여기서 설명된 결맞음은 시간적 결맞음(temporal coherence)이라는 관련되어 있지만 다른 개념과는 대조되는 공간적 결맞음(spatial coherence)이다. 공간적 결맞음은 시간의 한 순간에 공간의 다른 지점들 사이의 위상 관계로 생각할 수 있다. 시간적 결맞음은 공간의 한 지점에서의 빛을 다른 시간대에서 본다. 시간적 결맞음은 종종 공간적 결맞음을 수반하지만, 공간적 결맞음의 존재가 일반적으로 빛의 시간적 결맞음을 암시하지는 않는다. 불행히도 대부분의 기술 문헌은 이 두 가지 속성 중 하나 또는 다른 것을 단순히 '결맞음'이라고 부른다. 따라서 이 책에서는 달리 구체적으로 설명되지 않는 한 결맞음은 공간적 결맞음을 의미한다.)

## 2.3.1 경사 조명 (Oblique Illumination)

공간적 결맞음 조명(마스크에 수직으로 입사하는 평면파 조명)의 경우, 회절은 대물 렌즈의 입구 중앙에 위치한 패턴을 생성했다. 평면파가 어떤 각도 $\theta'$로 마스크에 부딪히도록 조명의 방향을 변경하면 어떻게 될까? 입사 전기장은 여전히 크기가 1이지만, 이 평면파의 위상은 마스크 전체에 걸쳐 선형적으로 변할 것이다. $x$축에 대해 기울어진 평면파의 경우,

$$
E_i(x,y) = e^{i 2\pi \sin \theta' x / \lambda} \tag{2.81}
$$

키르히호프 경계 조건 가정하에서, 이 효과는 단순히 렌즈 개구에 대한 회절 패턴의 위치를 이동시키는 것이다(공간 주파수 측면에서 이동된 양은 [Figure 2.14]에서 볼 수 있듯이 $f_x' = \sin \theta' / \lambda$). 렌즈 개구를 통과하는 회절 패턴의 부분만이 이미지를 형성하는 데 사용된다는 것을 상기하면, 이러한 회절 패턴 위치의 이동이 결과 이미지에 심오한 영향을 미칠 수 있음은 꽤 분명하다. $f_x'$와 $f_y'$를 기울어진 조명으로 인한 공간 주파수의 이동이라고 하면, 식 (2.61)은 다음과 같이 된다.

$$
\begin{aligned}
E(x, y, f_x', f_y') &= \mathcal{F}^{-1} \{ T_m(f_x - f_x', f_y - f_y') P(f_x, f_y) \} \\
I(x, y, f_x', f_y') &= |E(x, y, f_x', f_y')|^2
\end{aligned}
\tag{2.82}
$$

대물 렌즈 동공 내에서 회절 패턴을 이동시키는 것이 결과 이미지의 품질에 미치는 영향을 일반화하기는 어렵다. 어떤 경우에는 렌즈를 통과했을 중요한 회절 차수가 손실될 수 있다. 다른 경우에는 이동으로 인해 그렇지 않았다면 손실되었을 회절 차수가 포착될 수도 있다. 그 영향은 입사각, 마스크 패턴(예: 피치), 공간 주파수 컷오프 $NA/\lambda$에 따라 달라질 것이다. 리소그래피적 영향은 복잡하지만, 몇 가지 일반적인 규칙은 10장에서 개발될 것이다.

조명을 기울이는 것의 가장 중요한 리소그래피적 결과 중 하나는 분해능의 변화이다. 식 (2.57)은 수직 입사 조명의 경우 이미징될 수 있는 가장 작은 반피치(half-pitch)가 $0.5 \lambda / NA$임을 보여주었다. 조명을 기울여서

[Figure 2.14] 평면파 조명의 입사각을 변경하는 것이 회절 패턴에 미치는 영향은 렌즈 개구 내에서의 위치를 이동시키는 것뿐이다. 여기서는 양의 조명 기울기 각도가 묘사되어 있다.
Mask Pattern (Equal Lines and Spaces): 마스크 패턴 (동일한 선과 공간)
Diffraction Pattern: 회절 패턴
Lens Aperture: 렌즈 개구 빛의 0차가 렌즈의 오른쪽 가장자리를 간신히 통과하도록 하면, $-1$차가 렌즈의 왼쪽 가장자리를 간신히 통과할 때까지 피치를 줄일 수 있다. 따라서 회절 차수 사이의 거리($1/p$)는 렌즈의 직경($2NA/\lambda$)과 같아지고 가장 작은 반피치는 다음과 같이 된다.

$$
R = 0.25 \frac{\lambda}{NA} \tag{2.83}
$$

조명을 기울이는 것은 분해능을 2배 향상시킬 잠재력이 있다.

## 2.3.2 부분 결맞음 조명 (Partially Coherent Illumination)

마스크 조명이 단 하나의 각도가 아닌 다양한 각도에서 오는 빛으로 구성된 경우, 이 조명을 부분 결맞음(partially coherent)이라고 한다. 하나의 조명 각도가 회절 패턴의 이동을 유발한다면, 다양한 각도는 다양한 이동을 유발하여 결과적으로 회절 차수가 넓어진다([Figure 2.15]). 가장 일반적인 유형의 부분 결맞음 광원('기존(conventional)' 광원이라고 함)은 마스크를 조명하는 균일한 범위의 각도를 제공하며, 각 각도는 동일한 강도를 갖는다. 조명에 사용되는 각도 범위를 특성화하는 방법은 여러 가지가 있지만, 가장 일반적인 것은 부분 결맞음 인자(partial coherence factor) $\sigma$ (결맞음 정도(degree of partial coherence), 동공 채움 함수(pupil filling function) 또는 단순히 부분 결맞음이라고도 함)이다. 부분 결맞음은 조명 원뿔의 반각의 사인(sine)을 대물 렌즈 개구수로 나눈 것으로 정의된다.

$$
\sigma = \frac{n \sin(\theta_{\text{max}})}{NA} = \frac{\text{source diameter}}{\text{lens diameter}} \tag{2.84}
$$

(여기서 아베 사인 조건에서 계산된 웨이퍼 측 등가 조명 각도가 사용된다.) 따라서 이는 렌즈의 각도 수용 범위에 상대적인 광원의 각도 범위를 측정한 것이다. 섹션 2.3.7에서 보게 되겠지만, 조명 시스템은 대물 렌즈 동공에 광원의 이미지를 생성한다. 따라서 기존 조명 광원은 동공에 이미징될 때 균일한 강도의 원으로 나타날 것이다.

[Figure 2.15] 회절 패턴은 부분 결맞음 조명에 의해 넓어진다(마스크에 부딪히는 다양한 각도의 평면파).
Mask Pattern (Equal Lines and Spaces): 마스크 패턴 (동일한 선과 공간)
Diffraction Pattern: 회절 패턴
Lens Aperture: 렌즈 개구 ([Figure 2.16]). 기존 광원의 부분 결맞음 인자 정의의 또 다른 형태는 광원 디스크의 직경을 대물 렌즈 개구의 직경으로 나눈 것이다. 마지막으로, 마스크에 부딪히는 각도의 범위가 $-90^\circ$에서 $90^\circ$까지 확장되면(즉, 가능한 모든 각도), 조명은 비결맞음(incoherent)이라고 한다. [Table 2.2]는 공간적 결맞음 용어를 정의한다. 최대 부분 결맞음 인자(마스크가 공기 중에 있다고 가정할 때)는 $R/NA$임을 유의하라. 여기서 $R$은 축소율이다. 따라서 완벽하게 비결맞음인 조명은 매우 작은 개구수의 한계에서만 가능하다. 그러나 이미징 관점에서는 2보다 큰 부분 결맞음 인자는 본질적으로 비결맞음이며 일반적으로 그렇게 취급된다.

임의의 모양의 조명 광원은 확장된 광원(extended source)으로 설명될 수 있으며, 여기서 광원 모양은 개별 점광원들의 집합으로 나뉜다. 각 점은 공간적 결맞음 조명의 원천이며, 한 각도에서 마스크에 부딪히는 평면파를 생성하여 식 (2.82)로 주어진 공중 이미지를 생성한다. 그러나 확장된 광원의 두 점은 서로 결맞게 상호 작용하지 않는다. 따라서 이 두 광원의 기여는 비결맞게 합산되어야 한다(즉, 강도가 합산됨). 리소그래피 도구용 조명 시스템은 이 속성을 갖도록 신중하게 설계된다. 광원의 공간적으로 분리된 두 점이 위상 관련이 있다면, 그 점들에서 나온 빛은 마스크 평면에서 간섭하여 불균일한 조명을 생성할 것이다(스펙클(speckle) 현상은 광원 점들의 이러한 결맞음 상호 작용의 예이다).

전체 공중 이미지는 광원의 각 점에서 결맞음 공중 이미지를 계산한 다음 광원에 대해 강도를 적분하여 결정된다(부분 결맞음 이미지 계산의 아베(Abbe) 방법이라고 알려진 접근 방식). 광원은 다음과 같이 정의될 수 있다.

[Figure 2.16] 부분 결맞음 조명이 사용될 때 선/공간 패턴의 회절 패턴을 보여주는 렌즈 개구의 평면도: (a) $\sigma = 0.25$; (b) $\sigma = 0.5$
Lens Aperture: 렌즈 개구

[Table 2.2] 부분 결맞음 유형 (기존 조명)

| Illumination Type | Partial Coherence Factor | Source Shape |
| :--- | :--- | :--- |
| Coherent | $\sigma = 0$ | Point source |
| Incoherent | $\sigma = \infty$ | Infinite size source |
| Partially Coherent | $0 < \sigma < \infty$ (but generally $0 < \sigma < 1$) | Circular disk-shaped source | 광원 함수 $S(f_x', f_y')$는 위치(또는 각도)의 함수로서의 광원 강도이다. 그러면 이미지의 총 강도는 다음과 같다.

$$
I_{\text{total}}(x,y) = \frac{\iint I(x, y, f_x', f_y') S(f_x', f_y') df_x' df_y'}{\iint S(f_x', f_y') df_x' df_y'} \tag{2.85}
$$

종종 동공 좌표 $(f_x, f_y)$는 부분 결맞음 인자와 동일한 방식으로 정규화되어 '시그마' 공간에 동공 좌표를 생성한다. 이 좌표들은 다음과 같다.

$$
\sigma_x = \frac{f_x \lambda}{NA}, \quad \sigma_y = \frac{f_y \lambda}{NA} \tag{2.86}
$$

시그마 좌표에서 렌즈 동공은 항상 단위 원이다. 또한 광원 모양 함수 $S$는 다음과 같이 편리하게 정규화될 수 있다.

$$
\tilde{S}(\sigma_x', \sigma_y') = \frac{S(\sigma_x', \sigma_y')}{\iint S(\sigma_x', \sigma_y') d\sigma_x' d\sigma_y'} \tag{2.87}
$$

따라서

$$
I_{\text{total}}(x,y) = \iint I(x, y, \sigma_x', \sigma_y') \tilde{S}(\sigma_x', \sigma_y') d\sigma_x' d\sigma_y' \tag{2.88}
$$

[Figure 2.16]의 예시는 부분 결맞음 조명으로 이미지를 계산할 때의 중요한 어려움을 보여준다. [Figure 2.16a]에서는 모든 0차 및 1차 회절 차수가 포착된다. 식 (2.85)가 평가될 때, 각 광원 점에 대한 공중 이미지 $I(x, y, f_x', f_y')$는 세 개의 회절 차수로 구성되어 동일할 것이다. 따라서 부분 결맞음 이미지는 결맞음 이미지와 같다. 그러나 [Figure 2.16b]에 표시된 경우 매우 다른 결과가 나온다. 일부 광원 점의 경우 두 1차 회절 차수 중 하나만 포착되어 다른 이미지 결과를 낳는다.

이 아이디어는 [Figure 2.17]을 사용하여 더 명확하게 표현될 수 있다. 다시 0차와 두 개의 1차 회절 차수만이 포착되는 동일한 선과 공간의 이미징 사례를 보여주는데, 그림의 검은색 영역은 세 가지가 모두 포착되는 모든 광원 점을 보여준다.

[Figure 2.17] 0차와 1차 회절 차수만 사용되는 조밀한 선/공간 이미징의 예. 검은색은 3중 빔 이미징을 나타내고, 밝은 회색과 어두운 회색은 2중 빔 이미징의 영역을 보여준다.
$-1\text{st order}$: $-1$차
$0\text{th order}$: $0$차
$+1\text{st order}$: $+1$차 회절 차수가 포착된다. 광원의 이 영역은 식 (2.66)의 결맞음 공중 이미지와 동일한 '3중 빔(three beam)' 이미징을 생성한다. 그러나 회색 영역은 렌즈에 0차와 1차 회절 차수 하나만 포착된다(밝은 회색 영역은 0과 $+1$차에서 이미지를 형성하고, 어두운 회색 영역은 0과 $-1$차에서 이미지를 형성한다). 이 영역들은 다음과 같이 주어지는 '2중 빔(two-beam)' 이미지를 형성한다.

$$
I(x) = a_0^2 + a_1^2 + 2 a_0 a_1 \cos(2\pi x/p) \tag{2.89}
$$

최종 이미지는 2중 빔 이미지와 3중 빔 이미지의 가중 평균이 되며, 여기서 가중치는 각각의 광원 강도 비율이다. 따라서 균일한 강도의 광원 모양과 선 및 공간의 반복 패턴의 경우, 식 (2.85)의 부분 결맞음 이미징 적분에 대한 해는 광원과 렌즈에 대한 다양한 원의 겹치는 면적을 계산하는 기하학 문제가 된다.

흔히 킨트너 방법(Kintner method)4이라고 불리는 이 접근 방식은 원형 광원의 경우 쉽게 해결할 수 있다. 모든 이미지는 다음과 같은 형태를 취한다.

$$
I(x) = s_1 I_{1\text{-beam}} + s_2 I_{2\text{-beam}} + s_3 I_{3\text{-beam}} \tag{2.90}
$$

여기서

$$
\begin{aligned}
I_{1\text{-beam}} &= a_0^2 \\
I_{2\text{-beam}} &= a_0^2 + a_1^2 + 2 a_0 a_1 \cos(2\pi x/p) \\
I_{3\text{-beam}} &= a_0^2 + 4 a_0 a_1 \cos(2\pi x/p) + 4 a_1^2 \cos^2(2\pi x/p)
\end{aligned}
$$

가중치 $s_i$는 [Table 2.3]에 주어진 바와 같이 피치와 부분 결맞음의 다양한 영역에 대해 다른 값을 취하며 항상 합계가 1이 된다. 이 표는 다음 값을 사용한다(역탄젠트가 0에서 $\pi$ 범위에 걸쳐 정의되도록 함).

$$
\chi = \frac{1 + \left( \frac{\lambda}{p NA} \right)^2 - \sigma^2}{\frac{2\lambda}{p NA}} \tag{2.91}
$$

[Table 2.3] 작은 선과 공간의 기존 광원 이미징을 위한 킨트너 가중치

| Regime | Description | $s_1$ | $s_2$ | $s_3$ |
| :--- | :--- | :--- | :--- | :--- |
| $\frac{\lambda}{p NA} \le 1 - \sigma$ | All three-beam imaging | 0 | 0 | 1 |
| $1 - \sigma \le \frac{\lambda}{p NA} \le \sqrt{1 - \sigma^2}$ | Combination of two- and three-beam imaging | 0 | $2\gamma$ | $1 - 2\gamma$ |
| $\sqrt{1 - \sigma^2} \le \frac{\lambda}{p NA} \le 1$ | Combination of one-, two- and three-beam imaging | $\eta + 2\gamma - 1$ | $2(1 - \gamma - \eta)$ | $\eta$ |
| $1 \le \frac{\lambda}{p NA} \le 1 + \sigma$ | Combination of one- and two-beam imaging | $2\gamma - 1$ | $2(1 - \gamma)$ | 0 |
| $1 + \sigma \le \frac{\lambda}{p NA}$ | Only the zero order is captured, all one-beam | 1 | 0 | 0 | $$
\gamma = \frac{\sigma^2 \tan^{-1} \left( \frac{\sqrt{1 - \chi^2}}{\chi - \frac{\lambda}{p NA}} \right) - \cos^{-1}(\chi) + \frac{\lambda}{p NA} \sqrt{1 - \chi^2}}{\pi \sigma^2} \tag{2.92}
$$

$$
\eta = \frac{2 \left[ \cos^{-1} \left( \frac{\lambda}{p NA} \right) - \frac{\lambda}{p NA} \sqrt{1 - \left( \frac{\lambda}{p NA} \right)^2} \right]}{\pi \sigma^2} \tag{2.93}
$$

## 2.3.3 부분 결맞음에 대한 홉킨스 접근법 (Hopkins Approach to Partial Coherence)

H.H. 홉킨스는 부분 결맞음 이미지 계산을 위한 아베의 확장된 광원 방법을 흥미롭고 때로는 유용한 방식으로 재구성했다.5,6 식 (2.82)는 고정된 동공에 대해 회절 패턴을 이동시켜 단일 광원 점에 대한 전기장을 제공한다. 변수 변경을 통해 이것이 회절 패턴을 고정하고 동공을 같은 양만큼 이동시키는 것과 정확히 동일함을 보여줄 수 있다.

$$
E(x, f_x') = \int_{-\infty}^{\infty} P(f_x + f_x') T_m(f_x) e^{2\pi i (f_x + f_x') x} df_x \tag{2.94}
$$

여기서 간단하게 1차원만 표시되었다. 전기장과 그 켤레 복소수의 곱으로서 이 단일 광원 점에 대한 이미지 강도를 계산하면,

$$
\begin{aligned}
I(x, f_x') &= E(x, f_x') E^*(x, f_x') \\
&= \left[ \int_{-\infty}^{\infty} P(f_x + f_x') T_m(f_x) e^{2\pi i (f_x + f_x') x} df_x \right] \left[ \int_{-\infty}^{\infty} P^*(\tilde{f}_x + f_x') T_m^*(\tilde{f}_x) e^{-2\pi i (\tilde{f}_x + f_x') x} d\tilde{f}_x \right] \\
&= \int_{-\infty}^{\infty} \int_{-\infty}^{\infty} P(f_x + f_x') P^*(\tilde{f}_x + f_x') T_m(f_x) T_m^*(\tilde{f}_x) e^{2\pi i (f_x - \tilde{f}_x) x} df_x d\tilde{f}_x
\end{aligned}
\tag{2.95}
$$

아베 확장 광원 방법의 다음 단계는 식 (2.85) 또는 (2.88)에서와 같이 모든 광원 점에 대해 적분하는 것이다. 홉킨스 공식화의 중요한 단계는 적분 순서를 변경하여 식 (2.95)의 역푸리에 변환 적분을 수행하기 전에 먼저 광원에 대해 적분하는 것이다. 식 (2.95)에서 동공 함수만이 광원 점에 의존하므로, 광원에 대한 적분은 중간 변수를 제공한다.

$$
TCC(f_x, \tilde{f}_x) = \int_{-\infty}^{\infty} P(f_x + f_x') P^*(\tilde{f}_x + f_x') \tilde{S}(f_x') df_x' \tag{2.96}
$$

따라서

$$
I_{\text{total}}(x) = \int_{-\infty}^{\infty} \int_{-\infty}^{\infty} TCC(f_x, \tilde{f}_x) T_m(f_x) T_m^*(\tilde{f}_x) e^{2\pi i (f_x - \tilde{f}_x) x} df_x d\tilde{f}_x \tag{2.97}
$$ 식 (2.96)의 중간 변수 $TCC$는 투과 교차 계수(transmission cross-coefficient)라고 불린다. 이것은 마스크 투과율 함수와 독립적이라는 유용한 속성을 가지고 있다. 즉, 동공 함수와 광원 모양에만 의존한다. 동공 및 광원 함수가 고정되어 있지만 다양한 마스크에 대해 이미지를 계산해야 하는 응용 분야의 경우, $TCC$ 함수를 미리 계산하면 이미지 계산 속도를 크게 높일 수 있다. 10장에서 논의될 광학 근접 보정(Optical Proximity Correction, OPC)은 이 접근 방식이 유용해지는 한 가지 예이다. 물리적으로 $TCC$는 이미지를 형성할 때 두 개의 별도 동공 점이 상호 작용하는 방식에 대한 강도 기반 설명으로 생각할 수 있다. 물론 위의 1차원 공식화는 2차원으로 쉽게 확장될 수 있다.

## 2.3.4 결맞음 광원의 합 접근법 (Sum of Coherent Sources Approach)

결맞음 광원의 합(Sum of Coherent Sources, SOCS)이라고 불리는 홉킨스 이미징 방정식에 대한 근사해는 매우 빠른 계산 시간을 제공하므로 광학 근접 보정에 사용되는 것과 같은 일부 이미징 계산에 매우 유용하다.7 시작하기 위해, 우리는 최종 홉킨스 방정식 (2.97)을 공간 주파수 영역에서 공간 영역으로 변환할 것이다. 마스크 투과율의 푸리에 변환 정의로부터,

$$
T_m(f_x) = \int_{-\infty}^{\infty} t_m(x) e^{-i 2\pi f_x x} dx, \quad T_m^*(\tilde{f}_x) = \int_{-\infty}^{\infty} t_m^*(x) e^{i 2\pi \tilde{f}_x x} dx \tag{2.98}
$$

또한 전기장 점 퍼짐 함수가 동공 함수의 푸리에 변환이라는 점에 유의하면,

$$
h(x) = \int_{-\infty}^{\infty} P(f_x) e^{-i 2\pi f_x x} df_x \tag{2.99}
$$

그리고 상호 결맞음 함수(mutual coherence function)를 정규화된 광원 모양의 푸리에 변환으로 정의하면,

$$
J_0(x) = \int_{-\infty}^{\infty} \tilde{S}(f_x) e^{-i 2\pi f_x x} df_x \tag{2.100}
$$

홉킨스 이미징 적분은 동공 평면에 대한 적분이 아니라 $x$에 대한 적분(즉, 이미지 평면에 대한 적분)으로 변환될 수 있다.

$$
I(x) = \int_{-\infty}^{\infty} \int_{-\infty}^{\infty} J_0(x' - x'') h(x - x') h^*(x - x'') t_m(x') t_m^*(x'') dx' dx'' \tag{2.101}
$$

광원과 동공에만 의존하는 함수 $W$를 정의하면,

$$
W(a,b) = J_0(a - b) h(a) h^*(b) \tag{2.102}
$$

이 새로운 홉킨스 적분은 다음과 같이 된다.

$$
I(x) = \int_{-\infty}^{\infty} \int_{-\infty}^{\infty} W(x - x', x - x'') t_m(x') t_m^*(x'') dx' dx'' \tag{2.103}
$$ 지금까지는 홉킨스 이미징 방정식의 이 공식화에 대한 실질적인 이점이 없다. 이제 $W$를 고유 벡터(eigenvectors) $\phi_n$의 가중 합으로 분해하는 흥미로운 제안을 해보자.

$$
W(a,b) = \sum_{n=1}^{\infty} \lambda_n \phi_n(a) \phi_n^*(b) \tag{2.104}
$$

여기서 $\lambda_n$은 고유 벡터 $\phi_n$에 대한 고유값(eigenvalue)이다. 이 방식으로 표현하면 홉킨스 적분은 다음과 같이 된다.

$$
\begin{aligned}
I(x) &= \sum_{n=1}^{\infty} \lambda_n \int_{-\infty}^{\infty} \int_{-\infty}^{\infty} \phi_n(x - x') \phi_n^*(x - x'') t_m(x') t_m^*(x'') dx' dx'' \\
&= \sum_{n=1}^{\infty} \lambda_n \int_{-\infty}^{\infty} \phi_n(x - x') t_m(x') dx' \int_{-\infty}^{\infty} \phi_n^*(x - x'') t_m^*(x'') dx'' \\
&= \sum_{n=1}^{\infty} \lambda_n | \phi_n(x) \otimes t_m(x) |^2
\end{aligned}
\tag{2.105}
$$

따라서 주어진 광원 모양과 동공 함수에 대해 일련의 고유 벡터와 고유값을 결정할 수 있으며, 각 고유 벡터는 결맞음 PSF와 같은 함수 역할을 한다. 그런 다음 이 고유 벡터들은 마스크 투과율 함수와 합성곱되어 웨이퍼 평면에서의 전기장을 제공한다. 강도로 변환하면, 이 이미지 성분들의 가중 합이 전체 이미지가 된다. 고유 함수(eigen functions)들은 서로 직교한다는 편리한 속성도 가지고 있다. 결맞음 조명의 경우 $J_0(x) = 1$, $\lambda_1 = 1$, $\phi_1 = h(x)$이고 $n > 1$에 대해 $\lambda_n = 0$임을 유의하라. 사실, 한 가지 간단한 분해는 각 $n$이 광원의 결맞음 점을 나타내도록 하는 것이다. 그러면 $\lambda_n$은 광원 점의 강도이고 $\phi_n$은 해당 광원 점의 위치에 해당하는 위상 기울기를 가진 결맞음 PSF일 뿐이다. 이런 식으로 생각하면, 식 (2.105)는 동공 평면에서의 곱이 아니라 이미지 평면에서의 합성곱으로 표현된 아베 확장 광원 공식의 표현일 뿐이다.

물론, 이 접근 방식을 사용하여 이미지를 실제로 계산하려면 무한 합을 어떤 숫자 $N$에서 잘라내야 한다.

$$
I(x) \approx \sum_{n=1}^{N} \lambda_n | \phi_n(x) \otimes t_m(x) |^2 \tag{2.106}
$$

여기서 $N$ 값이 높을수록 계산의 정확도가 높아진다. SOCS 사용에 대한 핵심 통찰력은 $N$을 최소화할 수 있는 고유 함수 세트를 찾는 것이다. 합계의 각 항이 광원의 한 점을 나타내도록 하면 원하는 정확도를 얻기 위해 수백 개의 항이 필요하다. 다른 고유 함수 세트를 영리하게 선택함으로써 합계에 필요한 항의 수를 한 자릿수 정도 줄일 수 있다. 그러나 광원이나 동공 함수가 변경될 때마다 새로운 고유 함수 및 고유값 세트를 결정해야 하므로, 이 접근 방식은 광원과 동공이 고정되어 있고 수많은 마스크 패턴에 대해 이미지를 결정해야 하는 경우에만 사용되는 경향이 있다.

## 2.3.5 비축 조명 (Off-Axis Illumination)

비축 조명(Off-axis illumination)은 조명의 '축상(on-axis)' 성분, 즉 마스크에 거의 수직으로 입사하는 빛을 크게 줄이거나 제거하는 모든 조명 모양을 말한다([Figure 2.14]). 조명을 수직 입사에서 기울임으로써 마스크의 회절 패턴은 대물 렌즈 내에서 이동한다. 이것이 왜 바람직한지에 대한 모든 이유가 아직 명백하지는 않지만(분해능은 하나의 이점이지만, 또 다른 하나는 아직 논의되지 않은 개념인 초점 심도와 관련이 있다), 비축 조명이 선호되는 많은 리소그래피 응용 분야가 있다. 기존의 디스크 모양 외에도 가장 인기 있는 조명 모양은 환형 조명(annular illumination), 사중극자 조명(quadrupole illumination)의 일부 형태, 그리고 쌍극자 조명(dipole illumination)이지만, 특수 응용 분야를 위해 다른 많은 모양이 사용된다(10장 참조).

[Figure 2.18]에 그려진 이상적인 광원 모양은 '탑-햇(top-hat)' 조명기로 생각할 수 있다. 광원 모양 내부에서는 강도가 1이고 외부에서는 0이다. 그러나 이러한 광원 모양은 다양한 광학 부품을 사용하여 생성되므로 실제 투영 도구의 실제 광원 분포는 훨씬 더 복잡할 수 있다. [Figure 2.19]는 서로 다른 두 생산 리소그래피

[Figure 2.18] 기존 조명 광원 모양과 가장 인기 있는 비축 조명 방식들, 공간 주파수 좌표로 플롯됨. 각 다이어그램의 바깥쪽 원은 렌즈의 차단 주파수(cutoff frequency)를 보여준다.
Conventional: 기존
Annular: 환형
Quadrupole: 사중극자
Dipole: 쌍극자

[Figure 2.19] 서로 다른 두 리소그래피 투영 도구에서 측정한 환형 광원 모양의 예(등강도 등고선)는 이상적인 '탑-햇' 분포보다 더 복잡한 광원 분포를 보여준다.
$y$ Pupil Position: $y$ 동공 위치
$x$ Pupil Position: $x$ 동공 위치 노광 도구. 두 광원 모양 모두 환형이지만, 날카로운 컷오프(cutoff)가 아닌 동공 반경에 따른 완만한 강도 감소를 보여주며, 모양을 생성하는 광학적 방법에 특유한 미세 구조를 보여준다.

많은 경우, 실제 광원 모양은 조명 시스템의 유한한 분해능을 고려하기 위해 조명 점 퍼짐 함수(illumination point spread function)와 합성곱된 '설계된' 광원 모양(이상적인 탑-햇 조명)으로 근사될 수 있다. 종종 조명 점 퍼짐 함수는 가우시안(Gaussian)으로 합리적으로 근사될 수 있다.

## 2.3.6 이미징 예시: 환형 조명 하에서의 조밀한 선과 공간 배열

비축 조명은, 환형 조명이 일반적인 예인데, 작고 조밀한 패턴의 분해능 한계를 넓히는 데 가장 자주 사용된다. 따라서 조밀한 선과 공간 배열의 경우, 이러한 작은 피처는 일반적으로 렌즈를 통해 0차와 $\pm 1$차 회절 차수만 허용한다([Figure 2.20]). 이전과 마찬가지로 이미지는 렌즈에 포착된 1차 회절 차수의 비율과 이 비율이 2중 빔 이미징만 초래하는지 아니면 2중 빔과 3중 빔 이미징의 조합을 초래하는지에 따라 달라질 것이다.

완전한 킨트너(Kintner) 스타일의 해가 확실히 가능하지만(섹션 2.3.2 참조), 여기서는 고리의 너비가 작을 때마다 단순화된 근사해를 개발할 것이다.8 그러한 경우 렌즈를 통과하는 1차 회절 차수의 비율 $\gamma$는 다음과 같다.

$$
\gamma = \frac{1}{\pi} \cos^{-1} \left\{ \frac{1}{2} \left[ \left( \frac{\lambda}{p NA} \right) \frac{1}{\sigma} + \left( \frac{p NA}{\lambda} \right) \left( \sigma - \frac{1}{\sigma} \right) \right] \right\} \tag{2.107}
$$

여기서 $\sigma$는 $\sigma$-좌표에서 고리 중심의 방사형 위치이다. 식 (2.90)의 표기법을 사용하여 최종 이미지는 [Table 2.4]에 주어진 가중치를 사용하여 1중 빔, 2중 빔 및 3중 빔 이미지의 가중 합이 될 것이다.

## 2.3.7 쾰러 조명 (Köhler Illumination)

위의 이미징 설명에서 마스크는 항상 수직 또는 비스듬하게 입사하는 평면파에 의해 조명되었다. 또한 위에 주어진 회절 패턴의 그림과 분석에서 마스크 패턴이 위치해 있다는 가정이 이루어졌다.

[Figure 2.20] 환형 조명의 예. 0차와 $\pm 1$차 회절 차수만이 이미징 렌즈를 통과한다.
Lens Pupil: 렌즈 동공
$-1\text{st Order}$: $-1$차
$+1\text{st Order}$: $+1$차 [Table 2.4] 작은 선과 공간의 얇은 환형 광원 이미징을 위한 킨트너 가중치

| Regime | Description | $s_1$ | $s_2$ | $s_3$ |
| :--- | :--- | :--- | :--- | :--- |
| $\frac{\lambda}{p NA} \le 1 - \sigma$ | All three-beam imaging | 0 | 0 | 1 |
| $1 - \sigma \le \frac{\lambda}{p NA} \le \sqrt{1 - \sigma^2}$ | Combination of two- and three-beam imaging | 0 | $2(1 - \gamma)$ | $2\gamma - 1$ |
| $\sqrt{1 - \sigma^2} \le \frac{\lambda}{p NA} \le 1 + \sigma$ | Combination of one- and two-beam imaging | $1 - 2\gamma$ | $2\gamma$ | 0 |
| $1 + \sigma \le \frac{\lambda}{p NA}$ | Only the zero order is captured, all one-beam | 1 | 0 | 0 |

[Figure 2.21] 조명의 영향: (a) 평면파로 조명될 때, 마스크 가장자리의 패턴은 대물 렌즈 동공의 중앙에 회절 패턴을 생성하지 않지만, (b) 적절한 수렴 구면파는 필드 위치와 무관한 회절 패턴을 생성한다.
Mask: 마스크
Objective Lens: 대물 렌즈
Illumination Wavefront: 조명 파면

광축(렌즈 중앙을 통과하는 중심선)에 직접 위치한다. 그러나 마스크와 결과 이미지 필드는 상당히 커서 광축에서 먼 피처에 대해서도 이미징이 일어난다. 이것은 중대한 문제를 제기한다. 마스크 가장자리를 향한 피처에 의해 생성된 회절 패턴은 렌즈 중앙에 위치하지 않는 회절 패턴을 생성할 것이다([Figure 2.21a] 참조).

경사 조명의 이동 거동은 이 문제에 대한 해결책을 제공한다. 마스크의 모든 위치에 있는 패턴이 거의 동등한 이미징 특성으로 인쇄되는 것이 매우 바람직하다. 따라서 서로 다른 필드 위치에 있는 동일한 마스크 패턴은 대물 렌즈 동공 내에서 동일하게 위치하는 회절 패턴을 생성해야 한다. [Figure 2.21a]의 마스크 가장자리에 있는 선/공간 패턴의 회절 패턴은 회절 패턴을 위로 이동시켜 렌즈 중앙에 오도록 함으로써 광축상의 마스크 패턴과 동일하게 거동하도록 만들 수 있다. 섹션 2.3.1에서와 같이, 이 이동은 조명을 기울임으로써 달성할 수 있다. 사실, 조명이 해당 마스크 지점에 대해 적절하게 기울어진 경우, 마스크의 모든 지점에서 회절 패턴을 일치시킬 수 있다. 조명을 대물 렌즈의 입사 동공에 있는 한 점으로 수렴하는 구면파로 만들면 마스크 전체에 걸쳐 이상적인 기울기가 달성된다([Figure 2.21b]).

회절 패턴에 대한 이전의 모든 계산은 마스크에 평면파 조명이 부딪힌다고 가정했음을 유의하라. 조명으로 수렴 구면파를 대신 사용하는 경우, 구면파의 곡률 반경(즉, 마스크에서 대물 렌즈 입사 동공까지의 거리)이 마스크의 피처 치수에 비해 충분히 커서 구면파가 마스크의 관심 영역에서 평면파처럼 보이는 한, 이전 결과는 여전히 유효하다. 이는 프라운호퍼 회절 영역에서 가장 확실히 사실이다. 따라서 구면파 조명이 사용되더라도 회절 계산에서는 평면파 조명이 여전히 가정될 것이다.

오늘날 대부분의 리소그래피 도구에서 다양한 모양과 크기의 조명은 쾰러 조명(Köhler illumination)이라고 알려진 광학 배열에 의해 달성된다. 1800년대 후반 자이스(Zeiss) 현미경 개발자인 아우구스트 쾰러(August Köhler)의 이름을 딴 쾰러 조명은 집광 렌즈를 사용하여 대물 렌즈의 입사 동공에 광원의 이미지를 형성한다. 그런 다음 마스크는 집광 렌즈의 출사 동공에 정확하게 배치된다([Figure 2.22]). 이 배열은 몇 가지 매우 바람직한 속성을 가지고 있다. 첫째, 위에서 논의한 바와 같이 마스크는 수렴 구면파에 의해 조명되어 마스크 전체에 걸쳐 입사광의 올바른 방향성을 생성한다. 따라서 마스크 패턴에 의해 생성된 회절 패턴은 마스크 패턴이 필드 내 어디에 위치하든(즉, 마스크상의 위치에 관계없이) 정확히 동일한 지점의 입사 동공에 도달한다. 둘째, 마스크 전체의 조명 강도 균일성은 광원 자체의 강도 균일성과 무관하다(마스크의 모든 지점이 광원의 모든 지점으로부터 빛을 받기 때문). 따라서 쾰러 조명은 마스크의 모든 지점에 대해 균일한 이미징을 보장하는 데 도움이 된다.

쾰러 조명 사용의 흥미로운 부작용은 광원의 초점 평면이 프라운호퍼 의미의 원거리장이 된다는 것이다. 즉, 대물 렌즈의 입사 동공에서 평가된 프레넬 회절 적분은 더 이상의 추가 없이 프라운호퍼 회절 적분과 같아진다.

[Figure 2.22] 광원이 대물 렌즈의 입사 동공에 이미징되고 마스크가 집광 렌즈의 출사 동공에 배치되는 쾰러 조명
Source: 광원
Mask: 마스크
Entrance Pupil: 입사 동공
Objective Lens: 대물 렌즈 근사이다. 프레넬 회절 근사만을 사용하더라도, 회절 패턴은 여전히 마스크 투과율의 푸리에 변환으로 계산할 수 있다. 본질적으로, 집광 렌즈는 '무한대'의 회절 평면을 집광 렌즈의 상면에 더 가깝게 가져온다.

## 2.3.8 비간섭 조명(Incoherent Illumination)

위에서 언급한 바와 같이, 조명 광원의 크기가 동공의 크기에 비해 커지면(즉, 이상적인 종래 광원의 경우 $\sigma$가 무한대로 가면), 조명은 공간적으로 비간섭적이라고 한다. 이 경우, 광원에 대한 적분이 크게 간소화될 수 있다. 홉킨스 공식을 사용하면, TCC는 다음과 같이 된다

$$TCC(f_x, \tilde{f}_x) \propto \int_{-\infty}^{\infty} P(f_x + f_x')P^*(\tilde{f}_x + f_x') \mathrm{d}f_x' = \int_{-\infty}^{\infty} P(f_x')P^*(\tilde{f}_x - f_x + f_x') \mathrm{d}f_x' \tag{2.108}$$

이 식의 최종 형태가 나타내듯이, TCC는 공간 주파수 차이 $\tilde{f}_x - f_x$의 함수에만 의존한다. 따라서,

$$TCC(\tilde{f}_x - f_x) \propto P(f_x) \otimes P^*(f_x) \tag{2.109}$$

여기서 비례 관계는 적절한 정규화를 통해 등식으로 만들어진다. 비간섭 조명의 경우, TCC는 광학 전달 함수(Optical Transfer Function, OTF)라 불린다. OTF의 크기는 변조 전달 함수(Modulation Transfer Function, MTF)라 불린다. 이는 보통 동공의 면적으로 나누어 정규화된다. 이상적인 원형 동공의 경우, 이 컨볼루션은 이동된 원들 사이의 면적 중첩으로 기하학적으로 해석되어(Figure 2.23) 쉽게 수행될 수 있으며, 다음과 같다

$$MTF(f) = \begin{cases} \dfrac{2}{\pi}\left[\cos^{-1}\left(\dfrac{f}{2NA/\lambda}\right) - \dfrac{f}{2NA/\lambda}\sqrt{1 - \left(\dfrac{f}{2NA/\lambda}\right)^2}\right], & f \leq 2\dfrac{NA}{\lambda} \\ 0, & \text{그 외} \end{cases} \tag{2.110}$$

[Figure 2.23] MTF(f)는 직경 $NA/\lambda$인 두 원이 f만큼 이동했을 때의 중첩 면적으로, (a)에 그 도해를, (b)에 그래프를 나타낸다 여기서 $f = \tilde{f}_x - f_x$이며, 1D 피처의 경우이다. 비간섭 MTF의 차단 주파수는 $2NA/\lambda$로, 렌즈 한쪽 가장자리의 0차와 반대쪽 가장자리의 1차에 해당함을 알 수 있다.

식 (2.97)에서 MTF를 사용하면,

$$I_{\text{total}}(x) = \int_{-\infty}^{\infty} \int_{-\infty}^{\infty} MTF(f) T_{\text{m}}(f_x) T_{\text{m}}^*(f_x + f) \mathrm{e}^{-2\pi i f x} \mathrm{d}f_x \mathrm{d}f \tag{2.111}$$

$$I_{\text{total}}(x) = \int_{-\infty}^{\infty} MTF(f) \mathrm{e}^{-2\pi i f x} \mathrm{d}f \int_{-\infty}^{\infty} T_{\text{m}}(f_x) T_{\text{m}}^*(f_x + f) \mathrm{d}f_x$$

그런데, 회절 패턴과 그 복소 켤레의 컨볼루션은 푸리에 변환의 컨볼루션 정리를 사용하여 쉽게 계산할 수 있다:

$$\int_{-\infty}^{\infty} T_{\text{m}}(f_x) T_{\text{m}}^*(f_x + f) \mathrm{d}f_x = \mathcal{F}\{t_{\text{m}}(x) t_{\text{m}}^*(x)\} \tag{2.112}$$

마스크의 전기장 투과율과 그 복소 켤레의 곱은 마스크의 강도 투과율에 불과하다. 따라서 식 (2.111)은 다음과 같이 된다

$$I_{\text{total}}(x) = \mathcal{F}^{-1}\{MTF(f_x) IT_{\text{m}}(f_x)\} \tag{2.113}$$

여기서 $IT_{\text{m}}(f_x)$는 마스크의 강도 투과율의 푸리에 변환이다.

이 챕터의 처음에서 살펴본 바와 같이, 간섭 조명에서 전기장 이미지는 푸리에 공간에서 전기장 마스크 투과율의 선형 함수이며, 동공 함수가 선형 전달 함수이다. 식 (2.113)은 비간섭 조명에서 강도 이미지가 푸리에 공간에서 강도 마스크 투과율의 선형 함수이며, MTF가 선형 전달 함수임을 보여 준다. 부분 간섭 조명에서는 이미지와 물체 사이의 관계가 비선형이다.

비간섭 이미지의 예로서, 라인과 스페이스로 이루어진 바이너리 패턴을 고려한다. 결과적으로 에어리얼 이미지는 다음과 같다

$$I(x) = a_0 + 2\sum_{j=1}^{N} MTF(j/p) a_j \cos(2\pi j x / p) \tag{2.114}$$

0차와 ±1차 회절 차수만 포착되는 등폭 라인 앤 스페이스의 경우, 에어리얼 이미지는 다음과 같이 된다

$$I(x) = \frac{1}{2} + \frac{2}{\pi} MTF(1/p) \cos(2\pi x / p) \tag{2.115}$$

## 2.4 이미징 예제

위에서 설명한 대부분의 이미징 예제는 수학적 간결성을 위해 1차원이었지만, 이 챕터에서 설명한 접근법은 물론 보다 일반적인 2차원 이미지를 계산하는 데에도 사용할 수 있다. Figure 2.24는 리소그래피 시뮬레이터 PROLITH로 계산한 2차원 에어리얼 이미지의 간단한 예를 몇 가지 보여 준다. Figure 2.25는 부분 간섭 인자(partial coherence factor)의 함수로서 고립 바이너리 엣지 마스크 피처에 대한 이미지를 보여 준다.

[Figure 2.24] 2차원 에어리얼 이미지 계산의 예(등고선으로 표시), 왼쪽에 마스크 패턴(어두운 부분이 크롬)

[Figure 2.25] 부분 간섭 인자의 함수로 나타낸 고립 엣지의 에어리얼 이미지

## 연습 문제

2.1. 식 (2.5)를 유도하라.

2.2. 식 (2.27)의 구면파가 실제로 헬름홀츠 방정식의 해임을 보여라.

2.3. 식 (2.38)을 사용하여 강도의 SI 단위를 결정하라.

2.4. 고립 스페이스와 조밀 라인/스페이스 패턴에 대해 식 (2.45)를 유도하라. 부록 C의 정리들이 유용할 수 있다.

2.5. 조밀 라인/스페이스 패턴의 회절 패턴이 피치가 무한대로 갈수록(일정한 스페이스 폭에서) 고립 스페이스의 회절 패턴이 됨을 보여라. 이는 다음을 증명하는 것과 같다

$$\lim_{p \to \infty} \frac{1}{p} \sum_{j=-\infty}^{\infty} \delta\left(f_x - \frac{j}{p}\right) = 1$$

2.6. 상보적(complimentary) 마스크 피처(예를 들어, 동일 폭의 고립 라인과 고립 스페이스)는 다음과 같이 정의된다

$$t_{\text{m}}^{\text{c}}(x, y) = 1 - t_{\text{m}}(x, y)$$

상보적 마스크 피처의 회절 패턴이 다음과 같이 주어짐을 증명하라

$$t_{\text{m}}^{\text{c}}(f_x, f_y) = \delta(f_x, f_y) - T_{\text{m}}(f_x, f_y)$$

이 식을 사용하여 고립 라인의 회절 패턴을 유도하라.

2.7. 푸리에 변환이 선형 연산임을 보여라. 즉, 두 함수 $f(x, y)$와 $g(x, y)$, 그리고 두 상수 $a$와 $b$에 대해 다음을 보여라

$$\mathcal{F}\{af(x, y) + bg(x, y)\} = aF(f_x, f_y) + bG(f_x, f_y)$$

2.8. 푸리에 변환의 이동 정리를 증명하라:

$$\text{만약 } \mathcal{F}\{g(x, y)\} = G(f_x, f_y) \text{이면, } \mathcal{F}\{g(x - a, y - b)\} = G(f_x, f_y) \mathrm{e}^{-i2\pi(f_x a + f_y b)}$$

2.9. 푸리에 변환의 닮음 정리를 증명하라:

$$\text{만약 } \mathcal{F}\{g(x, y)\} = G(f_x, f_y) \text{이면, } \mathcal{F}\{g(ax, by)\} = \frac{1}{|ab|} G\left(\frac{f_x}{a}, \frac{f_y}{b}\right)$$

2.10. 푸리에 변환의 컨볼루션 정리를 증명하라:

$$\text{만약 } \mathcal{F}\{g(x, y)\} = G(f_x, f_y) \text{ 이고 } \mathcal{F}\{h(x, y)\} = H(f_x, f_y) \text{이면,}$$

$$\mathcal{F}\left\{\int \int_{-\infty}^{\infty} g(\xi, \eta) h(x - \xi, y - \eta) \mathrm{d}\xi \mathrm{d}\eta\right\} = G(f_x, f_y) H(f_x, f_y)$$

2.11. 디랙 델타 함수의 스케일링 속성을 증명하라 [부록 C, 식 (C.10)].

2.12. 고립 엣지의 회절 패턴을 유도하라:

[그림: $t_{\text{m}}(x)$ — $x = 0$에서 0에서 1로 전이하는 단위 계단 함수]

2.13. 고립 이중 스페이스 패턴의 회절 패턴을 유도하라:

[그림: $t_{\text{m}}(x)$ — 폭 $w_1$의 첫 번째 스페이스와 간격 $w_2$를 두고 위치한 이중 스페이스 패턴, $x = 0$ 기준]

(힌트: 중첩 원리와 이동 정리를 결합하면 유용할 수 있다.)

2.14. 교번 위상 시프트 마스크(alternating phase shift mask, 라인과 스페이스 패턴에서 매 두 번째 스페이스의 위상이 180° 이동하여 투과율이 −1이 되는 패턴)의 회절 패턴을 유도하라:

[그림: $t_{\text{m}}(x)$ — 투과율이 +1과 −1 사이를 교번하는 패턴, 폭 $w_1$, $w_2$, $x = 0$ 기준]

$w_1 = w_2$인 경우에 대해 ±5차 회절 차수까지 결과 회절 패턴을 그래프로 나타내라.

2.15. 식 (2.59)를 증명하라.

2.16. 섹션 2.3에서 마스크를 각도 $\theta'$의 평면파로 조명하면, 키르히호프 경계 조건 가정 하에서 수직 입사 회절 패턴이 $\sin\theta/\lambda$만큼 이동한 회절 패턴이 된다고 주장하였다. 프라운호퍼 회절 패턴의 정의인 식 (2.44)를 사용하여 이 진술을 증명하라.

2.17. 바이너리 라인 앤 스페이스 패턴을 고려한다. 다음 조건에서 어떤 회절 차수가 렌즈를 통과하는가:
(a) $\lambda = 248$ nm, $NA = 0.8$, 피치 = 300 nm, 축상 간섭 조명
(b) (a)와 동일하나, 피치 = 400 nm
(c) (b)와 동일하나, $\sin\theta = 0.5$의 각도로 기울어진 조명

2.18. 식 (2.65)와 (2.67)은 0차 및 ±1차 회절 차수를 사용한 3빔 이미지에 대한 전기장 및 강도 이미지를 나타낸다. 0차와 +1차 회절 차수만 렌즈에 포착되는 2빔 이미지에 대해 유사한 식을 유도하라.

2.19. 반복 라인/스페이스 패턴과 간섭 조명에 대해, 포착된 회절 차수의 수의 함수로서 라인 중앙과 스페이스 중앙에서의 에어리얼 이미지 강도 식을 유도하라.

2.20. $\lambda = 248$ nm, $NA = 0.8$이고 피치 = 400 nm인 경우, 어떤 $\sigma$ 값 이하에서 이미지가 완전히 3빔 간섭으로만 구성되는가? 어떤 $\sigma$ 값에서 1빔 이미징이 처음 나타나는가?

2.21. 코히런트(coherent) 조명과 주어진 $NA$ 및 $\lambda$를 가진 렌즈에 대해, 고립된 에지(isolated edge)의 전기장 이미지에 대한 공식을 유도하라. 결과는 다음과 같이 정의되는 사인 적분(sine integral)으로 표현될 것이다.

$$ \text{Si}(z) = \int_0^z \frac{\sin y}{y} dy $$

## 참고 문헌

1. Goodman, J.W., 1968, *Introduction to Fourier Optics*, McGraw-Hill (New York, NY).
2. Wong, A.K., 2005, *Optical Imaging in Projection Microlithography*, SPIE Press (Bellingham, WA), pp. 3–8.
3. Born, M. and Wolf, E., 1980, *Principles of Optics*, sixth edition, Pergamon Press, (Oxford, UK), pp. 113–117.
4. Kintner, E.C., 1978, Method for the calculation of partially coherent imagery, *Applied Optics*, 17, 2747–2753.
5. Hopkins, H.H., 1951, The concept of partial coherence in optics, *Proceedings of the Royal Society of London, Series A*, 208, pp. 263–277.
6. Hopkins, H.H., 1953, On the diffraction theory of optical images, *Proceedings of the Royal Society of London, Series A*, 217, 408–432.
7. Pati, Y.C. and Kailath, T., 1994, Phase-shifting masks for microlithography: automated design and mask requirements, *Journal of the Optical Society of America A*, 11, 2438–2452.
8. Straaijer, A., 2005, Formulas for lithographic parameters when printing isolated and dense lines, *Journal of Microlithography, Microfabrication, and Microsystems*, 4, 043005–1.
