Repository: j-h-suh/semi-handbook

# 세미에이아이 핸드북 시리즈

> AI/ML 엔지니어를 위한 인터랙티브 기술 핸드북 플랫폼

## 소개

AI/ML 엔지니어가 실무에 필요한 도메인 지식을 **소프트웨어 엔지니어의 관점**으로 학습할 수 있는 온라인 교재 시리즈입니다. 인터랙티브 다이어그램, 수식 렌더링, AI 어시스턴트가 내장되어 있습니다.

## 핸드북 시리즈

### 📘 반도체 핸드북 (`/semi`)

반도체 산업에 진입하는 AI/ML 엔지니어를 위해, 웨이퍼부터 칩까지의 제조 공정을 설명합니다.

| Part | 내용 | 챕터 수 |
|------|------|---------|
| 들어가며 | 이 책의 목적과 독자 | 1 |
| Part 1 | 반도체 제조 기초 | 10 |
| Part 2 | 포토리소그래피 심화 | 14 |
| Part 3 | 수율 공학과 결함 분석 | 9 |
| Part 4 | AI와 반도체 제조 | 10 |
| Part 5 | 실무 레퍼런스 | 4 |

### 📗 통계학 핸드북 (`/stats`)

sklearn은 쓸 줄 알지만 통계적 검증은 자신 없는 ML 엔지니어를 위한 실전 통계학 입문서입니다.

| Part | 내용 | 챕터 수 |
|------|------|---------|
| 들어가며 | 왜 이 핸드북을 썼는가 | 1 |
| Part 1 | 기술통계 | 5 |
| Part 2 | 확률과 분포 | 6 |

File: next/fpol/chapters/ch03.md (part 2 of 2)
# 제3장: 공중상 형성 – 세부 사항
실제로, 실제 조명 소스는 간섭성이 아니기 때문에(부분 간섭성임) 식 (3.38)이 약속하는 무한한 초점 심도는 결코 실현되지 않는다. 따라서 $\pm f_x'$만큼 떨어진 두 점광원 대신, 실제 소스는 이 공간 주파수를 중심으로 하는 두 개의 원반(disk)일 것이다. 결과적인 조명을 다이폴 조명(dipole illumination)이라고 한다. 이러한 다이폴 소스로부터의 이미지는(0차와 1차 모두 렌즈를 통과한다고 가정할 때) 소스의 전체 모양에 해당하는 공간 주파수 이동 범위에 대해 식 (3.37)을 적분한 것이 될 것이다. 초점 효과에 대해 근축 근사를 사용하여, 디포커스 오차 $\delta$로 인한 OPD가 입사각의 사인 또는 공간 주파수의 2차 함수가 되도록 하면, 주어진 소스 점에 대해 0차에서 1차까지의 위상 차이는 다음과 같다.

$$ \Delta\Phi_1 - \Delta\Phi_0 \approx \pi n\delta \lambda \left[ \left( \frac{1}{p} - f_x' \right)^2 - f_x'^2 \right] = \frac{\pi n\delta \lambda}{p} \left[ \frac{1}{p} - 2f_x' \right] \tag{3.39} $$

각 다이폴 원반은 $f_x' = \pm 1/2p$에 중심을 두고 있으므로, 이 소스 상의 점을 $f_x' = 1/2p - \Delta f_x'$로 표현하자:

$$ \Delta\Phi_1 - \Delta\Phi_0 = \frac{2\pi n\delta \lambda}{p} \Delta f_x' = \frac{2\pi n\delta NA}{p} \Delta\sigma_x \tag{3.40} $$

여기서 마지막 표현식은 공간 주파수를 시그마 좌표로 변환한 것에서 나온다.
식 (3.40)을 식 (3.37)에 사용하고 소스에 대해 적분하면(각 원반의 반지름은 $\sigma$), 초점을 통과하는 결과적인 2광선 이미지는 다음과 같다.

$$ I(x) = a_0^2 + a_1^2 + 2a_0 a_1 \frac{2J_1(a)}{a} \cos(2\pi x/p) \tag{3.41} $$

여기서 $a = 2\pi \delta \sigma NA / p$이고 $J_1$은 제1종 1차 베셀 함수이다. [Figure 3.21]을 다시 참조하면, 다이폴 원반의 크기가 0보다 클 때 디포커스는 공중상 품질의 저하를 초래한다는 것을 알 수 있다. $a$ 항의 정의에서 디포커스에 대한 민감도가 다이폴 원반의 반지름인 $\sigma$에 정비례한다는 점에 유의하라.

## 3.4.4 이미지 등초점 지점(Image Isofocal Point)

[Figure 3.20]은 특정 수평 위치에서 공중상 곡선들이 교차하는 흥미로운 현상을 보여준다. 다시 말해, 이 1D 이미지의 어떤 $x$-위치에서 강도는 초점의 함수가 아니다(일반적으로 이는 근사적으로만 참이지만). 강도가 초점에 의존하지 않는 지점을 이미지 등초점 지점(image isofocal point)이라고 한다. 수학적으로, 이는 다음과 같은 $x$의 값이다.

$$ \frac{\partial I}{\partial \delta} = 0 \tag{3.42} $$

식 (3.27)의 간섭성 3광선 이미지 경우를 고려해보자. 등초점 지점은 다음과 같이 주어진다.

$$ \frac{\partial I}{\partial \delta} = -4a_0 a_1 \cos(2\pi x/p) \sin(\Delta\Phi) (2\pi n (1 - \sqrt{1 - (\lambda/p)^2})/\lambda) = 0 \tag{3.43} $$

$x$에 대해 풀면, 등초점 지점은 $\pm jp/4$이다(여기서 $j$는 임의의 홀수). 식 (3.41)의 부분 간섭성 다이폴 2광선 이미지를 살펴보면, 동일한 등초점 지점이 얻어진다. 실제로, 이미지가 2광선 또는 1광선과 2광선 이미징의 조합으로 구성될 때마다 항상 동일한 등초점 지점이 생성된다.

부분 간섭성 3광선 이미지 경우, 결과는 훨씬 더 복잡하다. 그러나 적은 양의 디포커스에 대한 등초점 지점을 찾음으로써 합리적으로 간단한 답을 얻을 수 있으며, 이를 위해 식 (3.31)을 사용할 수 있다. 이 식에서 디포커스를 곱하는 항을 0으로 설정하면,

$$ 2a_0 a_1 \cos(2\pi x/p) \left( 1 + \left( \frac{\sigma NA p}{\lambda} \right)^2 \right) = -4a_1^2 \cos(4\pi x/p) \left( \frac{\sigma NA p}{\lambda} \right)^2 \tag{3.44} $$
$$ \frac{\cos(4\pi x/p)}{\cos(2\pi x/p)} = -\frac{a_0}{2a_1} \left( 1 + \left( \frac{\lambda}{\sigma NA p} \right)^2 \right) \tag{3.45} $$

동일한 선과 공간의 경우를 고려하여, $x$에 대한 등초점 값을 $p/4 + \Delta x$로 정의할 수 있다. $\Delta x$가 작을 것이라고 가정하면,

$$ \frac{\cos(4\pi x/p)}{\cos(2\pi x/p)} = \frac{\cos(4\pi \Delta x/p)}{\sin(2\pi \Delta x/p)} \approx \frac{p}{2\pi \Delta x} \tag{3.46} $$

따라서 등초점 지점은 대략 다음과 같은 위치에 있을 것이다.

$$ \Delta x \approx -\frac{2p}{\pi^2} \left( 1 + \left( \frac{\lambda}{\sigma NA p} \right)^2 \right)^{-1} \tag{3.47} $$

이 이미지 등초점 지점의 근사적 위치는 동공이 어떤 1차 차수도 자르지 않는 기존 조명 하에서의 동일한 선과 공간의 3광선 이미징에 적용된다는 것을 상기하자. 마이너스 부호는 이미지 등초점 지점이 이미지의 공간(space) 영역에서 발생할 것임을 보여준다 ($x = 0$은 공간의 중심이므로).

## 3.4.5 초점 평균화(Focus Averaging)

종종 최종 공중상(aerial image)은 일정 초점 범위를 통한 공중상의 평균이 되며, 이 현상을 초점 평균화(focus averaging, 또는 초점 드릴링(focus drilling)이라고도 하며 때로는 혼동을 주는 '초점 블러(focus blur)'로도 알려짐)라고 한다. 3.1.6절에서 논의된 색수차(chromatic aberrations)는 아래 3.5절에서 논의될 스테이지 스캐닝 오차와 마찬가지로 바로 이러한 결과를 낳는다. 때로는 허용 가능한 초점 범위를 확장하기 위해 이러한 초점 평균화를 의도적으로 유도하기도 한다.$^7$

초점 평균화의 영향은 식 (3.32)의 분리 가능한 디포커스 이미지 표현식을 사용하여 근사적인 형태로 볼 수 있는데, 이는 적은 수준의 디포커스에 적절하다. $P(\delta)$가 디포커스 오차 $\delta$의 확률 분포라면, 초점이 평균화된 이미지는 다음과 같다.

$$ I(x, \delta) \approx I(x, 0) - f(x) \int_{-\infty}^{\infty} \delta^2 P(\delta) d\delta \tag{3.48} $$

$\delta_{min}$에서 $\delta_{max}$까지의 초점 범위에 걸쳐 균일한 확률 분포를 고려해보자. 결과 이미지는 다음과 같다.

$$ I(x) \approx I(x, 0) - f(x) \left[ \frac{\delta_{max}^3 - \delta_{min}^3}{3(\delta_{max} - \delta_{min})} \right] \tag{3.49} $$

초점 평균화 범위가 최적 초점에 대해 대칭이라면(즉 $\delta_{min} = -\delta_{max}$),

$$ I(x) \approx I(x, 0) - f(x) \left[ \frac{\delta_{max}^2}{3} \right] \tag{3.50} $$

이제 의도하지 않은 초점 오차 $\delta$가 추가된다면,

$$ I(x, \delta) \approx I(x, 0) - f(x) \left[ \frac{\delta_{max}^2}{3} + \delta^2 \right] \tag{3.51} $$

초점 평균화에 대한 또 다른 일반적인 확률 분포는 표준 편차 $\sigma_F$를 갖는 가우시안(Gaussian)이다. 의도하지 않은 초점 오차 $\delta$를 포함하는 결과 이미지는 다음과 같다.

$$ I(x, \delta) \approx I(x, 0) - f(x)[\sigma_F^2 + \delta^2] \tag{3.52} $$

임의의 초점 평균화 함수에 대해, 유효 디포커스 오차(작은 초점 오차 가정)는 다음과 같이 정의될 수 있다.

$$ \delta_{eff}^2 \approx \sigma_F^2 + \delta^2 \tag{3.53} $$

여기서 $\sigma_F^2$는 초점 평균화 확률 분포의 분산이다.

## 3.4.6 레티클 디포커스(Reticle Defocus)

광학 리소그래피의 주요 초점 문제는 웨이퍼의 초점 위치를 제어하는 것일 수 있지만, 레티클(reticle) 또한 초점이 맞지 않을 수 있다. 웨이퍼와 마찬가지로, 레티클 초점 오차도 웨이퍼 초점 오차와 본질적으로 동일한 형태의 OPD로 설명될 수 있다:

$$ OPD = n_m \delta_m (1 - \cos\theta_m) \approx \frac{1}{2} n_m \delta_m \sin^2\theta_m \tag{3.54} $$

여기서 아래첨자 'm'은 마스크 측을 나타낸다. 축소율(reduction ratio) 때문에, 마스크 측의 각도는 웨이퍼 측보다 훨씬 작으며, 따라서 식 (3.54) 우변의 OPD에 대한 근사식은 꽤 정확할 것이다. 2장에서 논의된 바와 같이, 마스크 측의 각도는 다음과 같이 웨이퍼 측의 각도와 관련될 수 있다.

$$ R n_m \sin\theta_m = n_w \sin\theta_w \tag{3.55} $$

따라서 마스크 디포커스로 인한 OPD는 웨이퍼 측 각도들로 설명될 수 있다:

$$ OPD \approx \frac{1}{2} \left( \frac{\delta_m}{R^2} \right) \left( \frac{n_w}{n_m} \right) n_w \sin^2\theta_m \tag{3.56} $$

이 표현식을 웨이퍼 디포커스의 근축 효과와 비교하면, 동일한 양의 OPD를 유발하는 등가 웨이퍼 디포커스는 다음과 같다.

$$ \delta_w \approx \left( \frac{\delta_m}{R^2} \right) \left( \frac{n_w}{n_m} \right) \tag{3.57} $$

웨이퍼 측과 마스크 측 굴절률이 모두 1인 공기 중 이미징의 경우, 레티클의 초점 오차는 웨이퍼의 초점 오차와 같지만 축소율의 제곱만큼 줄어든다. 전형적인 축소율 4의 경우, 이는 이미지가 레티클 초점 오차에 대해 16배 덜 민감하다는 것을 의미한다. (우리는 종종 종방향 배율(longitudinal magnification)이 횡방향 배율(lateral magnification)의 제곱과 같다고 말한다. 물론 웨이퍼 초점 오차가 합리적으로 큰 개구수에 대해 OPD의 근축 형태로 정확하게 설명되지 않기 때문에 이 관계는 근사적일 뿐이다. 그러나 레티클 초점 오차는 제르니케 3차 디포커스 항을 사용하여 쉽게 설명될 수 있다:

$$ Z_3 = \left( \frac{\delta_m}{R^2} \right) \frac{NA^2}{4\lambda} \tag{3.58} $$

## 3.4.7 Rayleigh 초점 심도 (Rayleigh Depth of Focus)

초점 심도(Depth of Focus, DOF)는 이미지 품질이 유용성을 잃을 정도로 저하되기 전까지 허용될 수 있는 초점의 범위로 정의된다. 100년도 더 전에 Lord Rayleigh는 이미징 시스템에서 초점 심도를 추정하는 간단한 접근 방식을 제시했다. 여기서 우리는 그의 방법을 표현하고 현대 리소그래피 용어로 결과를 해석할 것이다. 우리는 작은 라인(line)과 스페이스(space)의 배열에 대한 코히런트 이미징(coherent imaging)을 고려하여, 0차 회절 차수와 플러스/마이너스 1차 회절 차수만이 렌즈를 통과해 이미지를 형성하는 경우를 살펴볼 것이다.

위의 3.4.1절에서 논의한 바와 같이, 이미지에 대한 디포커스(defocus)의 영향을 생각하는 일반적인 방법은 웨이퍼의 디포커싱을 수차(aberration)를 유발하는 것과 동등하게 간주하는 것이다. 즉, 실제 파면(wavefront)의 곡률이 원하는 파면(웨이퍼에 초점을 맞추는 파면)에 비해 오차를 갖는 것이다. 식 (3.20)-(3.22)는 주어진 디포커스 양에 대해 퓨필(pupil) 전체에서 OPD(Optical Path Difference, 광로차)가 어떻게 변하는지를 보여준다. 우리의 라인/스페이스 패턴은 얼마나 많은 OPD를 견딜 수 있을까? 극단적인 경우를 생각해 보자. 만약 1차 회절 차수의 OPD가 파장의 1/4로 설정된다면, 0차와 1차 회절 차수는 서로 정확히 90°의 위상차가 날 것이다. 이 정도의 OPD에서는 0차 차수가 1차 차수들과 전혀 간섭하지 않아 패턴이 형성되지 않을 것이다. 허용 가능한 OPD의 실제 양은 이 값보다 작아야 한다.

$$
OPD_{\max} = k_2 \frac{\lambda}{4}, \quad \text{where} \quad k_2 < 1 \tag{3.59}
$$

이 최대 허용 OPD를 식 (3.20)에 대입하면 DOF를 구할 수 있다.

$$
DOF = 2\delta_{\max} = \frac{k_2}{2} \frac{\lambda}{n(1 - \cos \theta)} \tag{3.60}
$$

Lord Rayleigh 시절에는 렌즈의 개구수(numerical aperture)가 상대적으로 작았고 이미징 매질이 공기였으므로 $n=1$이었다. 따라서 렌즈를 통과하는 가장 큰 각도도 꽤 작았고, 코사인 항은 $\sin \theta$로 근사될 수 있었다.

$$
DOF \approx k_2 \frac{\lambda}{\sin^2 \theta} = k_2 \frac{p^2}{\lambda} \tag{3.61}
$$

이 근축(paraxial) 형태는 0.5 미만의 개구수에 대해서는 합리적으로 정확하다. 이 시점에서 Lord Rayleigh는 종종 잊혀지는 이 공식의 중요한 적용을 했다. 식 (3.61)은 라인과 스페이스의 어떤 작은 패턴에도 적용되지만, Lord Rayleigh는 본질적으로 이미징될 수 있는 가장 작은 피치(pitch), 즉 분해능 한계(resolution limit)의 극단적인 경우를 살펴보았다. 인쇄될 수 있는 가장 작은 피치는 1차 회절 차수를 개구수(NA)에 의해 정의되는 렌즈를 통과하는 가장 큰 각도에 위치시킬 것이다. 이 하나의 패턴에 대해, 일반적인 표현[식 (3.61)]은 더 친숙하고 구체적인 Rayleigh DOF 기준(criterion)이 된다.

$$
DOF = k_2 \frac{\lambda}{NA^2} \tag{3.62}
$$

식 (3.62)로 표현되는 Rayleigh 초점 심도 기준에는 주의사항이 많다. 이것은 코히런트 조명 하에서 이미징된 동일한 라인과 스페이스의 패턴에 대해 유도되었다.

조명(illumination) 하에서, 그 피처(feature)가 분해능 한계에 있다고 가정했고, 일반적인 리소그래피 도구에서 사용되는 개구수에서는 그다지 정확하지 않은 근축 근사를 수행했다. 일반적으로, 이것은 리소그래피 도구에서 관찰되는 DOF를 예측하는 데 매우 형편없는 성능을 보인다.

## 3.5 스캐너와 스테퍼를 이용한 이미징 (Imaging with Scanners Versus Steppers)

일반적으로, 필드 크기(field size)를 일정하게 유지하면서 렌즈의 개구수를 증가시키는 것은 수차 수준을 낮게 유지(더 좋게는 줄이기) 위해 렌즈 설계 및 제조에 있어 상당한 개선을 필요로 한다. 더 작은 필드 크기를 가진 렌즈는 항상 설계하고 제조하기가 더 쉬울 것이다. 그러나 필드 크기는 적어도 제조될 가장 큰 칩의 크기여야 하며, 여러 칩을 한 번에 이미징할 수 있다면 스루풋(throughput)이 향상되므로 더 큰 필드 크기는 더 높은 이미징 생산성을 제공한다. 수차 성능을 개선하기 위한 더 작은 필드 크기와 제조 생산성을 개선하기 위한 더 큰 필드 크기 사이의 이러한 긴장은 *스텝-앤-스캔(step-and-scan)* 도구로의 전환을 이끌었다.

스텝-앤-리피트(step-and-repeat) 카메라(스테퍼, stepper)는 마스크와 웨이퍼가 정지해 있는 동안 단일 필드(예: 웨이퍼 상에서 $20 \times 20 \text{mm}$ 크기)를 이미징한 다음, 웨이퍼를 새로운 위치로 이동(step)시키고 노광을 반복한다. 결국 전체 웨이퍼는 노광된 필드들로 덮이게 된다. 반면 스캐너(scanner)는 조명된 노광 필드(슬릿 모양)를 지나 마스크와 웨이퍼를 동시에 스캔하여, 슬릿의 길이와 마스크 및 웨이퍼의 이동 거리에 의해서만 제한되는 노광 영역을 허용한다. 스텝-앤-스캔 도구는 이 두 접근 방식 사이의 하이브리드이다. 전체 마스크가 노광될 때까지(웨이퍼 치수에서 최대 $26 \times 33 \text{mm}$) 마스크와 웨이퍼는 작은 슬릿(예: $26 \times 8 \text{mm}$)을 지나 스캔된다. 그런 다음 웨이퍼는 새로운 위치로 이동되고 스캐닝이 반복된다 ([Figure 3.22]). 더 작은 이미지 필드(슬릿)는 이미징 시스템을 더 단순하게 만들지만, 더 복잡한 기계적 마스크 및 웨이퍼 동작을 희생해야 한다. 따라서 스캐닝은 스루풋, 스테이지 복잡성, 그리고 대면적 이미징을 위한 렌즈 복잡성 사이의 타협점으로 간주될 수 있다.

[Figure 3.22] 웨이퍼는 많은 노광 필드(일반적으로 최대 크기 $26 \times 33 \text{mm}$)로 구성되며, 각각 하나 이상의 다이(die)를 포함한다. 필드는 노광 필드를 가로질러 약 $26 \times 8 \text{mm}$ 크기의 슬릿(slit)을 스캔하여 노광된다.
Wafer Pattern of Exposure Fields: 노광 필드의 웨이퍼 패턴
Slit: 슬릿
Scan Direction: 스캔 방향
Single Exposure Field: 단일 노광 필드스캐너의 경우, 노광량(exposure dose)은 스캔 속도에 의해 제어된다. 스텝-앤-스캔 도구는 일반적으로 짧은 펄스로 빛을 방출하는 엑시머 레이저(excimer laser) 광원을 사용하므로, 특정 도즈(dose)를 달성하는 데 필요한 스캔 속도 $V$는 다음과 같이 주어진다.

$$
V = W_s \frac{f}{n} \tag{3.63}
$$

여기서 $W_s$는 슬릿 너비, $f$는 레이저의 반복률(repetition rate), $n$은 적절한 도즈를 달성하는 데 필요한 펄스 수이다. 좋은 엑시머 레이저의 펄스 간 도즈 반복성은 몇 퍼센트 수준이다. 전체 도즈 반복성은 $\sqrt{n}$의 인자만큼 향상되므로(각 펄스가 독립적이라 가정할 때), 0.몇 퍼센트 수준의 도즈 제어를 달성하려면 펄스 수는 100개 정도여야 한다. 슬릿 너비가 8 mm, 레이저 반복률이 2 kHz, 필요한 펄스 수가 50개인 경우, 웨이퍼 스테이지 속도는 0.32 m/s가 되어야 한다 (레티클 스테이지는 4배 축소 시스템의 경우 정확히 4배의 속도로 이동해야 함). 개선된 레이저 반복률과 감소된 펄스 간 변동성은 더 빠른 스캔 속도를 가능하게 하여 스루풋을 향상시킨다.

스테퍼와 스텝-앤-스캔 도구의 작동상 모든 실질적인 차이점 외에도, 이미징 성능에서도 차이가 있다. 렌즈는 원형 대칭으로 제작되는 반면, 칩은 필연적으로 직사각형 모양이다. 따라서 주어진 직경의 렌즈에 대해 서로 다른 크기의 직사각형 필드가 가능하다. 만약 필드 크기의 직경이 28 mm라면, 최대 정사각형 필드(예를 들어 스테퍼의 경우)는 20 mm 정사각형보다 약간 작다. 그러나 동일한 렌즈가 스텝-앤-스캔 구성에서는 $26 \times 8 \text{mm}$ 슬릿을 수용할 수 있어, 더 큰 다이 크기를 허용하거나 더 큰 필드 내에서 여러 다이의 더 생산적인 인쇄를 가능하게 한다. 또한, 렌즈를 테스트 및 조립 중에 회전시켜 원형 필드 중 가장 좋은 이미징 품질을 제공하는 $26 \times 8 \text{mm}$ 조각(slice)을 찾을 수 있다.

3.1절과 3.3절에서 논의된 바와 같이, 렌즈의 비이상적인 이미징 거동(수차, 플레어)은 필드 위치의 함수로서 변한다. 그 결과 인쇄된 패턴의 치수와 배치에서 필드 위치에 따른 원치 않는 변동이 발생한다. 스캐닝은 필드 전체에 걸쳐 이러한 공간적 변동의 성격을 크게 바꿀 수 있다. 정지된 슬릿을 가로질러 마스크와 웨이퍼를 스캔할 때, 웨이퍼의 각 지점은 평균적인 공간상(aerial image)들에 의해 노광된다. 즉, 스캔 방향을 따라 각 필드 위치에 대해 하나씩 노광되는 것이다. 다시 말해, 스캔 방향으로 필드 전체에 걸친 수차나 플레어의 변동은 평균화될 것이다. 따라서 피처 크기와 오버레이(overlay)의 변동은 스캔 방향에서 크게 감소한다. 물론 슬릿 방향에서는 이러한 평균화가 없으므로 리소그래피 결과의 전체 공간적 변동은 이 방향에서 그대로 남을 것이다 (공간적 CD 변동에 대한 더 자세한 논의는 8장 참조).

수차 평균화의 유익한 효과는 스텝-앤-스캔 도구가 일반적으로 스테퍼에 비해 개선된 CD 제어를 보여준다는 것을 의미한다. 그러나 스캐너는 또한 새로운 공정 변동 소스를 도입하는데, 제대로 제어되지 않으면 이러한 CD 균일성 이점을 지워버릴 수 있다. 이미징 슬릿을 지나 마스크와 웨이퍼를 스캔하는 것은 스캔 중에 마스크와 웨이퍼 위치의 매우 정밀한 동기화를 필요로 한다. 스캔 동기화 오류는 스테퍼 노광 중의 웨이퍼 진동과 정확히 같이 작용한다. 그 결과 투영된 이미지의 흐림(blurring)이 발생하며, 이는 때때로 '이미지 페이딩(image fading)'이라고 묘사된다. 체계적인 동기화 오류도 가능하지만, 무작위 오류가 더 일반적이며 스테이지 위치의 *이동 표준 편차(moving standard deviation, MSD)*로 특성화된다 (Figure 3.23 참조).

[Figure 3.23] 스테이지 동기화 오류의 예 (한 차원만 표시됨), 2.1 nm의 MSD를 가짐.
Stage Displacement (nm): 스테이지 변위 (nm)
Time (arb. units): 시간 (임의 단위)

결과적인 '평균화된' 이미지는 정적 이미지와 이 표준 편차를 갖는 가우시안(Gaussian)의 컨볼루션(convolution)이다. 또한, 스캔 중 초점 변동은 초점을 통과하는 공간상의 평균화를 초래하여, 최적 초점(best focus)에서의 이미지 품질을 저하시킨다.

## 3.6 빛의 벡터적 성질 (Vector Nature of Light)

James Clerk Maxwell이 우리에게 보여주었듯이, 빛은 전자기파(electromagnetic wave)이다. 전기장과 자기장은 빛의 속도로 이동하면서 어떤 특성 주파수로 진동한다. 이 필드들은 크기(magnitude), 위상(phase), 그리고 방향(direction)을 갖는다. 전기장의 방향(편광, polarization이라고도 함)은 그 벡터적 성질을 정의하며, 전자기파의 핵심 속성은 전기장과 자기장 벡터가 서로 직각이며, 진행 방향과도 직각이라는 것이다. Figure 3.24는 전자기 에너지의 진행하는 광선(ray)에 대한 표준 교과서적인 그림을 보여준다.

전기장의 방향은 간섭(interference) 현상에서 결정적인 역할을 한다. 서로 다른 각도로 웨이퍼에 접근하는 두 평면파(plane wave)는 간섭하여 가장 단순한 리소그래피 패턴인 라인과 스페이스의 배열, 즉 명암의 간섭무늬(fringe pattern)를 형성한다. 이 간섭 현상은 패턴 형성의 핵심이다. 이것이 없다면 웨이퍼에 도달하는 빛은 단순히 합쳐져 균일한 강도(intensity)를 제공할 뿐일 것이다. 우리는 두 전기장이 결합하여 결과적인 전기장과 강도를 형성하는 방법을 조사함으로써 간섭의 효과를 수학적으로 볼 수 있다. 매질의 굴절률을 무시하면, 강도 $I$는 전기장 $E$의 크기의 제곱이다. 만약 두 전기장이 결합된다면, 그 결합의 강도는 얼마일까? 두 전기장이 간섭하지 않는다면, 총 강도는 개별 강도의 합이다.

$$
I = |E_1|^2 + |E_2|^2 \tag{3.64}
$$

그러나 두 전기장이 완전히 간섭한다면, 총 강도는 다음과 같을 것이다.

$$
I = |E_1 + E_2|^2 \tag{3.65}
$$

[Figure 3.24] z-방향으로 진행하는 단색 평면파(monochromatic plane wave). 전기장 벡터는 $E$로, 자기장 벡터는 $H$로 표시된다.

[Figure 3.25] 기하학적 '머리-꼬리(head-to-tail)' 방법을 사용하여 두 벡터 $a$와 $b$를 합하여 결과 벡터 $c$를 얻는 예.

두 전기장은 전기장들이 같은 방향으로 진동하는 정도까지만 서로 간섭한다. 만약 전기장들이 서로 직각이라면 간섭은 없을 것이다. 두 전기장 사이의 간섭의 양을 결정하기 위해, 먼저 그들 사이의 방향적 겹침(directional overlap)의 양을 결정해야 한다. 벡터 수학은 방향적 겹침을 계산하고 따라서 간섭의 양을 계산하는 몇 가지 간단한 도구를 제공한다. Figure 3.25는 두 벡터를 기하학적으로 더하는 표준적인 머리-꼬리 방법을 보여준다. 가장 위의 경우, 두 벡터는 서로 직각이므로, 머리-꼬리 구성은 간단한 직각 삼각형을 형성한다. 따라서, 결과 벡터의 길이는 친숙한 피타고라스 정리(Pythagorean theorem)에 의해 주어진다: $c^2 = a^2 + b^2$. 만약벡터 길이가 전기장의 크기를 나타낸다면, 길이의 제곱은 강도이며 결과적인 강도는 식 (3.64)에 의해 주어진 것과 동일하다. 즉, 두 전기장이 서로 90°일 때, 그들은 간섭하지 않으며 총 강도는 단지 개별 강도의 합일 뿐이다.

다른 극단적인 경우(Figure 3.25의 가운데 예)는 같은 방향의 두 벡터가 직접 더해져 결과 길이는 $c = a + b$가 된다. 따라서 합의 강도는 식 (3.65)에 의해 주어지며 두 전기장이 같은 방향일 때 그들은 완전히 간섭한다. 마지막으로, Figure 3.25의 아래쪽 예는 중간 경우를 보여준다. 벡터 합의 삼각법을 통해 작업해 보면, 겹치는 두 벡터의 부분은 간섭하고, 직각인 벡터의 부분은 구적법(quadrature)으로 더해진다(즉, 간섭하지 않고 강도로만 더해진다).

빛을 벡터 양이 아닌 스칼라(scalar)로 생각할 때, 우리는 위에서 논의한 미묘함을 무시하는 것이다. 본질적으로, 빛에 대한 스칼라 설명은 식 (3.65)에서처럼 전기장이 100% 겹치고 모든 전기장이 함께 더해진다고 가정한다. 간섭이 우리에게 원하는 패턴을 제공하는 것이기 때문에, 빛에 대한 스칼라 관점은 너무 낙관적이다. 빛에 대한 벡터 설명은 Figure 3.25의 아래쪽 경우처럼, 겹치지 않아 간섭에 기여하지 않는 두 벡터의 전기장 부분이 보통 존재한다고 말한다. 간섭하지 않는 빛은 여전히 존재하지만, 이미지의 품질을 저하시키는 균일한 강도로 더해진다.

적당한 각도로 웨이퍼에 접근하는 두 평면파의 간섭을 생각해 보자 (Figure 3.26). 두 전기장은 어떻게 간섭할까? 전기장은 진행 방향에 수직인 어떤 방향으로도 향할 수 있다. 이 임의의 방향은 두 직교하는 (기저) 방향의 합으로 표현될 수 있다. 가장 편리한 기저 방향은 가로 전기장(transverse electric) 또는 TE (전기장이 그림의 페이지 밖으로 향함)와 가로 자기장(transverse magnetic) 또는 TM (전기장이 그림의 페이지 안에서 향함)이라고 불린다. Figure 3.26이 보여주듯이, TE 경우는 두 평면파 사이의 각도와 관계없이 전기장이 항상 100% 겹친다는 것을 의미한다. 그러나 TM 경우의 경우, 두 벡터 사이의 겹침 정도는 평면파 사이의 각도가 커질수록 작아진다. TM은 리소그래피에서, 특히 광선 사이의 큰 각도를 허용하는 매우 높은 개구수에서 '나쁜(bad)' 편광이다.

[Figure 3.26] 서로 다른 편광을 가진 두 평면파는 매우 다르게 간섭할 것이다. 가로 전기장(transverse electric, TE) 편광(페이지 밖으로 향하는 전기장 벡터)의 경우, 두 벡터의 전기장은 간섭하는 빔 사이의 각도와 관계없이 완전히 겹친다.
TE or s-polarization: TE 또는 s-편광
TM or p-polarization: TM 또는 p-편광우리는 TM 경우에 대해 두 전기장이 서로 얼마나 간섭할지 계산할 수 있다. Figure 3.26의 두 광선이 수직 방향(즉, 웨이퍼에 법선인 방향)에 대해 $\theta$의 각도로 진행한다고 가정해 보자. 전기장 $E_1$과 $E_2$는 그들 사이에 $2\theta$의 각도를 가질 것이다. $E_1$과 같은 방향을 향하는 $E_2$ 전기장 벡터의 양은 단지 기하학적 투영인 $E_2 \cos(2\theta)$이다. 따라서, 강도는 겹치는 부분의 코히런트(전기장) 합과 겹치지 않는 부분의 인코히런트(강도) 합으로 주어질 것이다.

$$
I = |E_1 + E_2 \cos(2\theta)|^2 + |E_2 \sin(2\theta)|^2 \tag{3.66}
$$

$\theta = 0$일 때, 이 식은 식 (3.65)의 완전히 코히런트한(간섭하는) 합으로 돌아간다. $\theta = 45^\circ$일 때, 두 전기장은 서로 수직이며 식 (3.66)은 식 (3.64)의 완전히 인코히런트한(간섭하지 않는) 합이 된다. 일반적인 포토레지스트(굴절률 1.6에서 1.7 사이)의 경우, 레지스트 내부의 이 $45^\circ$ 각도는 1.15–1.2 범위의 개구수에서 얻어질 것이다.

## 3.6.1 편광 설명하기 (Describing Polarization)

위에서 보았듯이, 빛 파동의 거동은 파동의 진폭과 위상(스칼라 특성)뿐만 아니라 전기장이 향하는 방향(벡터 특성)에도 의존한다. 특히, 두 전자기파 사이의 간섭 양은 두 전기장의 상대적인 방향에 의존한다. 만약 전기장들이 같은 방향을 향한다면, 그들은 완전히 간섭할 것이다. 만약 그들이 서로 직교한다면, 간섭은 없을 것이다. 전자기파의 전기장 방향과 그 방향이 시간이나 공간에서 어떻게 변하는지를 *편광(polarization)*이라고 한다. 맥스웰 방정식은 전기장과 자기장이 서로 항상 수직이며 둘 다 항상 진행 방향에 수직일 것을 요구한다는 점을 상기하자. 결과적으로, 전기장의 방향만 고려하는 것으로 충분하다.

전자기파가 시간과 공간을 통해 이동함에 따라, 전기장의 방향을 바라보는(또는 생각하는) 세 가지 중요한 방법이 있다. 첫째, '파도를 타는 것(riding the wave)'을 상상해 보자. 빛의 속도로 시간과 공간을 통해 이동하는 파동 위의 주어진 지점에서, 파동이 갖는 편광의 유형에 관계없이 전기장은 일정한 방향을 가리키며 유지된다. 이것이 중요한 개념적 아이디어이긴 하지만, 파동에 대해 이런 식으로 생각하는 것은 편광에 대한 어떤 정보도 주지 않는다. 두 번째 접근 방식은 시간의 한 순간(instant of time)을 보고 전기장 방향이 공간을 통해 어떻게 변하는지 보는 것이다(이것은 평면파와 같은 단순 조화 파동에 가장 적합하다). 마지막으로, 세 번째 관점은 공간의 고정된 위치(fixed location)에서 시간을 통해 전기장의 방향 변화를 모니터링하는 것이다. 이 마지막 두 관점은 편광에 대한 동등한 설명을 가능하게 한다: 시간의 한 순간에 공간에서의 전기장 방향의 변화, 또는 공간의 고정된 한 지점에서 시간에서의 전기장 방향의 변화.

위의 관점들을 염두에 두고, 빛은 어떻게 편광될 수 있을까? 가장 단순한 유형의 편광은 *선형(linear)* 편광이라고 하며, Figure 3.27에 나타나 있다. 시간의 한 순간에, 전기장 $E$는 공간의 모든 지점에서 항상 한 방향(이 경우, $y$-방향, 비록 양과 음의 방향 모두이지만)을 가리키고 있다(Figure 3.27a). 공간의 한 지점에서, 전기장은 시간을 통해 크기가 사인파(sinusoidally) 형태로 변하지만,

[Figure 3.27] 평면파의 선형 편광(linear polarization). (a) 시간의 한 순간에 공간을 통한 전기장 방향, 그리고 (b) 공간의 한 지점에서 시간을 통한 전기장 방향을 보여준다. $k$ 벡터는 파동의 진행 방향을 가리킨다.

[Figure 3.28] 평면파의 우원 편광(right circular polarization). (a) 시간의 한 순간에 공간을 통한 전기장 방향, 그리고 (b) 공간의 한 지점에서 시간을 통한 전기장 방향을 보여준다.

항상 같은 방향을 가리킨다 (Figure 3.27b). 두 번째 유형의 편광은 *원형(circular)* 편광이라고 하며 Figure 3.28에 나타나 있다. 여기서 전기장 방향은 주어진 시간의 한 순간에 공간을 통해 나선형 형태를 취한다 (Figure 3.28a). 공간의 주어진 한 지점에서, 전기장 방향은 일정한 크기를 유지하면서 원을 그리며 회전한다 (Figure 3.28b). 우원(right-circular) 및 좌원(left-circular) 편광 모두 가능하다. 편광의 이름은 공간의 주어진 지점에서 시간을 통해 전기장이 그려내는 모양에서 유래한다는 점에 주목하자. 이것이 보통 이해하고 상상하기 가장 쉬운 관점이다.

Figure 3.29는 몇 가지 일반적인 편광 유형을 비교한다. 선형 및 원형 편광 외에도, *타원(elliptical)* 편광은 그 둘 사이의 어딘가에 있다. *무작위(Random)* 편광은 광원에서 가장 흔하게 볼 수 있는 편광 유형이며, 최근까지 리소그래피 엔지니어들이 사용할 수 있는 유일한 편광이었다. (참고로 이 유형의 편광에 대한 일반적인 명칭인 비편광(unpolarized light)은 사실 잘못된 명칭인데, 빛은 비록 무작위일지라도 항상 편광을 가지고 있기 때문이다.) 여기서 전기장 방향은 무작위로 변한다.

[Figure 3.29] 편광의 여러 유형의 예 (공간의 한 지점에서 시간을 통한 전기장 방향을 도시함)
Linear: 선형
Circular: 원형
Elliptical: 타원형
Random: 무작위

(그리고 빠르게) 시간을 통해 변한다. 무작위 편광의 두 파동이 서로 간섭할 때, 전기장 겹침의 양에 대한 어떤 통계적 평균이 사용되어야 한다. 다행히도, 엄밀한 분석은 간단한 결과를 제공한다: 무작위로 편광된 두 파동의 간섭으로 인한 강도는 각 파동을 두 개의 선형 편광된 직교 파동(예를 들어, TE 및 TM 편광)으로 나누고, 각각의 편광을 별도로 간섭시킨 다음, 결과적인 두 강도를 합산함으로써 계산할 수 있다.

현실적으로, 위에서 설명한 어떤 편광도 실제로는 완벽하게 달성되지 않는다. 실용적인 광원은 거의 항상 편광된 빛과 비편광된 빛의 조합을 생성한다. 광원이 적절하게 편광된 조명을 공급하는 정도를 정량화하기 위해, *편광도(degree of polarization, DOP)*라는 지표가 사용된다:

$$
DOP = \frac{I_{\text{good pol}} - I_{\text{bad pol}}}{I_{\text{good pol}} + I_{\text{bad pol}}} \tag{3.67}
$$

여기서 $I_{\text{good pol}}$은 원하는 편광이고 $I_{\text{bad pol}}$은 원하지 않는 편광이다. 예를 들어, 선형 TE 편광된 빛을 만들려고 한다면, 좋은 편광은 TE이고 나쁜 편광은 TM이다. 완벽하게 편광된 빛은 1.0의 DOP를 가질 것이다. 무작위로 편광된 빛은 평균적으로 동일한 부분의 TE와 TM으로 구성되므로 0의 DOP를 가질 것이다. 리소그래피에 사용되는 편광 광원은 0.9 이상의 DOP를 가질 것으로 예상된다.

수학적으로, 평면파의 편광은 전기장의 직교 성분 사이의 위상차(phase difference)로 특징지어질 수 있다. 예를 들어, $x$- 및 $y$-방향의 전기장 성분을 가지고 $z$-방향으로 진행하는 평면파를 생각해 보자. 전기장의 $x$-와 $y$-성분 사이의 위상차($\Delta\phi$)가 $\pi$의 배수라면, 평면파는 선형 편광될 것이다. 만약 $\Delta\phi$가 $\pi/2$의 홀수 배수라면, 파동은 원형 편광될 것이다. 다른 고정된 위상차의 경우, 파동은 타원 편광될 것이다.

## 3.6.2 편광 예제: 라인과 스페이스의 TE 대 TM 이미지 (Polarization Example: TE Versus TM Image of Lines and Spaces)

라인/스페이스 패턴의 TE 조명의 경우, 각 회절 차수의 전기장은 완전히 겹치므로 전기장의 벡터 합은 스칼라 합과 같다. 0차와 1차 회절 차수만 사용된 코히런트 조명 공간상의 예는 2장에서 주어졌다. 라인이 $y$-방향으로 배향되어 있다면, 이 편광에 대한 유일한 전기장 성분도 $y$-방향일 것이다:

$$
E_y(x) = a_0 + 2a_1 \cos(2\pi x/p) \tag{3.68}
$$

다음과 같은 강도 이미지를 제공한다.

$$
I(x) = |E_y(x)|^2 = a_0^2 + 2a_1^2 + 4a_0 a_1 \cos(2\pi x/p) + 2a_1^2 \cos(4\pi x/p) \tag{3.69}
$$

TM 조명에 대해서도 유사한 표현식을 유도할 수 있다. 여기서, 전기장은 $x$ 및 $z$ 성분을 모두 가질 것이다. 만약 1차 회절 차수의 회절 각도가 $\sin\theta = \lambda/p$로 주어진다면,

$$
\begin{aligned}
E_x &= a_0 + 2a_1 \cos\theta \cos(2\pi x/p) \\
E_z &= 2a_1 \sin\theta \sin(2\pi x/p)
\end{aligned} \tag{3.70}
$$

이며, 이는 다음과 같은 결과를 제공한다.

$$
\begin{aligned}
I(x) &= |E_x(x)|^2 + |E_z(x)|^2 \\
&= a_0^2 + 2a_1^2 + 4a_0 a_1 \cos\theta \cos(2\pi x/p) + 2a_1^2 \cos(2\theta) \cos(4\pi x/p)
\end{aligned} \tag{3.71}
$$

'나쁜' 편광을 사용하는 효과는 간섭하는 차수들 사이의 각도의 코사인만큼 간섭의 양을 감소시키는 것이다. 따라서 0차와 1차 차수 사이의 간섭은 $\cos\theta$ 인자만큼 줄어들고, 플러스 1차와 마이너스 1차 차수 사이의 간섭은 $\cos(2\theta)$만큼 감소한다. 무작위로 편광된 빛의 경우, 최종 공간상은 위의 TE 및 TM 편광에 대해 주어진 두 이미지의 평균이 될 것이다.

위의 예에서 보여지듯이, TE와 TM 편광 사이의 차이는 작은 피치 패턴에 대해 꽤 클 수 있다. 그러나 공간상(즉, 공기 중에서의 이미지)만 고려할 때 이 차이는 크게 과장된다. 이미지가 공기에서 레지스트로 전파될 때, 굴절은 스넬의 법칙(Snell's law)에 따라 레지스트 내부의 1차 차수 각도를 감소시킬 것이다. 레지스트 내부의 더 낮은 각도는 TM 전기장의 더 큰 겹침을 가지게 되고 따라서 더 나은 품질의 이미지를 갖게 될 것이다. 예를 들어, 만약 공기 중에서의 1차 회절 각도가 $\sin\theta = 0.9$라면, $\cos\theta = 0.44$이고 0차와의 간섭은 50% 미만으로 효과적이다. 그러나 레지스트(일반적으로 굴절률 약 1.7) 내에서는 $\sin\theta_{\text{resist}} = 0.53$이고 $\cos\theta_{\text{resist}} = 0.85$가 된다. 레지스트 내의 이미지는 공간상보다 훨씬 높은 품질을 가질 것이다. 그리고 물론, 레지스트를 실제로 노광하는 것은 공간상이 아니라 레지스트 내의 이미지이다. 이 주제는 4장에서 더 자세히 논의될 것이다.

## 3.6.3 편광 예제: 벡터 점확산함수 (Polarization Example: The Vector PSF)

빛의 벡터적 성질의 흥미로운(그리고 다소 직관적이지 않은) 결과는 선형 편광된 조명이 비대칭 PSF를 생성한다는 것이다. 편광 방향으로의 PSF 단면은 수직 방향보다 더 넓다 (NA = 0.866인 경우 30% 더 큼, Figure 3.30 참조).

## 3.6.4 편광 수차와 존스 퓨필 (Polarization Aberrations and the Jones Pupil)

이 장의 시작 부분에서 논의된 바와 같이, 수차는 입사 퓨필에서의 전기장에 대한 출사 퓨필에서의 전기장의 비율로 정의되는 퓨필 함수(pupil function)에 의해 특성화된다. 전기장이 직교 편광 성분(TE와 TM이 가장 편리한 분해임)으로 분해된다고 생각할 때, 흥미로운 질문이 생긴다: 렌즈를 통과하는 TE 빛에 대한 퓨필 함수는...

[Figure 3.30] 선형 x-편광 조명에 대한 점 확산 함수(PSF): (a) NA = 0.866일 때 PSF의 단면(실선은 x축을 따른 PSF, 점선은 y축을 따른 PSF); (b) 개구수(numerical aperture)의 함수로서 PSF의 x-폭 대 y-폭의 비율
(a) PSF Relative Intensity: PSF 상대 강도
Radius: 반경
(b) x-width/y-width: x-폭/y-폭
Numerical Aperture: 개구수

TM 빛과 같을까? 게다가, TE 빛만이 렌즈로 들어간다면, 렌즈를 빠져나가는 빛 중 TM이 있을까? 편광에 따른 동공 투과율(pupil transmittance)의 변화를 포함하기 위해서는 동공에 대한 더 완전한 설명이 필요하다.

렌즈로 들어가는 전기장이 각각 $E_{i\text{TE}}$와 $E_{i\text{TM}}$으로 주어지는 TE 및 TM 성분으로 분해되고, 출사 동공(exit pupil)에서의 전기장이 $E_{o\text{TE}}$와 $E_{o\text{TM}}$으로 주어진다면, 이들 전기장은 존스 벡터(Jones vectors)로서 다음과 같이 표현될 수 있다.

$$
\begin{bmatrix} E_{i\text{TE}} \\ E_{i\text{TM}} \end{bmatrix} \quad \text{그리고} \quad \begin{bmatrix} E_{o\text{TE}} \\ E_{o\text{TM}} \end{bmatrix} \tag{3.72}
$$

렌즈의 투과율을 존스 동공 행렬(Jones pupil matrix) $\boldsymbol{J}$로 설명하면, 입력 및 출력 존스 벡터는 다음과 같이 관계된다.

$$
\begin{bmatrix} E_{o\text{TE}} \\ E_{o\text{TM}} \end{bmatrix} = \begin{bmatrix} J_{11} & J_{12} \\ J_{21} & J_{22} \end{bmatrix} \begin{bmatrix} E_{i\text{TE}} \\ E_{i\text{TM}} \end{bmatrix} \tag{3.73}
$$

만약 $J_{12} = J_{21} = 0$이고 $J_{11} = J_{22}$라면, 렌즈 투과율에 대한 존스 동공 설명은 $J_{11} = J_{22} = P$인 스칼라 동공 설명으로 되돌아간다. 여기서 $P$는 스칼라 동공 함수(scalar pupil function)이다. 따라서 스칼라 동공 함수를 존스 동공의 대각 성분들의 평균으로 정의하는 것이 편리하다.

$$
P = \frac{J_{11} + J_{22}}{2} \tag{3.74}
$$

스칼라 동공의 이러한 정의를 사용하여, 축소된 존스 동공(reduced Jones pupil) $\tilde{\boldsymbol{J}}$는 다음과 같이 정의될 수 있다.

$$
\boldsymbol{J} = P \tilde{\boldsymbol{J}} = P \begin{bmatrix} \tilde{J}_{11} & \tilde{J}_{12} \\ \tilde{J}_{21} & \tilde{J}_{22} \end{bmatrix} \tag{3.75}편광 의존성을 보이지 않는 렌즈의 경우, 축소된 존스 행렬은 단순히 항등 행렬(identity matrix)이다. 비교적 잘 작동하는 렌즈의 경우 $\tilde{J}_{11}$과 $\tilde{J}_{22}$는 약 1이고, $\tilde{J}_{12}$와 $\tilde{J}_{21}$은 약 0이다.

때때로 편광 수차(polarization aberrations)라고 불리는 현상에는 두 가지 주요 물리적 원인이 있다. 빛이 경계면(예: 렌즈 요소의 표면)에 비스듬한 각도로 입사할 때, 그 경계면의 투과율은 TE 및 TM 편광에 따라 다르다(이 주제는 4장에서 자세히 논의될 것이다). 반사 방지 코팅(antireflection coatings)은 이러한 차이를 줄여주지만 없애지는 못한다. 따라서 굴절 광학 요소들의 집합체인 렌즈는 약하게 편광성을 띠는 광학 부품으로 간주될 수 있는데, 이는 렌즈의 전체 투과율이 입사 편광에 따라 달라지고 공간 주파수(가장 큰 차이를 보이는 렌즈의 가장자리)에 따라 변하기 때문이다. 편광의 함수로서 진폭 투과율의 이러한 차이를 이감쇠(diattenuation)라고 한다. (렌즈에서 관찰되는 유사하지만 덜 일반적인 현상은 이색성(dichroism)으로, 편광의 함수로서 렌즈에 의한 빛의 흡수 변화이다.)

렌즈에서 편광 효과의 두 번째 주요 원인은 복굴절(birefringence)로, 전기장 벡터의 방향에 따른 재료의 굴절률 차이이다. 복굴절은 편광의 함수로서 투과된 빛의 위상 차이인 위상 지연(retardance)이라는 일반적인 관찰로 이어진다. 일부 재료, 특히 특정 결정은 고유 복굴절(intrinsic birefringence)을 나타낸다. 대부분의 광학 재료는 응력을 받을 때 적어도 어느 정도는 복굴절성을 띠게 된다. 리소그래피 렌즈에 사용되는 일반적인 광학 재료는 193nm 파장에서 소량의 고유 및 응력 유발 복굴절을 모두 나타내며, 157nm 파장에서는 비교적 많은 양의 복굴절을 나타낸다. 렌즈 반사 방지 코팅 또한 위상 지연에 기여할 수 있다. 복굴절은 일반적으로 재료를 통과한 단위 길이당 두 직교 편광이 겪는 OPD(Optical Path Difference)로 표현되며, 단위는 nm/cm이다.

존스 동공의 유용한 수학적 분해는 이 행렬을 파울리 스핀 행렬(Pauli spin matrices)의 선형 결합으로 표현한다.

$$
\tilde{\boldsymbol{J}} = \begin{bmatrix} 1 & 0 \\ 0 & 1 \end{bmatrix} + a_1 \begin{bmatrix} 1 & 0 \\ 0 & -1 \end{bmatrix} + a_2 \begin{bmatrix} 0 & 1 \\ 1 & 0 \end{bmatrix} + a_3 \begin{bmatrix} 0 & -i \\ i & 0 \end{bmatrix} \tag{3.76}
$$

여기서 $a_1$, $a_2$, $a_3$의 크기는 축소된 존스 동공이 항등 행렬에서 벗어난 정도를 나타내며, 축소된 존스 동공 행렬의 요소들과 쉽게 연관될 수 있다.

$$
a_1 = \frac{\tilde{J}_{11} - \tilde{J}_{22}}{2}, \quad a_2 = \frac{\tilde{J}_{12} + \tilde{J}_{21}}{2}, \quad a_3 = \frac{\tilde{J}_{12} - \tilde{J}_{21}}{-2i} \tag{3.77}
$$

이러한 (복소수) 계수들은 중요한 물리적 해석을 가진다. $a_1$과 $a_2$의 실수부는 각각 축을 따라 그리고 축에 대해 45도에서 렌즈의 이감쇠를 설명한다. $a_1$과 $a_2$의 허수부는 각각 축을 따라 그리고 축에 대해 45도에서 렌즈의 위상 지연을 설명한다. 계수 $a_3$는 원형 방향 이감쇠와 위상 지연을 설명한다.

편광 의존적 동공 투과를 설명하는 이러한 모든 다양한 형태는 공통적인 문제, 즉 스칼라 동공(두 개의 동공 맵을 가짐)을 벡터 동공(여덟 개의 동공 맵을 가짐)으로 확장함으로써 발생하는 과도한 복잡성을 겪는다.

식 (3.75)의 축소된 존스 동공 형태는 스칼라 동공의 직관과 경험을 보존하지만, 전체적인 복잡성 수준을 줄이지는 않는다. 최근 Geh는 존스 동공을 스칼라 동공과 부분 편광기(이감쇠 생성), 회전기(단순히 편광 상태를 회전시킴), 위상 지연기(복굴절 제공)로 분해하는 대체 방법을 공식화했다. 결과적으로 생성된 분해는 훨씬 더 직관적이다.

존스 동공은 빛이 렌즈를 통과할 때 편광도가 감소하는 탈편광(depolarization) 현상을 설명할 수 없다는 점에 유의해야 한다. 탈편광은 일반적으로 산란 메커니즘, 즉 플레어(flare)를 일으키는 것과 동일한 메커니즘으로 인해 발생한다. 그러나 일반적으로 산란의 양은 각 편광에 대해 거의 동일하다. 따라서 섹션 3.3에서 설명된 플레어를 설명하는 데 사용되는 메커니즘은 비산란 광 투과율에 대한 존스 동공 설명과 결합되어 리소그래피 이미징에 대한 매우 합리적이고 정확한 설명을 제공할 수 있다. 웨이퍼에 도달하는 플레어(산란된 빛)는 무작위로 편광된 것으로 가정되어 탈편광을 설명한다.

## 3.7 액침 리소그래피 (Immersion Lithography)

액침 리소그래피의 기초가 되는 과학적 원리는 100년 넘게 알려져 있었지만(액침 현미경은 1880년경에 일반적으로 사용되었다), 최근에서야 이 기술이 반도체 산업에서 널리 주목받게 되었다. 다소 늦은 출발에도 불구하고, 향상된 해상도와 초점 심도에 대한 액침 리소그래피의 잠재력은 업계의 로드맵을 바꾸어 놓았으며 광학 리소그래피의 수명을 새롭고 더 작은 한계까지 연장할 운명이다.

실용적인 관점에서 볼 때, 193nm에서의 액침 리소그래피는 굴절률이 1.437인 초순수 탈기수를 액침액으로 사용한다. 웨이퍼 노광 중에 렌즈와 웨이퍼 사이에는 작은 물 웅덩이가 유지된다([Figure 3.31]). 유체의 광학적 특성을 일정하게 유지하고 오염 물질의 축적을 방지하기 위해 새로운 물이 렌즈 아래로 지속적으로 펌핑된다. 특수 웨이퍼 척은 웨이퍼의 가장자리가 웅덩이 아래에서 스캔될 때 웅덩이를 온전하게 유지한다.

[Figure 3.31] 액침 리소그래피는 고정된 렌즈와 움직이는 웨이퍼 사이에 작은 물 웅덩이를 사용한다. 렌즈 아래에 신선한 액침액 공급을 지속적으로 유지하는 수원 및 취수 배관은 표시되지 않았다.
Projection Lens: 투영 렌즈
Water: 물
Wafer: 웨이퍼

## 3.7.1 광학 불변량과 초고개구수(Hyper-NA) 리소그래피

액침 리소그래피의 이야기는 스넬의 법칙(Snell's Law)으로 시작된다. 굴절률이 $n_1$인 물질 1을 통과하는 빛은 그 표면의 법선에 대해 $\theta_1$의 각도로 표면에 부딪힌다. 물질 2(굴절률 $n_2$)로 투과된 빛은 스넬의 법칙에 의해 주어진 것과 동일한 법선에 대해 $\theta_2$의 각도를 가질 것이다.

$$
n_1 \sin \theta_1 = n_2 \sin \theta_2 \tag{3.78}
$$

이제 이 간단한 법칙이 얇은 평행 층들로 이루어진 필름 스택에 적용되는 것을 상상해 보자([Figure 3.32a]). 빛이 각 층을 통과할 때, 스넬의 법칙은 반복적으로 적용될 수 있다.

$$
n_1 \sin \theta_1 = n_2 \sin \theta_2 = n_3 \sin \theta_3 = n_4 \sin \theta_4 = \dots = n_k \sin \theta_k \tag{3.79}
$$

스넬의 법칙 덕분에, $n \sin \theta$라는 양은 광선이 이 평행 필름 스택을 통과할 때 불변(invariant)이다. 흥미롭게도, 필름 스택에 어떤 필름이 존재하거나 존재하지 않는 것은 스택의 다른 필름 내에서의 빛의 각도에 전혀 영향을 미치지 않는다. 예를 들어 [Figure 3.32a]의 스택에서 필름 2와 3이 제거된다면, 필름 4에서의 빛의 각도는 정확히 동일할 것이다.

우리는 이미징 렌즈가 어떻게 작동하는지 살펴볼 때 또 다른 관련 불변량을 발견한다. 잘 만들어진 이미징 렌즈(수차 수준이 낮은)는 2장에서 설명한 바와 같이 렌즈로 들어오고 나가는 각도를 렌즈의 축소 비율과 관련시키는 라그랑주 불변량(Lagrange invariant, 종종 단순히 광학 불변량이라고도 함)을 가질 것이다.

$$
R = \frac{n_w \sin \theta_w}{n_m \sin \theta_m} \tag{3.80}
$$

여기서 $n_m$은 렌즈의 마스크 측 매질의 굴절률, $\theta_m$은 광축에 대해 렌즈로 들어가는 광선의 각도, $n_w$는 렌즈의 웨이퍼 측 매질의 굴절률, $\theta_w$는 광축에 대해 렌즈를 빠져나가는 광선의 각도이다([Figure 3.32b]). 이미징 렌즈의 배율에 의해 주어지는 스케일 팩터와 초점 특성을 고려한 각도의 부호 변화를 제외하면, 라그랑주 불변량은 렌즈를 마치...

[Figure 3.32] '광학 불변량'의 두 가지 예, (a) 필름 스택을 통과하는 굴절에 대한 스넬의 법칙, (b) 이미징 렌즈를 통해 전파되는 각도에 대한 라그랑주 불변량
Entrance Pupil: 입사 동공
Aperture Stop: 개구 조리개
Exit Pupil: 출사 동공스넬의 법칙을 따르는 얇은 필름처럼 보이게 한다. (종종 이미징 렌즈를 1배율로 상상하여 모든 물체 치수를 배율만큼 스케일링함으로써 $R=1$로 만들고 라그랑주 불변량을 스넬의 법칙처럼 보이게 하는 것이 편리하다.)

이 두 가지 불변량은 포토리소그래피 이미징 시스템이 어떻게 작동하는지 생각할 때 결합될 수 있다. 빛은 마스크에서 특정 각도로 회절된다. 이 회절 차수(diffracted order)는 렌즈를 통해 전파되어 라그랑주 불변량에 의해 주어진 각도로 나온다. 그런 다음 이 빛은 렌즈와 웨이퍼 사이의 매질을 통해 전파되어 포토레지스트에 닿는다. 스넬의 법칙은 레지스트 또는 웨이퍼에 코팅되었을 수 있는 다른 모든 층 내에서의 해당 광선의 각도를 결정한다. 배율 스케일 인자를 고려하면, 회절 차수에 대한 $n \sin \theta$ 양은 마스크를 떠난 시점부터 레지스트 내부에서 다른 회절 차수들과 결합하여 마스크의 이미지를 형성할 때까지 일정하다.

렌즈와 웨이퍼 사이의 공기를 물로 대체하면, 광학 불변량은 레지스트 내부의 빛의 각도가 동일할 것이라고 말하며, 아마도 정확히 같은 이미지를 생성할 것이다. 액침 리소그래피의 영향은 두 가지 소스에서 나온다: 레지스트에 도달할 수 있는 빛의 최대 가능 각도와 그 빛의 위상이다.

식 (3.79)에 주어진 대로 여러 물질을 통과하는 각도의 사슬을 다시 고려해 보자. 삼각법은 각도의 사인(sine) 값이 1보다 큰 것을 허용하지 않는다. 따라서 불변량의 최대값은 스택 내에서 가장 작은 굴절률을 가진 물질에 의해 제한될 것이다. 층 중 하나가 공기(굴절률 1.0)라면, 이것이 가장 작은 굴절률을 가진 물질이 되고 불변량의 최대 가능 값은 1.0이 될 것이다. 그런 다음 포토레지스트 내부에서 가능한 각도를 살펴보면, 최대 가능 각도는 $\sin \theta_{\text{max,resist}} = 1 / n_{\text{resist}}$가 될 것이다. 이제 공기가 더 높은 굴절률을 가지만 여전히 포토레지스트의 굴절률보다는 작은 유체로 대체되었다고 가정해 보자. 이 경우 레지스트 내부의 빛의 최대 가능 각도는 더 커져서 $\sin \theta_{\text{max,resist}} = n_{\text{fluid}} / n_{\text{resist}}$가 될 것이다. 193nm 파장에서 레지스트는 약 1.7의 굴절률을 갖고 물은 약 1.44의 굴절률을 갖는다. 유체는 빛의 각도를 더 크게 만들지는 않지만, 각도가 더 커질 수 있도록 *가능하게(enable)* 한다. 만약 더 큰 각도를 방출하도록 렌즈를 설계한다면, 액침 리소그래피는 그 각도들이 레지스트로 전파되도록 허용할 것이다. 렌즈의 개구수(렌즈를 통과할 수 있는 불변량 $n \sin \theta$의 최대값으로 정의됨)는 액침 리소그래피를 사용하여 훨씬 더 크게 만들 수 있으며, 그 결과 기대하는 해상도 향상을 얻을 수 있다.

따라서 렌즈와 웨이퍼 사이에 액침액을 사용함으로써 1보다 큰 개구수를 달성할 수 있게 되었다. 소위 초고개구수(hyper-NA) 액침 리소그래피 장비들은 확실히 최초의 NA > 1 이미징 도구는 아닌데, 왜냐하면 액침 현미경이 100년 넘게 보편적이었기 때문이다. 그러나 대량 반도체 제조를 위한 액침 실용화의 과제는 꽤 큰데, 특히 유체에 잠긴 상태에서 렌즈를 지나 웨이퍼를 고속으로 스캔해야 할 필요성을 고려할 때 더욱 그렇다. 액침 시스템을 위한 실질적인 개구수는 아마도 유체 굴절률의 93% 범위일 것이다. 물의 경우 193nm에서 $n = 1.44$이므로, 이는 최대 1.35의 개구수를 의미한다. 고굴절률 유체(예: $n = 1.65$)는 1.5만큼 높은 개구수를 가능하게 할 수 있다. 이 수준을 넘어서면 최대 각도는 포토레지스트의 굴절률에 의해 제한되는데, 개구수를 추가로 증가시키기 위해서는 레지스트의 굴절률을 높여야 할 것이다. 렌즈 관점에서 볼 때, 193nm 리소그래피를 위한 다양한 렌즈 재료의 굴절률은 1.5 정도이므로 오목 렌즈...

요소들이 빛을 더 높은 굴절률의 유체로 결합시키기 위해 필요할 것이다. 대안으로, 렌즈 요소로 사용하기 위해 더 높은 굴절률의 유리를 개발하려고 시도할 수도 있다. 이 두 가지 가능성 모두 꽤 도전적인 문제를 제기한다.

액침액이 이미징 결과를 변화시키는 두 번째 방법은 유체가 웨이퍼에 도달하는 빛의 위상에 영향을 미치는 방식에서 비롯된다. 빛은 파동이므로 진행하면서 위상 변화를 겪는다. (진공) 파장 $\lambda$의 빛이 굴절률 $n$의 어떤 물질을 통해 거리 $\Delta z$만큼 이동하면, 다음과 같은 위상 변화 $\Delta \varphi$를 겪는다.

$$
\Delta \varphi = 2\pi n \Delta z / \lambda \tag{3.81}
$$

광학 경로 길이(굴절률 곱하기 이동 거리)가 한 파장에 도달할 때마다 $360^\circ$의 위상 변화가 발생할 것이다. 이는 서로 다른 많은 각도에서 온 빛이 결합하여 하나의 이미지를 형성하는 이미징에서 중요하다. 이 모든 광선들은 한 지점, 즉 최적 초점면(plane of best focus)에서 위상이 맞을 것이다. 초점이 맞지 않을 때, 더 큰 각도로 진행하는 광선은 더 작은 각도로 진행하는 광선보다 더 큰 위상 변화를 겪을 것이다. 결과적으로, 이 광선들 사이의 위상 차이는 흐린 이미지로 나타날 것이다.

주어진 회절 차수(따라서 레지스트 내부의 주어진 빛의 각도)에 대해, 액침액 내부의 빛의 각도는 공기가 사용되었을 때보다 작을 것이다. 이러한 더 작은 각도는 초점이 맞지 않을 때 다양한 회절 차수들 사이의 OPD(광학 경로 차)를 더 작게 만들 것이며, 따라서 주어진 디포커스 양에 대해 이미지의 열화를 더 적게 만들 것이다. 다시 말해, 인쇄되는 주어진 피처와 주어진 개구수에 대해, 액침 리소그래피는 더 큰 초점 심도(DOF)를 제공할 것이다. DOF에 대한 액침의 영향에 대한 더 철저한 설명은 다음 섹션에서 제공될 것이다.

## 3.7.2 액침 리소그래피와 초점 심도 (Immersion Lithography and the Depth of Focus)

위의 섹션 3.4.7에서 주어진 레일리 DOF 기준의 유도 과정에서, 우리는 레일리 DOF의 이 기존 표현식에 대한 제약 조건을 명시할 수 있다: 해상도 한계에서 라인 앤 스페이스(lines and spaces)의 이진 마스크 패턴을 이미징하는 비교적 낮은 개구수. 식 (3.60)은 레일리 DOF 기준의 고개구수(high-NA) 버전으로 생각할 수 있으며, 여전히 라인 앤 스페이스의 작은 이진 패턴을 이미징한다고 가정하지만, 어떤 개구수에도 적절하다. 또한 굴절률 $n$을 통해 액침 리소그래피를 설명한다. 각도 $\theta$는 이 각도를 1차 회절 차수의 각도로 놓음으로써 피치와 관련될 수 있다.

$$
n \sin \theta = \frac{\lambda}{p} \tag{3.82}
$$

식 (3.60)과 (3.82)를 결합하면, 주어진 피처에 대해 액침이 DOF를 어떻게 향상시키는지 볼 수 있다.

$$
\frac{DOF(immersion)}{DOF(dry)} = \frac{1 - \sqrt{1 - (\lambda/p)^2}}{n - \sqrt{n^2 - (\lambda/p)^2}} \tag{3.83}
$$

[Figure 3.33]이 보여주듯이, DOF의 향상은 적어도 유체의 굴절률만큼이며, 가장 작은 피치에서는 그보다 더 커진다.

[Figure 3.33] 작은 라인 앤 스페이스의 주어진 패턴에 대해, 액침을 사용하면 적어도 유체의 굴절률만큼 초점 심도(DOF)가 향상된다(이 예에서는 $\lambda = 193 \, \text{nm}$, $n_{\text{fluid}} = 1.46$).

## 3.8 이미지 품질 (Image Quality)

이 장의 많은 부분이 이미징의 본질과 결과적인 공중 이미지(aerial image)에 영향을 미치는 요소들에 초점을 맞추었지만, 그 과정에서 우리는 이 용어가 무엇을 의미하는지 실제로 정의하지 않은 채 공중 이미지의 '품질'을 언급할 기회가 있었다. 디포커스와 수차가 이미지를 어떻게 저하시키는지 직관적으로 알기는 쉽지만, 이러한 효과를 정량화하기 위해서는 이미지 품질에 대한 수치적 지표를 정의할 필요가 있다. 이 주제에 대해서는 9장에서 훨씬 더 많은 논의가 이루어지겠지만, 여기서는 포토레지스트에 인쇄될 에지의 위치를 정의하고 제어하는 이미지의 능력과 관련된 지표를 간단히 정의할 것이다.

## 3.8.1 이미지 CD (Image CD)

공중 이미지는 포토레지스트로 전파될 때 레지스트와 상호 작용하여 특정 폭의 최종 피처를 생성한다. 공중 이미지의 폭으로부터 최종 레지스트 피처의 폭을 추정하는 것이 종종 편리하다. 이상적인 무한 대비 양성 레지스트(infinite contrast positive resist)를 고려해 보자. 이러한 레지스트의 경우, 특정 임계 선량(threshold dose) $E_{\text{th}}$ 이상의 모든 노광은 모든 레지스트가 제거되게 한다. 따라서 공중 이미지 $I(x)$와 노광 선량 $E$에 대해, 임계 치수(CD)는 다음이 성립할 때 $2x$와 같을 것이다.

$$
E_{\text{th}} = E I(x) \tag{3.84}
$$

주어진 선량에 대해, 이미지 강도 임계값은 다음과 같이 정의될 수 있다.

$$
I_{\text{th}} = \frac{E_{\text{th}}}{E} \tag{3.85}
$$

[Figure 3.34] 이미지 CD 정의하기: 주어진 임계값 $I_{\text{th}}$에서의 이미지의 폭

이미지 CD는 단순히 이 강도 임계값에서 평가된 이미지의 폭이다([Figure 3.34]).

레지스트 CD를 추정하기 위한 이 간단한 임계값 모델은 '레지스트 바이어스(resist bias)'를 포함함으로써 크게 개선될 수 있다. [Figure 3.20]이 보여주고 섹션 3.4.4가 논의하듯이, 공중 이미지는 등초점(isofocal point), 즉 강도가 디포커스에 따라 가장 적게 변하는 $x$ 위치를 나타낸다. 마찬가지로, 레지스트 CD는 CD가 초점 변화에 가장 둔감한 등초점 값(8장에서 논의될 예정)을 나타낸다. 일반적으로 이미지 등초점과 레지스트 등초점은 같은 위치에서 발생하지 않는다. 이 두 지점 사이의 차이를 레지스트 바이어스라고 한다.

우리의 간단한 임계값 모델은 식 (3.84)에 바이어스를 추가함으로써 이러한 경험적 관찰을 설명하도록 수정될 수 있다.

$$
I_{\text{th}} = I(x + b) \tag{3.86}
$$

여기서 $b$는 에지 바이어스(edge bias)라고 하며, 대칭 이미지의 경우 CD는 여전히 $2x$이다. 임계 강도와 레지스트 바이어스는 독립적인 매개변수가 아니라 공중 이미지의 기울기에 의해 서로 관련되어 있다는 것이 분명해야 한다.

$$
\frac{dI_{\text{th}}}{db} = \left. \frac{dI}{dx} \right|_{x+b} \tag{3.87}
$$

이 관계를 적분하면,

$$
I_{\text{th}} = I_{\text{th0}} + \frac{dI}{dx} b \tag{3.88}
$$

여기서 $I_{\text{th0}}$는 바이어스가 0일 때 얻을 수 있는 임계값이다.
식 (3.88)에는 여전히 두 개의 독립적인 매개변수만 있다. 만약 $I_{\text{th0}}$와 $b$가 매개변수로 사용된다면, 이미지에서 에지 위치를 추출하는 데 사용되는 임계 강도는 이미지 기울기의 함수로서 변할 것이다. 이것은 가변 임계값 레지스트 모델(variable threshold resist model)의 간단한 형태이다. 식 (3.85)에서와 같이 선량 의존성을 추가하면 다음을 얻는다.

$$
I(x = CD/2) = I_{\text{th}} = \frac{E_{\text{th0}}}{E} + \frac{dI}{dx} b \tag{3.89}
$$

여기서 기울기는 $I = I_{\text{th}}$에서 평가된다. 기울기를 평가하기 전에 $I_{\text{th}}$를 알아야 하므로, 반복 절차를 사용해야 하거나 일반적으로 마주치는 $b$ 값의 범위에서 기울기가 일정하다고 가정해야 한다. 두 번째 형태의...

모델은 $I_{\text{th0}}$(또는 $E_{\text{th0}}$)와 $I_{\text{th}}$를 매개변수로 사용함으로써 이러한 복잡성을 피한다. 이 경우, 바이어스는 이미지 기울기의 함수로서 변할 것이며 그 결과는 가변 바이어스 레지스트 모델(variable bias resist model)이 될 것이다. 가변 바이어스 레지스트 모델의 경우,

$$
I_{\text{th}} = I(x+b), \quad b = \frac{I_{\text{th}} - I_{\text{th0}}}{dI/dx} \tag{3.90}
$$

여기서 기울기는 이제 상수 $I = I_{\text{th}}$에서 평가된다.

## 3.8.2 이미지 배치 오류 (왜곡) (Image Placement Error (Distortion))

공중 이미지의 폭을 정의하기 위해 위에서 사용된 임계값 모델은 이미지 배치(image placement)라고 불리는 중심 위치를 정의하는 데에도 사용될 수 있다. 이 중심 위치는 두 에지 위치의 평균이므로, 일정한 바이어스는 이미지 배치에 영향을 미치지 않는다. 그러나 위에서 논의된 가변 임계값 또는 가변 바이어스 레지스트 모델은 이미지의 오른쪽과 왼쪽 측면에서 이미지 기울기가 다를 때마다 중심 위치에 영향을 미칠 것이다.

이상적인(원하는) 위치로부터 이미지 배치의 어떠한 편차를 이미지 배치 오류(image placement error)라고 한다(섹션 3.1.3에서 설명됨). 이미지 배치 오류가 해당 피처의 크기나 주변 환경에 의존하지 않을 때, 이 오류를 왜곡(distortion)이라고 한다. 왜곡의 가장 일반적인 원인은 기울기(tilt) 수차이다. 피처 크기나 유형에 따른 이미지 배치 오류의 변화는 틸트 이외의 모든 홀수 제르니케(odd Zernike) 항에 의해 발생할 수 있다.

## 3.8.3 정규화된 이미지 로그 기울기 (NILS) (Normalized Image Log-Slope (NILS))

위치 $x$의 함수로서 이미지 강도 $I$의 기울기($dI/dx$)는 밝은 곳에서 어두운 곳으로의 전이에서 이미지의 가파름을 측정한다. 그러나 기울기가 이미지 품질의 지표로서 유용하려면, 기울기가 측정되는 지점에서의 강도로 기울기를 나누어 강도를 정규화해야 한다. 결과적인 지표는 이미지 로그 기울기(ILS)라고 불린다.

$$
\text{Image Log-Slope} = \frac{1}{I} \frac{dI}{dx} = \frac{d \ln(I)}{dx} \tag{3.91}
$$

여기서 이 로그 기울기는 공칭(원하는) 라인 에지에서 측정된다([Figure 3.35]). 포토레지스트 에지 위치(선폭)의 변화는 일반적으로 공칭 선폭의 백분율로 표현되므로, 위치 좌표 $x$ 또한 공칭 선폭 $w$를 곱하여 정규화할 수 있으며, 이를 정규화된 이미지 로그 기울기(NILS)라고 한다.

$$
NILS = w \frac{d \ln(I)}{dx} \tag{3.92}
$$

이제 정규화된 이미지 로그 기울기를 사용하여 이 장에서 논의한 다양한 공중 이미지의 이미지 품질을 계산할 수 있다. 먼저 피치 $p$인 라인-스페이스 패턴의 일반적인 1D 이미지를 고려해 보자. 이 이미지는 푸리에 급수로 표현될 수 있다.

[Figure 3.35] 이미지 로그 기울기(또는 정규화된 이미지 로그 기울기, NILS)는 리소그래피 응용 분야에서 이미지 품질을 나타내는 가장 좋은 단일 지표이다.
Mask: 마스크
Image: 이미지

어느 정도 수의 항 $N$으로 구성된 푸리에 급수로 표현될 수 있다(일반적으로 렌즈를 통과하는 가장 높은 회절 차수 번호의 두 배와 같다).

$$
I(x) = \sum_{j=0}^N \beta_j \cos(2\pi jx/p) \tag{3.93}
$$

에지 위치 $x = w/2$에서 계산된 NILS는 다음과 같다.

$$
NILS = -\left( \frac{2\pi w}{p} \right) \frac{\sum_{j=0}^N j\beta_j \sin(\pi jw/p)}{\sum_{j=0}^N \beta_j \cos(\pi jw/p)} \tag{3.94}
$$

동일한 라인 앤 스페이스의 특별한 경우, 즉 $w = p/2$인 경우,

$$
NILS = -\pi \frac{\sum_{j=0}^N j\beta_j \sin(\pi j/2)}{\sum_{j=0}^N \beta_j \cos(\pi j/2)} = -\pi \frac{\beta_1 - \beta_3 + \beta_5 - \dots}{\beta_0 - \beta_2 + \beta_4 - \dots} \tag{3.95}
$$

작은 피치 패턴의 경우, 몇 개의 회절 차수만이 렌즈를 통과한다. 1차 회절 차수가 렌즈를 통과하는 가장 높은 차수인 해상도 한계 근처에서, $N=2$이고,

$$
NILS = -\pi \frac{\beta_1}{\beta_0 - \beta_2} \tag{3.96}
$$

이 간단한 유도에서 높은 크기의 NILS는 더 큰 고차 성분(더 큰 $\beta_1$ 및 $\beta_2$)과 더 작은 0차 성분(더 작은 $\beta_0$)에서 비롯됨을 알 수 있다.

NILS는 패턴이 라인인지 스페이스인지, 패턴의 오른쪽 에지인지 왼쪽 에지인지에 따라 양수 또는 음수가 될 수 있음에 유의하라. 관례적으로, NILS 표현식의 부호는 보통 NILS의 양수 값을 생성하도록 조정된다. [Table 3.2]는 이 장에서 논의된 각각의 동일 라인/스페이스 공중 이미지에 대해 계산된 NILS 값을 보여준다. 보여진 이미지들 중, 간섭성, 정초점...

Table 3.2 이 장에서 제시된 다양한 등간격 라인/스페이스 이미지에 대한 NILS 계산

| Image Type | Equation | $\beta_0$ | $\beta_1$ | $\beta_2$ | NILS |
| :--- | :--- | :--- | :--- | :--- | :--- |
| Coherent, in focus, TE | (3.69) | $\frac{1}{4} + \frac{2}{\pi^2}$ | $\frac{2}{\pi}$ | $\frac{2}{\pi^2}$ | 8 |
| Coherent, in focus, TM | (3.71) | $\frac{1}{4} + \frac{2}{\pi^2}$ | $\frac{2}{\pi}\cos\theta$ | $\frac{2}{\pi^2}\cos(2\theta)$ | $\frac{8\cos\theta}{1+(8/\pi^2)\sin^2\theta}$ |
| Coherent, out of focus, TE | (3.27) | $\frac{1}{4} + \frac{2}{\pi^2}$ | $\frac{2}{\pi}\cos(\Delta\Phi)$ | $\frac{2}{\pi^2}$ | $8\cos(\Delta\Phi)$ |
| Partially coherent, out of focus, TE | (3.29) | $\frac{1}{4} + \frac{2}{\pi^2}$ | $\frac{2}{\pi}\cos(\Delta\Phi)\frac{2J_1(a)}{a}$ | $\frac{2}{\pi^2}\frac{J_1(2a)}{a}$ | $\frac{8\cos(\Delta\Phi)\frac{2J_1(a)}{a}}{1 + \frac{8}{\pi^2}\left(1 - \frac{J_1(2a)}{a}\right)}$ |
| Incoherent, in focus, TE | See Chapter 2 | $\frac{1}{2}$ | $\frac{2}{\pi}MTF(1/p)$ | 0 | $4MTF(1/p)$ |

TE 조명으로 형성된 이미지는 가장 높은 NILS(8과 같음)를 생성한다. 디포커스(defocus)나 TM 조명의 사용은 NILS의 감소를 야기하며, 따라서 이미지 품질의 저하를 초래한다.

2장에서, 작은 라인(lines)과 스페이스(spaces)의 부분 간섭성(partially coherent) 인포커스(in-focus) 이미지를 계산하기 위해 킨트너(Kintner) 방법이 사용되었으며, 이는 1-빔(one-beam), 2-빔(two-beam), 3-빔(three-beam) 이미지의 가중 합으로 표현된다. 이 킨트너 공식은 식 (3.93)의 푸리에 급수(Fourier series) 형태로도 표현될 수 있다. 0차 및 $\pm$1차 회절 차수만 사용되는 TE 조명의 경우,

$$
\begin{aligned}
\beta_0 &= a_0^2 + a_1^2(s_2 + 2s_3) \\
\beta_1 &= 2a_0a_1(s_2 + 2s_3) \\
\beta_2 &= 2a_1^2(s_3)
\end{aligned} \tag{3.97}
$$

여기서 $s_2$와 $s_3$는 표 2.3 또는 2.4에 주어진 바와 같이 각각 2-빔 및 3-빔 이미징의 비율(fractions)이다.

## 3.8.4 이미지 품질의 초점 의존성 (Focus Dependence of Image Quality)

위에서 설명한 모든 이미지 품질 지표들 — 이미지 CD, 이미지 위치(placement), 이미지 로그 기울기(image log-slope) — 은 일반적으로 초점에 따라 변한다. 초점에 따른 이미지 CD의 변화는 때때로 등초점 바이어스(isofocal bias)라고 불리며, 이는 8장에서 상세히 논의될 주제이다. 초점에 따른 이미지 로그 기울기의 변화는 일반적인 초점 특성화 기술이며, 9장에서 광범위하게 논의된다. 초점에 따른 이미지 위치의 변화는 텔레센트릭 에러(telecentricity error)라고 불리며, 일반적으로 비대칭 광원 모양(8장에서 간략히 논의됨)으로 인해 발생한다.

## 문제 (Problems)

3.1. 식 (3.5)를 유도하라.

3.2. 간섭성(coherent) 조명을 위해 유도된 식 (3.7)은 피치(pitch)가 $\sqrt{1.5}\lambda/NA$보다 작을 때 코마(coma)가 라인과 스페이스에 대해 양의 위치 에러(positive placement error)를 초래하고, 피치가 이 양보다 클 때는 음의 위치 에러를 초래하며, 피치가 $\sqrt{1.5}\lambda/NA$와 같을 때는 위치 에러가 없음을 예측한다. 파면(wavefront)과 회절 패턴의 그림을 사용하여 이것이 왜 사실인지 보여라.

3.3. 제르니케(Zernike) 다항식 항 $F_4$를 사용하여, 3차 비점수차(astigmatism)가 $x$-방향 라인 및 스페이스 대 $y$-방향 라인 및 스페이스에 미치는 영향을 설명하라.

3.4. 다음의 경우에 대해 RMS 파면 에러(RMS wavefront error), $W_{\text{RMS}}$와 그에 따른 스트렐 비(Strehl ratio)를 계산하라.
(a) 3차 구면 수차(spherical aberration)만 존재하는 경우
(b) 3차 $x$-코마만 존재하는 경우

참고:
$$ W_{\text{RMS}}^2 = \frac{1}{\pi} \int_0^1 \int_0^{2\pi} W^2(R, \phi) R dR d\phi $$

3.5. 0차 및 $\pm$1차 회절 차수만이 렌즈에 들어가는 등간격 라인과 스페이스의 간섭성 이미징을 고려하라. 구면 수차가 어떻게 피치 의존적인 근축 초점 에러(paraxial focus error)를 초래하는지 보여주는, 식 (3.24)와 유사한 식을 유도하라.

3.6. 장거리 플레어(long-range flare)가 이미지 로그 기울기(image log-slope)에 미치는 영향을 계산하라.

3.7. 간섭성 조명으로 이미징된 조밀한(dense) 등간격 라인과 스페이스(0차 및 $\pm$1차 차수만 사용됨)의 경우를 고려하라. 스페이스의 중간에서 이미지의 피크 강도(peak intensity)가 적은 양의 디포커스에 대해 디포커스와 함께 대략 2차적으로(quadratically) 감소함을 보여라.

3.8. [Figure 3.18b]의 기하학적 구조를 사용하여 식 (3.20)을 유도하라.

3.9. 레일리(Rayleigh) 방정식의 높은 NA(high-NA) 버전[식 (3.60)]과 식 (3.61)의 근축(paraxial) 버전의 초점 심도(depth of focus) 예측을 비교하라. 예측된 DOF 대 피치를 플롯팅하여 비교하라 ($k_2 = 0.6$, $\lambda = 248$ nm, 피치 범위는 250에서 500 nm, 공기 중 이미징 가정).

3.10. $z$-축에 대해 $\pm\theta$ 각도로 공기 중을 진행하는 두 개의 단위 진폭 평면파를 고려하라([Figure 3.26]과 같이). 두 빔의 편광에 따라 결과적인 간섭 패턴이 다음과 같음을 보여라.

TE-편광: $I(x) = 2 + 2\cos(4\pi x \sin(\theta) / \lambda)$
TM-편광: $I(x) = 2 + 2\cos(2\theta)\cos(4\pi x \sin(\theta) / \lambda)$

결과적인 라인/스페이스 이미지의 피치는 무엇인가?

3.11. 식 (3.83)을 유도하라. $p \gg \lambda$일 때 이 식의 극한은 무엇인가?

3.12. TE 조명 하에서 라인/스페이스 패턴의 간섭성 3-빔 이미지를 고려하라($NA = 0.93$, $\lambda = 193$ nm, 선폭 = 100 nm, 피치 = 250 nm). 다음의 경우에 대해 최적 초점(best focus) 및 50 nm와 100 nm의 디포커스 값에서 결과적인 공간상(aerial image)을 플롯하라.
(a) 공기 중 이미징
(b) 액침 이미징(immersion imaging) ($n_{\text{fluid}} = 1.44$)

3.13. 0차 및 1차 회절 차수 중 하나만 렌즈를 통과하는 인포커스(in-focus) TE 이미지를 고려하라. 이 이미지에 대해, 식 (3.93)에서 $\beta_0$, $\beta_1$, $\beta_2$의 값은 무엇인가? 등간격 라인과 스페이스의 경우 NILS 값은 무엇인가?

3.14. 식 (3.93)의 라인/스페이스 이미지에 대해:
(a) 다음과 같이 정의되는 이미지 대비(Image Contrast)에 대한 식을 유도하라.
$$ \text{Image Contrast} = \frac{I_{max} - I_{min}}{I_{max} + I_{min}} $$
간단히 하기 위해, 최대 강도는 스페이스의 중간에서 발생하고, 최소 강도는 라인의 중간에서 발생한다고 가정하라.
(b) 두 번째 고조파(second harmonic)가 이미지에서 가장 큰 고조파인 경우(즉, $N=2$일 때), 결과적인 이미지 대비를 식 (3.96)의 NILS와 비교하라.

3.15. TE 조명 하에서 등간격 라인/스페이스 패턴의 인포커스 간섭성 3-빔 이미지를 고려하라($NA = 0.93$, $\lambda = 193$ nm, 선폭 = 130 nm, 피치 = 260 nm). 임계값 모델($E_{th} = 20 \text{ mJ/cm}^2$)을 사용하여 결과적인 라인 CD 대 노광량(dose)을 플롯하라. 어떤 노광량이 공칭 형상 크기(nominal feature size)를 생성하는가?

## 참고문헌 (References)

1. Ulrich, W., Rostalski, H.-J. and Hudyma, R., 2004, Development of dioptric projection lenses for deep ultraviolet lithography at Carl Zeiss, *Journal of Microlithography, Microfabrication, and Microsystems*, 3, 87–96.
2. Kroyan, A., Bendik, J., Semprez, O., Farrar, N., Rowan, C. and Mack, C.A., 2000, Modeling the effects of excimer laser bandwidths on lithographic performance, *Proceedings of SPIE: Optical Microlithography XIII*, 4000, 658–664.
3. Lai, K., Lalovic, I., Fair, B., Kroyan, A., Progler, C., Farrar, N., Ames, D. and Ahmed, K., 2003, Understanding chromatic aberration impacts on lithographic imaging, *Journal of Microlithography, Microfabrication, and Microsystems (JM3)*, 2, 105–111.
4. Flagello, D.G. and Pomerene, A.T.S., 1987, Practical characterization of 0.5 µm optical lithography, *Proceedings of SPIE: Optical Microlithography VI*, 772, 6–20.
5. Mack, C.A. and Kaufman, P.M., 1988, Mask bias in submicron optical lithography, *Journal of Vacuum Science & Technology B*, B6, 2213–2220.
6. Lai, K., Wu, C. and Progler, C., 2001, Scattered light: the increasing problem for 193 nm exposure tools and beyond, *Proceedings of SPIE: Optical Microlithography XIV*, 772, 1424–1435.
7. Fukuda, H., Hasegawa, N., Tanaka, T. and Hayashida, T., 1987, A new method for enhancing focus latitude in optical lithography: FLEX, *IEEE Electron Device Letters*, EDL-8, 179–180.
8. Richards, B. and Wolf, E., 1959, Electromagnetic diffraction in optical systems. II. Structure of the image field in an aplanatic system, *Proceedings of the Royal Society of London, Series A*, 253, 358–379.
9. Jones, R.C., 1941, New calculus for the treatment of optical systems, *Journal of the Optical Society of America*, 31, 488–493.
10. Totzeck, M., Gräupner, P., Heil, T., Göhnermeier, A., Dittmann, O., Krähmer, D., Kamenov, V., Ruoff, J. and Flagello, D., 2005, Polarization influence on imaging, *Journal of Microlithography, Microfabrication, and Microsystems*, 4, p. 031108.
11. McIntyre, G., Kye, J., Levinson, H. and Neureuther, A., 2006, Polarization aberrations in hyper-numerical aperture projection printing: a comparison of various representations, *Journal of Microlithography, Microfabrication, and Microsystems*, 5, p. 033001.

12. Geh, B., Ruoff, J., Zimmermann, J., Gräupner P., Totzeck, M., Mengel, M., Hempelmann, U. and Schmitt-Weaver, E., 2007, The impact of projection lens polarization properties on lithographic process at hyper-NA, *Proceedings of SPIE: Optical Microlithography* 6520, 65200F.
