Repository: j-h-suh/semi-handbook

# 세미에이아이 핸드북 시리즈

> AI/ML 엔지니어를 위한 인터랙티브 기술 핸드북 플랫폼

## 소개

AI/ML 엔지니어가 실무에 필요한 도메인 지식을 **소프트웨어 엔지니어의 관점**으로 학습할 수 있는 온라인 교재 시리즈입니다. 인터랙티브 다이어그램, 수식 렌더링, AI 어시스턴트가 내장되어 있습니다.

## 핸드북 시리즈

### 📘 반도체 핸드북 (`/semi`)

반도체 산업에 진입하는 AI/ML 엔지니어를 위해, 웨이퍼부터 칩까지의 제조 공정을 설명합니다.

| Part | 내용 | 챕터 수 |
|------|------|---------|
| 들어가며 | 이 책의 목적과 독자 | 1 |
| Part 1 | 반도체 제조 기초 | 10 |
| Part 2 | 포토리소그래피 심화 | 14 |
| Part 3 | 수율 공학과 결함 분석 | 9 |
| Part 4 | AI와 반도체 제조 | 10 |
| Part 5 | 실무 레퍼런스 | 4 |

### 📗 통계학 핸드북 (`/stats`)

sklearn은 쓸 줄 알지만 통계적 검증은 자신 없는 ML 엔지니어를 위한 실전 통계학 입문서입니다.

| Part | 내용 | 챕터 수 |
|------|------|---------|
| 들어가며 | 왜 이 핸드북을 썼는가 | 1 |
| Part 1 | 기술통계 | 5 |
| Part 2 | 확률과 분포 | 6 |

File: next/fpol/chapters/ch04.md (part 2 of 3)
# 제4장: 레지스트 이미징: 정재파와 스윙 곡선
예를 들어, $\alpha = 0.5 \, \mu\text{m}^{-1}$인 레지스트의 경우, 500-nm 두께의 필름은 빛의 22%를 흡수하여 $T_D = 0.78$이 된다.

레지스트 필름이 반사 기판 위에 코팅된 경우, 필름을 통과하여 위로 이동하는 반사광 또한 흡수된다. 반사된 빔은 레지스트 바닥에서 더 밝으므로, 입사 빔과 반사 빔의 합은 비반사 기판의 경우보다 상단에서 하단까지의 도즈 변화가 더 작을 것이다. 그 양은 정재파 강도(standing wave intensity)에 대해 이전에 유도된 식 중 하나를 사용하여 정량화할 수 있다. '평균' 강도('average' intensity, 한 정재파 주기(period)에 대해 평균한 값)는 [식 (4.50)]에서 유도되었으며, 여기서는 레지스트 상단에서의 강도가 1이 되도록 정규화(normalized)하여 다음과 같이 주어진다.

$$ I_{\text{avg}}(z) = e^{-\alpha z} \left( \frac{1 + |\rho_{23}|^2 e^{-\alpha 2D} e^{\alpha 2z}}{1 + |\rho_{23}|^2 e^{-\alpha 2D}} \right) \tag{4.72} $$

항 $|\rho_{23}|^2 e^{-\alpha 2D}$는 레지스트를 통과하여 아래로 이동하고, 기판에서 반사된 후, 다시 상단으로 이동하여 레지스트 상단으로 되돌아오는 빛 강도의 비율을 나타낸다. 이는 '왕복' 투과율(round-trip transmittance)로 생각할 수 있으며, [식 (4.72)]와 단순 벌크 흡수(bulk absorption) 간의 차이를 결정하는 중요한 요소이다.

흡수량이 적은 경우(예: $\alpha 2D < 1$), [식 (4.72)]의 괄호 안에 있는 $z$-의존 지수 항($z$-dependent exponential term)을 테일러 급수(Taylor series)로 전개할 수 있으며, 벌크 효과(bulk effect)에 대한 근사 식을 유도할 수 있다.

$$ I_{\text{average}}(z) \approx e^{-\alpha_{\text{eff}} z} \tag{4.73} $$

여기서 유효 흡수 계수(effective absorption coefficient)는 다음과 같이 주어진다.

$$ \alpha_{\text{eff}} = \alpha \left( \frac{1 - |\rho_{23}|^2 e^{-\alpha 2D}}{1 + |\rho_{23}|^2 e^{-\alpha 2D}} \right) \tag{4.74} $$

위에서 논의한 바와 같이, 반사율이 더 높은 기판은 실제로 레지스트를 통과하는 벌크 강도 변화(bulk intensity variation)를 감소시키며, 이는 여기서 더 낮은 유효 흡수 계수로 표현된다.

테일러 급수 전개(Taylor series expansion)로 인해, [식 (4.73)]에 사용된 표현 식 (4.74)는 레지스트(resist) 상단 근처 깊이의 함수로서 실제 강도와 매우 잘 일치한다. 그러나 근사 식은 흡수량을 과대평가(overestimates)하여 모든 곳에서 강도가 너무 낮게 나타나며, 가장 큰 오차는 레지스트 바닥에서 발생한다. 유효 흡수(effective absorption)를 정의하는 두 번째 접근 방식은 레지스트 상단과 하단에서의 강도를 일치시키는 것이다.$^8$ 이 경우 유효 흡수 계수(effective absorption coefficient)는 다음과 같다.

$$ \alpha_{\text{eff}} = \alpha - \frac{1}{D} \ln \left( \frac{1 + |\rho_{23}|^2}{1 + |\rho_{23}|^2 e^{-\alpha 2D}} \right) \tag{4.75} $$

기판 반사율(reflectivity)이 작은 경우(예를 들어, 좋은 하부 반사 방지 코팅(bottom antireflection coating)을 사용하는 경우), 이 식은 다음과 같이 간단해진다.

$$ \alpha_{\text{eff}} \approx \alpha \left[ 1 - 2|\rho_{23}|^2 \left( \frac{1 - e^{-\alpha 2D}}{\alpha 2D} \right) \right] \tag{4.76} $$

흡수량이 적당하거나 적은 경우, 이 방정식은 다음과 같이 더 간단해질 수 있다.

$$ \alpha_{\text{eff}} \approx \alpha [1 - 2|\rho_{23}|^2 (1 - \alpha D)] \tag{4.77} $$

[식 (4.75)]의 유효 흡수를 사용한 강도는 레지스트 상단과 하단에서 실제 평균 강도와 일치하지만, 다른 모든 곳에서는 실제 강도보다 더 높은 강도를 제공한다. 레지스트 두께 전체에 걸친 적분 강도(integrated intensity)를 일치시키려면, 유효 흡수 계수는 다음 방정식을 만족해야 한다.

$$ \frac{\alpha_{\text{eff}}}{1 - e^{-\alpha_{\text{eff}} D}} = \alpha \frac{1 + |\rho_{23}|^2 e^{-\alpha 2D}}{1 - |\rho_{23}|^2 e^{-\alpha 2D} - (1 - |\rho_{23}|^2) e^{-\alpha D}} \tag{4.78} $$

적분 강도와 일치하는 유효 흡수 계수는 일반적으로 [식 (4.74)]와 [식 (4.75)]에 의해 주어진 값의 중간 정도에 위치한다.

다양한 반사율 응용 분야에 대한 레지스트를 설계할 때 유효 흡수를 어떻게 사용할 수 있을까? 한 가지 간단한 설계 기준은 유효 흡수 계수를 고정하는 것일 수 있다. 흡수 계수가 $0.4 \, \mu\text{m}^{-1}$인 $0.7\text{-}\mu\text{m}$ 두께의 심자외선(deep-UV) 레지스트가 현재 베어 실리콘 웨이퍼(bare silicon wafer) ($|\rho_{23}|^2 \approx 0.5$)에서 허용 가능한 레지스트 프로파일(resist profile) 결과를 제공한다고 가정해 보자. 다시 말해, 주어진 파라미터에 대해 유효 흡수는 레지스트 상단에서 하단까지 허용 가능한 도즈 변화(dose variation)를 제공한다. [식 (4.74)]에서 유효 흡수 계수는 $0.22 \, \mu\text{m}^{-1}$이다. 따라서 완벽하게 비반사적인 기판에서 대략 동일한 프로파일 거동을 갖는 레지스트를 얻으려면, 흡수 계수를 이 $0.22\text{-}\mu\text{m}^{-1}$ 값으로 낮춰야 할 것이다. 반면에, 반사율이 0.84인 알루미늄 기판(aluminum substrate)에서 동등한 레지스트를 원한다면(스윙 곡선 효과를 고려할 때 반드시 좋은 아이디어는 아니지만), 흡수 계수를 $0.52 \, \mu\text{m}^{-1}$로 높여도 여전히 동일한 유효 흡수를 나타낼 수 있다.

포토레지스트(photoresist)를 통해 특정 각도로 진행하는 빛은 흡수 계수(absorption coefficient)에 겉보기 차이를 초래한다. 4.8.2절에서 유도하겠지만, 레지스트를 통해 어떤 각도 $\theta_2$로 진행하는 평면파(plane wave)는 다음 식에 따라 흡수된다.

$$ I(z) \propto \exp(-\alpha z / \cos \theta_2) \tag{4.79} $$

따라서 유효 흡수 계수는 $\alpha / \cos \theta_2$로 정의될 수 있다. 반사 기판이 존재하는 경우, $\alpha$ 대신 $\alpha / \cos \theta_2$를 대입하면 [식 (4.74)]–[식 (4.78)]을 여전히 사용할 수 있다. 부분 간섭 조명(partially coherent illumination)과 같이 일정 범위의 각도가 사용되는 경우, [식 (4.79)]는 광원의 각도 범위에 대해 적분될 수 있다. 기존 조명(conventional illumination)의 경우, 그리고 지수 함수를 테일러 급수로 전개할 수 있을 만큼 흡수량이 적당한 경우, 결과적인 유효 흡수 계수는 다음과 같다.

$$ \alpha_{\text{eff}} \approx \alpha \left( \frac{2}{1 + \cos \theta_{2\max}} \right) \tag{4.80} $$

여기서 $\theta_{2\max}$는 기존 부분 간섭 광원의 최대 각도에 해당하는 레지스트 내의 각도이다.

## 4.3 하부 반사 방지 코팅(Bottom Antireflection Coatings)

위에서 논의한 바와 같이, 기판에서의 반사는 레지스트 프로파일의 원치 않는 변화와 스윙 곡선 효과를 유발할 수 있다. 반사는 두 물질의 복소 굴절률(complex index of refraction) 차이에 의해 발생한다. 리소그래피는 다양한 재료와 두께의 필름 스택(film stacks)이 있는 여러 기판 위에서 수행되므로, 필름 스택의 각 계면은 포토레지스트로 되돌아가는 전체 반사율에 기여할 수 있다. 이러한 복잡한 상황은 필름 두께, 때로는 굴절률의 불가피한 변동으로 인해 더욱 악화된다. 반사 문제에 대한 한 가지 가능한 해결책은 하부 반사 방지 코팅(BARC)이다. 또한 스윙 곡선은 다음 섹션에서 설명할 상부 반사 방지 코팅(TARC)을 사용하여 개선할 수 있다. 이러한 유형의 반사 방지 코팅은 목표가 다소 다르지만 기본 동작은 동일하다.

필름 스택 최적화(film stack optimization)의 목표는 레지스트 내 정재파를 최소화하고, 필름 스택 변동(레지스트 및 BARC뿐만 아니라 다른 층도 포함)에 대한 공정 민감도를 줄이는 것이다. 이 모든 목표를 달성하는 가장 일반적인 방법은 최적화된 BARC를 사용하는 것이다. 반사율에 대해 리소그래피 공정을 최적화할 때 세 가지 기본 작업이 있다. (1) BARC 최적화, (2) 레지스트 두께 최적화(스윙 곡선 관점에서), (3) BARC, 레지스트 및 필름 스택 변동에 대한 민감도 이해. 첫 번째 작업의 경우 두 가지 종류의 BARC 문제가 있다.

*   흡수 기판(absorbing substrate, 금속 등) 위의 BARC – 목표는 반사율을 줄이는 것이다(금속의 두께나 그 아래에 무엇이 있는지는 중요하지 않음).
*   투명 기판(transparent substrate, 이산화규소(silicon dioxide) 등) 위의 BARC – 산화물 두께 변동에 대한 민감도를 줄인다(동시에 반사율도 낮게 유지).

포토레지스트가 경험하는 기판 반사율을 측정할 수 없다는 불행한 문제가 있다. 포토레지스트로 코팅되지 않았을 때 기판의 반사율을 측정하는 것은 이 작업에 유용하지 않으며, 일단 코팅되면 반사율은 측정으로부터 숨겨진다. 따라서 사용해야 하는 접근 방식은필름 스택(film stack)의 각 층의 두께 및 복소 굴절률과 같은 측정된 기본 파라미터(measured fundamental parameters)로부터 반사율(reflectivity)을 계산하는 것이다.

단층 BARC(single-layer BARC)의 경우 최적화에 사용할 수 있는 세 가지 파라미터, 즉 BARC의 두께, 굴절률의 실수부 및 허수부가 있다. 가장 간단한 사용 사례의 경우, BARC가 주어지고 목표는 단순히 두께를 최적화하는 것이다. [Figure 4.15]는 두 가지 다른 레지스트/BARC/기판 스택에 대한 기판 반사율 계산을 보여준다. 이 반사율 곡선들은 레지스트/BARC/기판 스택의 특징적인 기능을 보여준다. 파라미터에 따라 가장 낮은 반사율은 첫 번째 최소값(first minimum) 또는 두 번째 최소값(second minimum)에 있을 수 있다. 식각 및 공정 통합(etch and process integration) 고려 사항에 따라 허용 가능한 BARC 두께 범위가 결정되므로, 첫 번째 최소값 BARC 또는 두 번째 최소값 BARC에 대한 선호도가 결정된다.

[Figure 4.15] 다양한 레지스트/BARC/기판 스택에 대한 BARC 두께 대 기판 반사율의 전형적인 예

## 4.3.1 흡수 기판(Absorbing Substrate) 위의 BARC

모든 BARC 속성을 최적화에 사용할 수 있는 경우에는 문제에 대한 더 자세한 검토가 필요하다. 기본 박막 반사율 이론을 요약하면, 두 물질 사이의 계면에서의 전기장 반사 계수(electric field reflection coefficient, 입사 전기장에 대한 반사 전기장의 비율)는 두 층의 복소 굴절률의 함수이다. 수직 입사(normal incidence)의 경우, 층 $i$를 통과하여 층 $j$에 부딪히는 빛의 반사 계수는 [식 (4.8)]로 주어진다. 하부 반사 방지 코팅(BARC)의 경우, BARC(층 2)가 레지스트(층 1)와 매우 두꺼운 기판(층 3) 사이에 샌드위치되어 있다고 가정하자. 층 2를 내려다볼 때의 전체 반사율은 BARC 필름의 상단과 하단 모두에서의 반사를 포함한다. 가능한 모든 반사를 고려한 결과적인 반사율은 다음과 같다.

$$ R_{\text{total}} = |\rho_{\text{total}}|^2 = \left| \frac{\rho_{12} + \rho_{23} \tau_D^2}{1 + \rho_{12} \rho_{23} \tau_D^2} \right|^2 \tag{4.81} $$

여기서 내부 투과율(internal transmittance) $\tau_D$는 [식 (4.12)]에 주어진 바와 같이 BARC의 상단에서 하단으로 이동할 때의 전기장 변화이다.

만약 층 2의 역할이 물질 1과 3 사이의 반사 방지 코팅(antireflection coating) 역할을 하는 것이라면, 한 가지 분명한 요구 사항은 [식 (4.81)]로 주어진 전체 반사율(reflectivity)을 최소화하는 것일 수 있다. 층 2의 상단에서 반사되는 빛($\rho_{12}$)이 층 2를 통과하여 아래로 이동하고, 층 3에서 반사된 후, 다시 층 2를 통과하여 위로 이동하는 빛($\rho_{23} \tau_D^2$)을 상쇄할 수 있다면, 반사율은 정확히 0이 될 수 있다. 다시 말해,

$$ R_{\text{total}} = 0 \quad \text{when} \quad \rho_{12} + \rho_{23} \tau_D^2 = 0 \quad \text{or} \quad \rho_{21} = \rho_{23} \tau_D^2 \tag{4.82} $$

BARC 재료를 설계할 때 조정할 수 있는 변수는 BARC의 굴절률(refractive index)의 실수부와 허수부, 그리고 두께의 세 가지뿐이다. [식 (4.82)]에 대한 한 가지 고전적인 해는 물질 1과 3이 비흡수성(nonabsorbing)일 때 완벽하게 작동한다. $\tau_D^2 = -1$이고 $\rho_{12} = \rho_{23}$이라고 하자. 이는 BARC 두께가 '4분의 1 파장'('quarter wave') ($D = \lambda / 4n_2$)이고, 비흡수성 BARC의 굴절률이 $n_2 = \sqrt{n_1 n_3}$라는 것과 같다. 이 BARC 해는 렌즈 표면의 반사 방지 코팅과 같은 응용 분야에는 이상적이지만, 변함없이 흡수성인 일반적인 리소그래피 기판에는 특별히 유용하지 않다.

레지스트와 기판이 복소 굴절률(complex refractive indices)을 갖는 경우에도 [식 (4.82)]에 대한 해가 항상 존재할까? [식 (4.82)]의 모든 항이 복소수이므로, [식 (4.82)]의 실수부와 허수부가 모두 참일 때 반사율 0이 발생한다. 이 요구 사항은 세 가지 BARC 파라미터($n$, $\kappa$, $D$) 중 두 가지만 조정하여 충족할 수 있다. 다시 말해, 최적의 BARC 문제에 대한 해는 단 하나가 아니라 일련의 해(family of solutions)가 존재한다. 각 반사 계수를 크기와 위상(magnitude and phase)으로 표현하면,

$$ \rho_{ij} = |\rho_{ij}| e^{i \theta_{ij}} \tag{4.83} $$

[식 (4.82)]는 두 개의 등식으로 표현될 수 있다.

$$ D = \frac{\lambda}{4\pi \kappa_2} \ln \left| \frac{\rho_{23}}{\rho_{21}} \right| = \frac{\lambda}{4\pi n_2} (\theta_{21} - \theta_{23}) \tag{4.84} $$

불행히도, 겉보기에 간단해 보이는 [식 (4.82)]와 [식 (4.84)]의 형태는 기만적이다. 미지의 BARC 복소 굴절률에 대해 푸는 것은 매우 지저분하다. 결과적으로, [식 (4.82)] 또는 [식 (4.84)]에 대한 수치 해(numerical solutions)가 거의 항상 사용된다. 방정식의 우변에 있는 각도 차이에 $2\pi$를 더하여 두 번째 최소값 BARC(second-minimum BARC)를 최적화할 수 있음에 유의하라.

실리콘 위 레지스트의 193-nm 노광을 위한 BARC의 일반적인 경우를 고려해 보자. 이상적인 BARC는 [Figure 4.16]에 표시된 해의 집합이며, 이는 BARC 두께의 함수로서 이상적인 BARC $n$ 및 $\kappa$ 값을 제공한다. 각 해는 수직 입사 단색광(monochromatic light)에 대해 정확히 0의 반사율을 생성한다. 이 해의 집합 내에서, 사용 가능한 재료와 허용 가능한 BARC 두께 범위(보통 코팅 및 식각 요구 사항에 의해 제한됨)가 최종 해를 결정한다.

최적의 BARC를 선택하는 또 다른 기준은 BARC 두께 변동에 대한 민감도이다. 종종 BARC 층은 토포그래피(topography) 위에 코팅되며 부분 평탄화(partially planarizing)된다. 이는 소자 전체에 걸쳐 BARC 두께 변동이 불가피함을 의미한다. [Figure 4.16]에 주어진 해의 집합 중 하나의 BARC 해가 BARC 두께

[Figure 4.16] 수직 입사 조명에 대해 BARC 두께의 함수로 나타낸 최적 BARC 굴절률(실수부 $n$과 허수부 $\kappa$). (레지스트 굴절률 = $1.7 + i0.01536$, 실리콘 기판 굴절률 = $0.8831 + i2.778$, 193 nm에서). (a) 첫 번째 최소값 BARC, (b) 두 번째 최소값 BARC.

민감도 관점에서 어떤가? 최적값에 대한 BARC 두께의 작은 오차만 고려해 보자. $D = D_{\text{opt}} + \Delta$라고 하자. 여기서 $D_{\text{opt}}$는 [식 (4.84)]에 의해 주어진 최적 두께이다. [식 (4.82)]가 최적 두께에서 참이므로,

$$ \rho_{12} + \rho_{23} \tau_D^2 = \rho_{12} + \rho_{23} \tau_{D_{\text{opt}}}^2 e^{i 4\pi n_2 \Delta / \lambda} = \rho_{12} (1 - e^{i 4\pi n_2 \Delta / \lambda}) \tag{4.85} $$

반사율 식 (4.81)의 분모(denominator)에 대해 유사한 연산을 수행하면 다음과 같다.

$$ R = \left| \frac{\rho_{12} (1 - e^{i 4\pi n_2 \Delta / \lambda})}{1 - \rho_{12}^2 e^{i 4\pi n_2 \Delta / \lambda}} \right|^2 \tag{4.86} $$

$\Delta$가 작다고 가정하고, 분자(numerator)에 있는 지수 함수의 테일러 전개(Taylor's expansion)에서 처음 두 항만 유지하면 다음과 같다.

$$ R \approx \Delta^2 \left( \frac{\pi n_1}{\lambda} \right)^2 \left| 1 - \left( \frac{n_2}{n_1} \right)^2 \right|^2 \tag{4.87} $$

보시다시피, 반사율은 최적 BARC 두께 근처에서 대략 이차적(quadratically)으로 증가한다. 다른 BARC 해는 비율 $n_2/n_1$이 1에 얼마나 가까운지에 따라 다른 민감도를 가질 것이다. 위의 실리콘 위 BARC 예제의 첫 번째 최소값 레지스트의 경우, ~50-nm BARC 두께 해가 BARC 두께 오차에 대해 최소 민감도(minimum sensitivity)를 갖는다.

마찬가지로, BARC 굴절률의 변동은 그렇지 않으면 최적이었을 BARC 해의 반사율을 증가시킬 수 있다. 최적의 수직 입사 BARC의 경우, 주어진 변화(실수부 및/또는 허수부의 오차일 수 있는 BARC 굴절률 $\Delta n$)에 대한 반사율은 대략 다음과 같다.

$$ R \approx |\Delta n|^2 \left| \frac{\rho_{12}}{1 - \rho_{12}^2} \right|^2 \left| \frac{1 + \rho_{12}}{n_1 - n_2} + \frac{1 - \rho_{23}}{n_2 - n_3} + i 4\pi D / \lambda \right|^2 \tag{4.88} $$

$|\Delta n|^2$은 굴절률의 실수부와 허수부 오차의 제곱합임에 유의하라. 두께 또는 굴절률의 BARC 오차에 대한 민감도는 [Figure 4.16]의 BARC 해의 경우에 대해 [Figure 4.17]과 [Figure 4.18]에 나와 있다. 첫 번째 최소값의 경우, 실제적인 BARC 해는 20-~50-nm 범위의 두께를 갖는다. 따라서 이 경우 더 두꺼운 BARC는 두께 오차에 덜 민감하지만 굴절률 오차에는 더 민감하다. 0.1%의 반사율을 허용할 수 있다고 가정하면, 20-nm 최적 BARC는 1 nm의 두께 오차 또는 0.053의 굴절률 변화를 허용할 수 있다. 40-nm 최적 BARC는 2 nm의 두께 오차 또는 0.04의 굴절률 변화를 허용할 수 있다. 대략적으로, BARC 두께에 오차가 없다면 이 BARC들의 굴절률의 실수부는 2.5%로 제어되어야 하고(허수부에 오차가 없다고 가정), 허수부는 8%로 제어되어야 한다(실수부에 오차가 없다고 가정). 마찬가지로 굴절률에 오차가 없다면, 주어진 0.1% 반사율 허용 오차에 대해 BARC 두께는 대략 5%로 제어되어야 한다.

## 4.3.2 높은 개구수(High Numerical Apertures)에서의 BARC

빛이 필름 스택 법선(film stack normal)에 대해 일정 각도로 진행하는 더 일반적인 경우에는 상황이 좀 더 복잡해진다. 리소그래피 용어로, 높은 개구수는 큰 범위의 각도가 렌즈를 통과하여 웨이퍼에 도달하도록 허용한다. 작은 피치 패턴(pitch patterns)의 비축 조명(Off-axis illumination)은 큰 각도에 집중된 빛으로 이루어진 이미지를 생성한다. 큰 $\sigma$ 부분 간섭 조명(partially coherent illumination)을 갖는 작은 고립된 피처(isolated features)는 넓은 범위의 각도에 걸쳐 웨이퍼에 도달하는 빛을 생성한다. 그리고 물론, 낮은 개구수는 제한된 범위의 각도가 웨이퍼에 도달하게 한다.

비수직 입사는 [식 (4.81)]에 어떤 영향을 미칠까? 각 반사 계수 $\rho_{ij}$는 빛의 각도의 함수이자 편광(polarization)의 함수이다. 무작위 편광된 빛(randomly polarized light, 흔히 비편광된 빛(unpolarized light)이라고 하며 리소그래피 장비에서 가장 일반적으로 사용되는 종류)은 두 개의 선형 및 직교 편광(linear and orthogonal polarizations)의 비간섭 합(incoherent sum)으로 간주될 수 있다. $\theta_i$가 레지스트 내부의 입사(및 반사) 각도이고 $\theta_j$가 투과된 각도라면

[Figure 4.17] (a) BARC 두께 오차 또는 (b) BARC 굴절률 오차의 함수로서 [Figure 4.16a]의 최적 첫 번째 최소값 BARC에 대한 기판 반사율 민감도

[Figure 4.18] (a) BARC 두께 오차 또는 (b) BARC 굴절률 오차의 함수로서 [Figure 4.16b]의 최적 두 번째 최소값 BARC에 대한 기판 반사율 민감도

BARC 내부에서, 전기장 반사 및 투과 계수는 프레넬 공식(Fresnel formulae) [식 (4.29)]에 의해 주어진다. 물론 입사각과 투과각 사이의 관계는 스넬의 법칙(Snell's law) [식 (4.30)]에 의해 주어진다. 내부 투과율(internal transmittance) 또한 [식 (4.33)]에 주어진 것처럼 각도의 함수이다.

반사율 0에 대한 요구 사항은 동일하게 유지된다. [식 (4.82)]는 s- 및 p-편광(s- and p-polarization) 모두에 대해 만족되어야 한다. 각 방정식에는 실수부와 허수부가 모두 있으므로, 비편광 조명(unpolarized illumination)에 대해 정확히 0의 반사율을 달성하려면 4개의 제약 조건이 충족되어야 한다. 그러나 BARC 필름은 우리에게 세 가지 자유도($n$, $\kappa$, $D$)만 제공한다. 일반적으로 비수직 입사 무작위 편광 평면파(randomly polarized plane wave)에 대해 반사율이 0이 되는 단일 BARC 필름은 존재할 수 없다. 비편광 강도 반사율(unpolarized intensity reflectivity, s- 및 p-편광에 대한 개별 반사율의 평균으로 정의됨)을 계산할 때, 최상의 경우(best case)의 최적 BARC 파라미터는 (레지스트에 부딪히기 전) 공기 중 입사각의 함수로서 [Figure 4.19]에 주어져 있다.

[Figure 4.20]은 각 각도에 대해 [Figure 4.19]에 정의된 최적 BARC 파라미터를 사용하여 입사각의 함수로서 가능한 가장 낮은 반사율을 보여준다. 보시다시피, 최상의 경우 반사율은 각도가 증가함에 따라 급격히 증가하며, 더 얇은 BARC 필름의 경우 더 나쁘다.

편광은 반사율에 대한 각도의 영향을 결정하는 데 큰 역할을 한다. [Figure 4.19]와 [Figure 4.20]은 BARC에 부딪히는 비편광된 빛을 가정하여 결과를 보여주는 반면, [Figure 4.21]은 두 가지 BARC 예시에 대해 편광별로 반사율 거동을 분리하여 보여준다. 편광 조명을 사용하는 추세는 높은 개구수에서 BARC의 성능을 크게 향상시킬 것인데, 이는 한 가지 편광에 대한 반사율만 최적화하면 되기 때문이다.

엄격한 CD 제어 요구 사항(Stringent CD control requirements)은 0.1% 미만의 반사율을 요구하므로, 극단적인 비축 조명(off-axis illumination, 즉 큰 입사각)을 사용하는 높은 개구수에서 BARC 설계를 어렵게 만든다. 비용과 복잡성 측면에서 달갑지는 않지만 한 가지 잠재적인 해결책은, 2층 또는 3층 BARC(two-layer or three-layer BARC)를 사용하여 최적화에 사용할 수 있는 자유 변수의 수를 늘리는 것이다. 이 기술은 반사 방지 분야의 표준 관행이다.

[Figure 4.19] 두 가지 다른 BARC 두께에 대해 입사각(포토레지스트에 들어가기 전, 공기 중에서 정의된 각도)의 함수로서 최소 기판 반사율을 달성하기 위한 최적 BARC 파라미터. (레지스트 굴절률 = $1.7 + i0.01536$, 실리콘 기판 굴절률 = $0.8831 + i2.778$, 193-nm 노광에서). (a) 20-nm BARC 두께, (b) 40-nm BARC 두께

[Figure 4.20] 20nm 및 40nm 두께의 BARC 막에 대해 입사각의 함수로 나타낸 기판의 최적(최소) 반사율(그림 4.19에 표시된 BARC 매개변수 사용). 60°는 NA = 0.866에 대해 허용되는 공기 중 최대 각도에 해당함을 유의하라.
Minimum Intensity Reflectivity: 최소 강도 반사율
Angle (in air, degrees): 각도 (공기 중, 도)

[Figure 4.21] 두 가지 다른 BARC에 대해 빛의 각도와 편광의 함수로 나타낸 BARC 반사율 변화의 예. 강도 반사율은 여기에 플롯된 전기장 반사율의 제곱이지만, 간섭으로 인해 전기장 반사율이 정재파 효과를 더 잘 나타내는 척도가 된다 (레지스트 굴절률 = $1.7 + i0.01536$, 실리콘 기판 굴절률 = $0.8831 + i2.778$, BARC A 굴절률 = $1.80 + i0.48$, BARC A 두께 = $30\text{nm}$, BARC B 굴절률 = $1.53 + i0.54$, BARC B 두께 = $39\text{nm}$).
Resist/BARC Electric Field Reflectivity: 레지스트/BARC 전기장 반사율
Angle in Air (degrees): 공기 중 각도 (도)
p-polarized: p-편광
s-polarized: s-편광

렌즈용 코팅과 같이, 수직 입사 및 하나 이상의 각도에서 반사율이 0이 되도록 만들기에 충분한 조절 가능한 매개변수를 제공할 것이며, 따라서 넓은 범위의 각도에 걸쳐 낮은 반사율을 제공할 것이다. 이러한 접근 방식은 액침 리소그래피(immersion lithography)와 1.0보다 큰 개구수(numerical aperture)의 등장으로 인해 필수적이 되었다. 대안으로, BARC 상단 근처에서는 낮은 $\kappa$ 값을 가지고 바닥 쪽으로 갈수록 점차 증가하는 굴절률 구배(gradient index) 재료를 사용할 수 있다.

## 4.3.3 투명 기판 위의 BARC

BARC 최적화 문제의 두 번째 유형은 산화막과 같은 투명 기판(transparent substrate) 위에 BARC를 사용하는 것과 관련이 있다. 이러한 경우 전체 기판 반사율은 산화막 두께의 함수가 되며, BARC 설계의 목표 중 하나는 하부 박막 두께 변동에 대한 민감도를 줄이는 것이다. [Figure 4.22]에서 볼 수 있듯이, 첫 번째 최소값에서 BARC를 사용하면 하부 산화막 두께 변동에 대해 매우 큰 민감도를 초래한다. 실제로, 가장 두꺼운 BARC 막이 광범위한 산화막 두께가 예상될 때 가장 견고한 거동을 제공한다. 따라서 이 경우에 선호되는 설계 접근 방식은 통합 관점에서 허용되는 최대 BARC 두께를 결정한 다음, 예상되는 산화막 두께 범위에 걸쳐 최대 반사율을 최소화하도록 BARC의 $n$ 및 $\kappa$ 값을 최적화하는 것이다.

BARC 아래의 산화막 두께가 아주 적은 양만 변한다면, 첫 번째 최소값 BARC의 사용이 실용적이 된다. 하부 산화막 두께 변동의 작은 양 $\Delta_{ox}$에 대한 민감도는 식 (4.87)과 유사한 방식으로 유도할 수 있다.

$$R \approx \Delta_{ox}^2 \left( \frac{\pi n_{ox}}{\lambda} \right)^2 \left| \frac{n_1}{n_2} - \frac{n_2}{n_1} \right|^2 \tag{4.89}$$

여기서 $n_{ox}$는 산화막의 굴절률이다. 물론 여기서는 산화막이 예로 사용되었지만, 이 분석은 BARC 아래의 합리적으로 투명한 모든 박막에 동일하게 잘 적용된다.

'두꺼운' BARC 솔루션은 기판에서 반사될 수 있는 모든 빛을 완전히 흡수하여 기판 스택(substrate stack)의 변화에 민감하지 않은 BARC라고 생각할 수 있다. 이 경우, BARC 두께와 그 허수부의 곱은

[Figure 4.22] 하부 산화막 두께 범위에 대한 BARC 두께 대 기판 반사율 (실리콘 기판 위의 산화막)
Substrate Reflectivity: 기판 반사율
Thickness Layer #2 (nm): 층 #2 두께 (nm)
Oxide Thickness: 산화막 두께굴절률($\kappa_2$)은 $\tau_D^2 \approx 0$이 되도록 충분히 높아야 한다. 최대 BARC 두께는 일반적으로 공정 고려 사항에 의해 결정되므로, 최소 $\kappa_2$가 고정된다. 레지스트 굴절률의 허수부가 충분히 작다고 가정하면, 결과적인 반사율은 다음과 같다.

$$R_{total} = |\rho_{12}|^2 = \left| \frac{n_1 - n_2 - i\kappa_2}{n_1 + n_2 + i\kappa_2} \right|^2 = \frac{(n_1 - n_2)^2 + \kappa_2^2}{(n_1 + n_2)^2 + \kappa_2^2} \tag{4.90}$$

반사율을 최소화하기 위한 BARC 굴절률의 최적 실수부는 다음과 같다.

$$n_2 = \sqrt{n_1^2 + \kappa_2^2} \tag{4.91}$$

결과적인 반사율은 다음과 같다.

$$R = \frac{n_2 - n_1}{n_2 + n_1} \approx \frac{\kappa_2^2}{4n_1^2 + \kappa_2^2} \tag{4.92}$$

분명히, 두꺼운 BARC 솔루션은 설계상 BARC 두께 변동에 민감하지 않다. BARC 굴절률 오차에 대한 민감도는 식 (4.90)에서 얻을 수 있다. BARC 굴절률의 실수부의 작은 변화에 대해,

$$\frac{\Delta R}{R} \approx \Delta n_2^2 \frac{n_1}{n_2(n_2^2 - n_1^2)} = \Delta n_2^2 \frac{n_1}{n_2 \kappa_2^2} \tag{4.93}$$

BARC 굴절률의 허수부의 작은 변화에 대해,

$$\frac{\Delta R}{R} \approx \frac{\Delta \kappa_2}{\kappa_2} \left( \frac{2n_1}{n_2} \right) \tag{4.94}$$

## 4.3.4 BARC 성능

BARC 최적화는 얼마나 중요한가? 허용 가능한 CD 제어를 기대하려면 기판 반사율이 얼마나 낮아야 하는가? 공정 및 패턴에 따라 다르기 때문에 이러한 질문에 대한 단일 정답은 없다. 그러나 [Figure 4.23]에 표시된 예를 고려해 보자. 여기서는 윤대 조명(annular illumination)을 사용하는 스테퍼로 280nm 피치의 100nm 라인을 시뮬레이션했으며, 중심 시그마는 $\sigma NA = 0.54$로 주어진다. 볼 수 있듯이, 0.1% 미만의 기판 반사율도 여전히 눈에 띄는 스윙 거동을 유발한다.

기판 반사율의 영향(즉, 비이상적인 BARC의 영향)을 특성화하는 일반적인 접근 방식은 박막 두께 변동이 존재할 때의 반사율을 유효 노광량 오차(effective dose errors)와 연관시키는 것이다. 예를 들어, 웨이퍼의 토포그래피로 인해 레지스트 두께 변동이 하나의 스윙 곡선 주기를 초과하여 확장되는 경우를 고려해 보자. 이러한 경우 스윙 비율(swing ratio)은 사실상 레지스트 두께 변동으로 인한 부분 노광량 오차 범위(fractional dose error range)가 된다.

$$\frac{\Delta E}{E} \approx SR \approx \alpha \Delta D + 4 |\rho_{12} \rho_{23}| e^{-\alpha D} \tag{4.95}$$

[Figure 4.23] 최적화 수준이 다른 두 가지 BARC(결과적인 기판 반사율 R로 주어짐)에 대한 CD 스윙 곡선(윤대 조명을 사용하는 스테퍼로 280nm 피치의 100nm 라인을 프린트함, 중심 시그마는 $\sigma NA = 0.54$).
Resist Feature Width, CD (nm): 레지스트 특징 폭, CD (nm)
Resist Thickness (nm): 레지스트 두께 (nm)

$\alpha = 1.2 \mu\text{m}^{-1}$, $D = 200 \text{nm}$, 스윙 주기인 56 nm와 동일한 레지스트 두께 변동, 그리고 $|\rho_{12}| = 0.26$인 193-nm 레지스트를 고려해 보자. 이로 인해 다음과 같은 부분 유효 노광량 오차가 발생한다.

$$\frac{\Delta E}{E} \approx 0.067 + 0.83 |\rho_{23}| \tag{4.96}$$

1%의 반사율($|\rho_{23}| = 0.1$)을 허용하는 BARC의 경우, 벌크 흡광도는 6.7%의 유효 노광량 오차를 추가하는 반면 스윙 효과는 또 다른 8.3%의 노광량 오차를 추가한다. 이 두 숫자는 모두 너무 높으므로, 193-nm 리소그래피 공정은 토포그래피로 인한 레지스트 두께 변동을 줄이기 위해 평탄화(planarization)를 사용해야 한다.

$\alpha = 0.5 \mu\text{m}^{-1}$, $D = 400 \text{nm}$, 스윙 주기인 70 nm와 동일한 레지스트 두께 변동, 그리고 $|\rho_{12}| = 0.275$인 248-nm 레지스트의 경우, 부분 유효 노광량 오차는 다음과 같다.

$$\frac{\Delta E}{E} \approx 0.035 + 0.90 |\rho_{23}| \tag{4.97}$$

1%의 반사율($|\rho_{23}| = 0.1$)을 허용하는 BARC의 경우, 벌크 흡광도는 3.5%의 유효 노광량 오차를 추가하는 반면 스윙 효과는 또 다른 9%의 노광량 오차를 추가한다.

더 철저한 '노광량 예산(dose budget)' 분석은 레지스트 두께, BARC 두께 및 하부 박막 스택의 변동을 동시에 고려하여 레지스트에 결합되는 에너지의 변화로 인한 유효 노광량 오차를 결정할 것이다. 식 (4.95)는 레지스트 두께 변동이 전체 스윙 주기를 유발하기에 충분한 토포그래피를 가정했다. 더 적은 양의 레지스트 두께 변동이 존재할 때는 유효 노광량 오차도 더 작다. 레지스트 두께가 $D = D_{min} \pm \Delta$인 경우를 고려해 보자. 여기서 $D_{min}$은 스윙 곡선 최솟값에서의 두께이고 $\Delta$는 스윙 주기에 비해 작다.

식 (4.51)은 작은 레지스트 두께 오차에 대한 유효 노광량 오차를 유도하는 데 사용될 수 있다.

$$\frac{\Delta E}{E} \approx \left( \frac{[e^{\alpha \Delta} - 1] + 2 |\rho_{12} \rho_{23}| e^{-\alpha D} [1 - \cos(4 \pi n_2 \Delta / \lambda)]}{1 - 2 |\rho_{12} \rho_{23}| e^{-\alpha D}} \right) \tag{4.98}$$

이는 작은 $\Delta$에 대해 다음과 같이 추가로 근사화될 수 있다.

$$\frac{\Delta E}{E} \approx \left( \frac{\alpha \Delta + 4 |\rho_{12} \rho_{23}| e^{-\alpha D} (2 \pi n_2 \Delta / \lambda)^2}{1 - 2 |\rho_{12} \rho_{23}| e^{-\alpha D}} \right) \tag{4.99}$$

그리고 합리적으로 좋은 BARC에 대해서는 다음과 같다.

$$\frac{\Delta E}{E} \approx \alpha \Delta + 4 |\rho_{12} \rho_{23}| e^{-\alpha D} (2 \pi n_2 \Delta / \lambda)^2 \tag{4.100}$$

노광량 오차는 벌크 흡수항($\alpha \Delta$)에 스윙 진폭의 일부를 더한 것에서 비롯된다. 위에서 설명한 실리콘 위의 BARC 상의 표준 193-nm 레지스트 사례를 고려해 보자($\alpha = 1.2 \mu\text{m}^{-1}$, $D = 200 \text{nm}$, $n_{resist} = 1.7$, $|\rho_{air-resist}| = 0.26$). $\Delta$가 나노미터 단위일 때,

$$\frac{\Delta E}{E} \approx 0.0012 \Delta + 0.0025 |\rho_{23}| \Delta^2 \tag{4.101}$$

레지스트 두께가 8.3 nm 증가하면 벌크 효과는 약 1%의 유효 노광량 오차를 유발한다. 기판 반사율이 0.33%라면 스윙 효과는 그 8.3 nm 레지스트 두께 오차에 대해 또 다른 1%의 유효 노광량 오차를 유발할 것이다. 허용되는 최대 기판 반사율은 허용되어야 하는 레지스트 두께 범위와 수용하고자 하는 유효 노광량 오차의 양에 대한 함수이다. 0.1–0.5% 범위의 기판 반사율 사양은 드물지 않다.

스윙 곡선이 리소그래피에서 매우 중요한 한 가지 단순한 이유는 웨이퍼의 토포그래피가 스윙 곡선의 한 주기 또는 그 이상의 레지스트 두께 변동을 초래할 수 있기 때문이다. 일부 공정에서 이러한 효과는 일부 임계 마스크 레벨(critical mask levels)에서 CD 오차의 주된 원인이 된다. [Figure 4.24]는 웨이퍼의 토포그래피 단차(topographical step) 위에 프린트되는 라인이 스윙 곡선 효과로 인해 어떻게 선폭 변동을 겪을 수 있는지에 대한 예를 보여준다.

물론 BARC는 웨이퍼의 토포그래피로 인한 선폭 변동을 획기적으로 줄일 수 있다. BARC가 해결할 수 있는 두 번째 문제는 *반사 노칭(reflective notching)*이다. [Figure 4.25]에서 설명하듯이, 빛은 반사성 토포그래피의 기울어진 가장자리에서 반사될 수 있다. 이러한 반사 가장자리 근처에 프린트되는 패턴은 반사로 인해 추가 노광을 받아, 일반적으로 특징의 상단 근처에 노치(notch)를 유발할 수 있다. BARC는 반사 노칭 또한 상당히 억제할 수 있다([Figure 4.26]).

## 4.4 상부 반사 방지 코팅

식 (4.46)에서 보았듯이, 반사율 스윙 곡선의 진폭은 코사인 항의 곱셈 인자, $2|\rho_{12}\rho_{23}|e^{-\alpha D}$에 의해 결정된다. 이 항은 세 가지 방법으로 줄일 수 있음이 분명하다. (1) 염색된(dyed)

[Figure 4.24] BARC를 사용하지 않을 때 토포그래피 상의 레지스트 두께 변동이 스윙 곡선 효과로 인해 선폭 변동을 생성하는 방법의 예.
Side View: 측면도
Top View: 평면도
Resist: 레지스트
Swing Curve Maximum: 스윙 곡선 최댓값
Swing Curve Minimum: 스윙 곡선 최솟값
Top of Step: 단차 상부
Bottom of Step: 단차 하부

[Figure 4.25] 인접한 토포그래피가 인접한 포토레지스트 특징으로 빛을 비스듬히 반사할 때 반사 노칭이 발생한다.
Resist: 레지스트

[Figure 4.26] 반사 노칭을 보여주는 BARC 없는(왼쪽) 반사성 토포그래피 상의 라인 앤 스페이스 이미징과 반사 노칭이 효과적으로 억제된 것을 보여주는 BARC 있는(오른쪽) 이미징 (사진 제공: AZ Photoresist, 허가를 받아 사용).

레지스트; (2) BARC를 사용하여 기판 반사율($\rho_{23}$)을 감소시킨다; 그리고 (3) 상부 반사 방지 코팅(TARC, top antireflection coating)을 사용하여 레지스트 반사율($\rho_{12}$)을 감소시킨다. [Figure 4.12b]를 다시 보면, 반사율 스윙 곡선은 $E_{r0}$와 $E_{r1}$과 같은 다른 반사 광선 간의 간섭을 통해 발생한다. TARC를 사용하여 $E_{r0}$를 제거함으로써, 간섭이 없고 따라서 스윙 곡선도 없게 할 수 있다.

포토레지스트가 무한히 두껍다고 상상함으로써 TARC 설계를 다소 단순화할 수 있다. 따라서 층 2가 TARC이고 층 3이 레지스트인 경우 식 (4.81)이 적용된다. 층 2의 역할이 재료 1과 3 사이의 반사 방지 코팅 역할을 하는 것이라면, 한 가지 분명한 요구 사항은 식 (4.81)로 주어지는 전체 반사율을 최소화하는 것일 수 있다. 층 2의 상단에서 반사되는 빛($\rho_{12}$)이 층 2를 통과하여 내려가 층 3에서 반사된 다음 다시 층 2를 통과하여 올라오는 빛($\rho_{23}\tau_D^2$)을 상쇄할 수 있다면, 반사율은 정확히 0이 될 수 있다 [즉, TARC에 대해 식 (4.82)가 참일 때].

반사 방지 코팅 재료를 설계할 때 조정할 수 있는 변수는 코팅의 굴절률의 실수부와 허수부, 그리고 두께의 세 가지뿐이다. 식 (4.82)에 대한 한 가지 고전적인 솔루션은 재료 1과 3이 매우 흡수적이지 않을 때 매우 잘 작동한다. $\tau_D^2 = -1$이고 $\rho_{12} = \rho_{23}$일 때 식 (4.82)가 만족됨은 분명하다. $\tau_D^2 = -1$이라는 요구 사항은 빛이 TARC를 두 번 통과하면 흡수 없이 $180^\circ$ 위상 변화를 일으킨다는 것을 의미한다 (크기는 여전히 1이므로). 내부 투과율(internal transmittance)의 정의에 따르면, 이는 TARC 두께가 '1/4 파장(quarter wave)'으로 조정되어야 함을 의미한다.

$$D = \frac{\lambda}{4n_2} \tag{4.102}$$

$\rho_{12} = \rho_{23}$이라는 요구 사항은 TARC의 굴절률이 다음과 같이 만들어질 때 만족된다.

$$n_2 = \sqrt{n_1 n_3} \tag{4.103}$$

또한, TARC는 흡수하지 않으므로 굴절률의 허수부는 0이다. 따라서 식 (4.82)는 재료 1과 3 모두 굴절률에 허수부가 없는 경우에만 참일 수 있다. 193nm 파장(공기 중)에서 굴절률이 1.7인 레지스트의 경우, 최적의 TARC는 약 1.30의 굴절률과 37nm의 두께를 가질 것이다.

식 (4.102)와 (4.103)으로 정의된 반사 방지층은 0의 반사율을 갖는다. 또한 흡수가 없기 때문에 TARC에 닿는 빛의 100%가 층 3으로 투과된다. 따라서 이러한 유형의 반사 방지 코팅은 반사율을 줄이는 것보다 투과율을 최대화하는 것이 목표인 광학 부품(카메라 또는 스테퍼 렌즈 등) 코팅에 일반적으로 사용된다. '최대 투과율' 유형의 반사 방지 코팅은 상부 반사 방지 코팅에도 사용된다. 그러나 이 완벽한 TARC 솔루션은 층 1과 3이 모두 투명한 특수한 경우에만 사용할 수 있다. 따라서 실제로는 레지스트가 항상 다소 흡수성이 있기 때문에 완벽한 TARC는 불가능하며, 레지스트 굴절률의 허수부 제곱에 비례하는 TARC 잔류 반사율(residual reflectance)이 존재한다. 그러나 레지스트의 굴절률 허수부가 0.01–0.02 범위에 있으므로 레지스트 흡수가 TARC 성능에 미치는 영향은 상당히 무시할 수 있다.

더 문제가 되는 것은 거의 이상적인 TARC를 만들 만큼 충분히 낮은 굴절률을 가진 실용적인 재료를 찾기가 매우 어렵다는 것이다. 대부분의 사용 가능한 TARC는 1.4보다 큰 굴절률을 갖는다 (이상적인 굴절률은 1.3에 더 가깝다). $n_{opt}$를 식 (4.103)으로 주어지는 최적 TARC 굴절률이라고 하고 TARC의 1/4 파장 두께가 항상 사용된다고 가정하면, 비최적 TARC 굴절률 사용으로 인한 반사율은 다음과 같다.

$$R = \left[ \frac{n_{\text{TARC}}^2 - n_{\text{opt}}^2}{n_{\text{opt}}^2 + n_{\text{TARC}}^2} \right]^2 \tag{4.104}$$

TARC 굴절률이 최적값에 가깝다면, 이 반사율은 대략 다음과 같다.

$$R \approx \left[ \frac{n_{\text{TARC}} - n_{\text{opt}}}{n_{\text{opt}}} \right]^2 \tag{4.105}$$

BARC와 마찬가지로, 빛의 입사각 범위가 사용될 때 TARC의 성능은 저하된다. 최적 TARC 두께와 최적 굴절률 모두 입사각과 편광의 함수가 될 것이다.

## 4.5 명암 대비 향상 층 (Contrast Enhancement Layer)

*명암 대비 향상 층*(CEL, contrast enhancement layer)은 포토레지스트 위에 도포되는 고도로 표백 가능한(bleachable) 코팅으로, 이를 통해 투영되는 공간상(aerial image)의 명암 대비를 향상시키는 역할을 한다. 투과율을 최대화하기 위해 굴절률의 실수부를 선택하고 허수부를 가능한 한 낮게 유지하는 TARC와 달리, CEL은 높은 흡광도를 가지며 노광됨에 따라 '표백되는', 즉 더 투명해지는 방식으로 작동한다. CEL 표백 메커니즘은 g-line 및 i-line 포토레지스트에서 발생하는 표백과 유사하며, 이는 5장에서 다룰 것이다.

CEL은 초기에 불투명하여 본질적으로 빛이 포토레지스트로 투과되지 않는다. 마스크의 투명한 영역, 즉 공간상의 고강도 영역은 CEL의 노광을 유발하여 이 영역에서 표백이 시작되게 한다. CEL이 표백됨에 따라 빛이 포토레지스트로 투과되어 레지스트 노광을 시작할 수 있다. 그러나 저강도 영역에서는 CEL이 더 불투명하고 덜 투과적인 상태로 유지된다. 결과적으로 레지스트로 투과되는 이미지는 밝음에서 어둠으로의 더 가파른 전환을 보인다([Figure 4.27]).

CEL은 서브마이크론 반도체 리소그래피에 일반적으로 사용되지 않는다. 재료 비용과 추가 공정 외에도 주요 단점은 CEL을 표백하는 데 필요한 노광량의 상당한 증가(2~3배 더 높은 범위)이다.

## 4.6 기판 반사율 위상의 영향

재료의 굴절률은 일반적으로 복소수이며, 허수부는 재료의 흡수 계수에 직접 비례한다. 따라서 일반적으로 두 재료 사이의 반사 계수는 복소수가 된다. $\rho$의 크기는 반사된 빛의 크기를 결정하는 반면, 위상은 반사 시 위상 변화를 제공한다. 앞서 보았듯이 정재파와 스윙 곡선의 진폭에 영향을 미치는 것은 반사 계수의 크기이다. 그러나 위상은

[Figure 4.27] 명암 대비 향상 층(CEL) 표백은 포토레지스트로 투과되는 공간상의 품질을 향상시킨다.
Incident Aerial Image: 입사 공간상
CEL: CEL
Image Transmitted Through the CEL: CEL을 통해 투과된 이미지

리소그래피에도 영향을 미칠 것이다. i-line 파장(365nm)에서 실리콘 위의 전형적인 레지스트를 고려해 보자. 반사 계수의 크기는 약 0.63이고 위상은 $-169^\circ$이다. 알루미늄 위의 레지스트의 경우, $\rho = 0.93 \angle -138^\circ$이다 (이 표기법은 반사 계수의 크기가 0.93이고 위상각이 $-138^\circ$임을 의미한다). 더 복잡한 층상 기판의 경우, 반사 계수의 크기와 위상은 모두 다양한 층의 두께에 따라 달라질 것이다.

단순하지만 일반적인 박막 스택, 즉 실리콘 위의 이산화규소(40nm) 위의 질화규소(100nm) 위의 레지스트(1 $\mu\text{m}$ 두께)를 고려해 보자. 레지스트와 하부 박막 스택 사이의 반사 계수는 모든 재료의 광학적 특성뿐만 아니라 질화막 및 산화막의 두께에 대한 함수이기도 하다. 예를 들어, [Figure 4.28]에서 볼 수 있듯이 질화막 두께의 변동은 반사 계수의 크기에 적당한 변동을 일으키고 위상에는 큰 변동을 일으킨다. 산화막 두께 변동도 유사한 효과를 나타낸다.

이러한 질화막 두께 변동의 리소그래피 효과는 무엇일까? 반사 계수 크기의 $\pm 7\%$ 변화는 미미한 효과를 주겠지만, 반사 위상의 큰 변화는 두 가지 주요 문제를 야기할 것이다. 레지스트 스윙 곡선은 레지스트를 통과하여 내려갔다가 다시 올라오는 빛의 위상에 대한 함수이다. 레지스트 두께의 변화는 이 위상의 변화를 일으켜, clear dose($E_0$) 및 선폭에 사인파 변동을 일으킨다. 반사 시 위상의 어떠한 변화도 동일한 효과를 나타낼 것이다 [예를 들어 식 (4.51)에서 $\phi_{23}$의 변동]. [Figure 4.29]는 두 가지 질화막 두께([Figure 4.28]의 최소 및 최대 두께)에 해당하는 두 개의 레지스트 스윙 곡선을 보여준다. 질화막 두께 변동은 고유한 스윙 곡선을 생성하여, 레지스트 두께 변동과 동일한 크기의 선폭 변동을 초래한다. 질화막 두께(그리고 산화막 두께도 마찬가지로)의 제어는 레지스트 두께 제어만큼이나 중요하다.

반사 시 이러한 위상 변화의 두 번째 효과는 결과적인 레지스트 프로파일의 모양에 미치는 영향이다. 반사된 빛이 입사광과 $180^\circ$ 위상차가 날 때,

[Figure 4.28] 실리콘 위의 40nm 산화막 위의 질화막 위의 레지스트 박막 스택에 대해 질화규소 두께의 함수로 나타낸 레지스트/기판 반사 계수의 크기 및 위상 변화.
Magnitude, $|\rho|$: 크기, $|\rho|$
Phase (degrees): 위상 (도)
Nitride Thickness (nm): 질화막 두께 (nm)

[Figure 4.29] 질화막 두께의 변화는 레지스트 스윙 곡선의 위상 변화를 일으켜, 질화막 두께 제어를 레지스트 두께 제어만큼 중요하게 만든다.
Dose-to-Clear ($\text{mJ/cm}^2$): Dose-to-Clear ($\text{mJ/cm}^2$)
Resist Thickness (microns): 레지스트 두께 (마이크로미터)

상쇄 간섭은 레지스트/기판 계면에서 최소 빛 강도를 초래한다. 반사된 빛이 입사광과 동위상일 때, 보강 간섭은 레지스트/기판 계면에서 최대 빛 강도를 초래한다. 정재파는 일반적으로 노광 후 베이크(post-exposure bake) 확산에 의해 부드러워지지만, 레지스트 내부 정재파 패턴의 비대칭성은 진폭의 불완전한 감소로 이어질 수 있다. 반사 시 위상 변화가 약 $+90^\circ$ 또는 $-90^\circ$일 때, 계면 근처의 국부적 영역은 벌크 전체의 평균보다 각각 더 높거나 낮은 평균 강도를 갖는다. 그 결과는 레지스트 언더컷(undercutting)과 레지스트 푸팅(footing)이다. [Figure 4.30]은 다양한 질화막 두께에서의 전형적인 레지스트 프로파일 모양을 보여준다.

[Figure 4.30] 질화막 두께 (nm)
Y축: 기판 반사도
질화막 두께는 또한 레지스트 프로파일의 모양에 영향을 미쳐 레지스트 푸팅(footing), 언더컷(undercut) 또는 수직 프로파일을 유발한다. 기판 반사도(반사 계수 크기의 제곱)가 비교를 위해 표시되어 있다.

불과 $\pm 20 \text{nm}$의 질화막 두께 변동이 선폭과 레지스트 프로파일 모양 모두에 큰 영향을 미칠 수 있음을 알 수 있다. 산화막 두께 또한 변할 수 있다면, 질화막 두께 제어에 대한 요구 사항은 더욱 엄격해진다. 많은 경우, 박막 두께 균일성 및 제어에 대한 리소그래피 요구 사항은 이러한 두께에 대한 다른 소자 관련 제한 사항을 훨씬 초과한다. 다른 스윙 곡선(swing curve) 효과와 마찬가지로, BARC는 하부 박막 스택 변화에 대한 민감도를 줄이는 데 매우 효과적일 수 있다.

## 4.7 레지스트 내 이미징 (Imaging in Resist)

공중 이미지(aerial image)는 말 그대로 공기 중의 이미지이다. 반도체 리소그래피의 세계에서는 포토마스크의 이미지가 웨이퍼 평면에 투영된 것이지만, 레지스트가 코팅된 웨이퍼 대신 공기만이 이 공간을 차지한다고 가정한다. 리소그래피에 실제로 공중 이미지가 존재하지는 않지만, 계산하기 상당히 쉬우면서도 측정하기는 매우 어려운 공중 이미지는 최종 레지스트 이미지를 위한 편리한 대리 지표이다. 노광량 의존적인 강도 임계값을 선택함으로써 최종 레지스트 CD의 추정치를 얻는다(이는 본질적으로 레지스트가 무한한 콘트라스트를 가진 이상적인 것이라고 가정한다). 이러한 사용은 공중 이미지가 최종 레지스트 이미지가 어떻게 보일지 예측하는 좋은 지표라는 생각에 근거한다. 그러나 높은 개구수(NA)에서 공중 이미지는 사실 최종 레지스트 이미지를 예측하는 데 매우 부족하다. 벡터 효과로 인해 레지스트 내 이미지는 아래에서 논의할 것처럼 공중 이미지와 크게 다를 수 있다.

### 4.7.1 레지스트 내 이미지 콘트라스트 (Image in Resist Contrast)

높은 개구수에서 빛의 벡터 특성은 빛의 편광과 이미지를 형성하기 위해 합쳐지는 다양한 회절 차수(diffraction orders)의 각도 함수로서 이미지 형성에 영향을 미친다(3장 참조). 서로 다른 각도로 웨이퍼에 접근하는 두 평면파는 간섭하여 밝고 어두운 무늬 패턴을 형성하며, 가장 단순한 리소그래피 패턴인 라인 앤 스페이스(lines and spaces) 배열을 만든다. 이러한 현상은 간섭(interference)이 패턴 형성의 핵심이다. 간섭이 없다면, 다른 방향에서 웨이퍼에 도달하는 빛은 단순히 더해져 균일한 강도를 제공할 것이다. 두 전기장이 결합하여 결과적인 전기장(크기와 강도)을 형성하는 방식을 조사함으로써 간섭의 효과를 수학적으로 볼 수 있다. 다음 섹션에서 설명할 몇 가지 세부 사항을 무시하면, 빛의 강도 $I$는 전기장 $E$의 크기의 제곱이다. 두 전기장이 결합된 경우, 결합된 강도는 무엇인가? 두 전기장이 서로 간섭하지 않는 경우, 총 강도는 개별 강도의 합이다(즉, 상수이다).

$$
I = |E_1|^2 + |E_2|^2 \tag{4.106}
$$

그러나 두 전기장이 완전히 간섭하면 총 강도는 다음과 같다.

$$
I = |E_1 + E_2|^2 \tag{4.107}
$$

여기서 $E_2$에 대한 $E_1$의 위상 변화는 이미지인 강도의 공간적 변화를 생성한다.
2장과 3장에서 자세히 논의한 바와 같이, 두 전기장은 두 가지 조건이 충족되는 경우에만 간섭한다. (1) 전기장 사이에 고정된 위상 관계가 있고, (2) 전기장 방향의 일부 중첩이 있다. 첫 번째 조건은 전기장이 단일 소스 포인트에서 생성된 회절 차수에서 발생할 때 충족된다. 두 번째 조건은 두 전기장이 동일한 방향으로 진동하는 범위 내에서만 서로 간섭한다는 것을 의미한다. 전기장이 서로 직각이면 간섭이 없다. 따라서 두 전기장 사이의 간섭 양을 결정하려면 먼저 방향 중첩의 양을 결정해야 한다. 표준 벡터 수학은 방향 중첩, 즉 간섭의 양을 계산할 수 있는 간단한 도구를 제공한다. 빛을 벡터 양이 아닌 스칼라로 생각할 때, 위에서 논의한 미묘함을 무시한다. 본질적으로 빛의 스칼라 설명은 항상 전기장이 100% 겹쳐지고 모든 전기장이 식 (4.107)과 같이 합쳐진다고 가정한다. 간섭이 우리가 원하는 패턴을 제공하기 때문에, 빛의 스칼라 관점은 일반적으로 너무 낙관적이다. 빛의 벡터 설명은 일반적으로 겹치지 않아 간섭에 기여하지 않는 전기장의 일부가 있다고 말한다. 간섭하지 않는 빛은 여전히 ​​존재하지만 이미지의 품질을 저하시키는 균일한 강도로 더해진다.
3장에서와 같이, 상당히 큰 각도로 웨이퍼에 접근하는 두 평면파의 간섭을 고려해 보자([Figure 4.31]). 전기장은 전파 방향에 수직인 어느 방향으로든 가리킬 수 있다. 이 임의의 방향은 차례로 두 개의 직교(기저) 방향의 합으로 표현될 수 있다. 가장 편리한 기저 방향은 횡전기(transverse electric) 또는 TE(전기장이 도면의 페이지 밖을 향함)와 횡자기(transverse magnetic) 또는 TM(전기장이 도면의 페이지 안을 향함)이다. TE의 경우 평면파 사이의 각도에 관계없이 전기장 벡터는 항상 100% 겹친다. 그러나 TM의 경우 두 벡터 사이의 중첩 정도는 평면파 사이의 각도가 커질수록 작아진다.
TM의 경우 두 전기장이 서로 얼마나 간섭하는지 계산할 수 있다. [Figure 4.31]과 같이 두 광선이 수직 방향(즉, 웨이퍼에 법선인 방향)에 대해 각도 $\theta$로 진행한다고 가정하자. 전기장

[Figure 4.31] 서로 다른 편광을 가진 두 평면파는 매우 다르게 간섭한다. 횡전기(TE) 편광(페이지 밖으로 향하는 전기장 벡터)의 경우, 간섭하는 빔 사이의 각도에 관계없이 두 벡터의 전기장은 완전히 겹친다.
TE 또는 s-편광 (TE or s-polarization)
TM 또는 p-편광 (TM or p-polarization)

$E_1$과 $E_2$ 사이의 각도는 $2\theta$가 될 것이다. $E_1$과 같은 방향을 가리키는 전기장 벡터 $E_2$의 양은 기하학적 투영인 $E_2\cos(2\theta)$이다. 따라서 강도는 겹치는 부분의 간섭(전기장) 합과 겹치지 않는 부분의 비간섭(강도) 합으로 주어진다.

$$
I = |E_1 + E_2 \cos(2\theta)|^2 + |E_2 \sin(2\theta)|^2 \tag{4.108}
$$

$\theta = 0$인 경우, 이 식은 식 (4.107)의 완벽하게 간섭하는 합으로 되돌아간다. $\theta = 45^\circ$인 경우, 두 전기장은 서로 수직이며 식 (4.108)은 식 (4.106)의 완벽하게 비간섭하는 합이 된다. 가장 단순한 단위 진폭 평면파의 경우를 고려하면 다음과 같다.

$$
E_1 = e^{i2\pi(z\cos\theta + x\sin\theta)/\lambda}, E_2 = e^{i2\pi(z\cos\theta - x\sin\theta)/\lambda}
$$

$$
I_{TE}(x) = 2 + 2\cos(4\pi x \sin\theta/\lambda) \tag{4.109}
$$

$$
I_{TM}(x) = 2 + 2\cos(2\theta)\cos(4\pi x \sin\theta/\lambda)
$$

TE 및 TM 조명 모두 결과 이미지는 $z$-의존성이 없음에 유의하라. 즉, 단순한 2빔 이미징의 경우 초점 심도(depth of focus)가 무한대이다.
두 가지 일반적인 이미지 지표인 정규화된 이미지 로그 기울기(NILS)와 이미지 콘트라스트를 이제 식 (4.109)의 이미지에 대해 계산할 것이다. TE 이미지의 경우, NILS(원하는 라인과 스페이스가 동일하다고 가정)는 $\pi$와 같고, TM 이미지의 경우 $\pi\cos(2\theta)$이다. 결과 무늬의 가시성(또는 콘트라스트)은 최대 강도와 최소 강도의 차이를 이 두 양의 합으로 나눈 것이다. TE 편광의 경우, 콘트라스트는 항상 정확히 1이다. TM의 경우, 콘트라스트는 두 파동 사이의 각도에 따라 달라지며 $\cos(2\theta)$와 같다. 따라서 평면파 사이의 각도가 커짐에 따라 결과 이미지의 콘트라스트는 감소한다. TM 편광이 종종 '나쁜' 편광이라고 불리는 이유를 알 수 있다. 간섭이 적고 이미지 품질이 떨어진다.
레지스트는 공중 이미지가 아니라 레지스트 내 이미지에 의해 노광된다. 이미지를 형성하기 위해 간섭하는 평면파는 먼저 레지스트로 전파된다. 레지스트에 들어가면 간섭하여 레지스트 내 이미지를 형성할 수 있다. 이 이미지는 굴절로 인해 공중 이미지와 다를 것이다. 각 평면파가 공기에서 레지스트로 이동함에 따라, 굴절은 스넬의 법칙(Snell's law)에 따라 빛의 각도를 낮춘다. $n$을 레지스트의 굴절률로 둔다.

(레지스트 위의 공기가 1.0의 굴절률을 갖는다고 가정하면) 레지스트 내의 평면파 중 하나의 각도는 다음과 같다.

$$
\sin(\theta_{resist}) = \frac{1}{n} \sin(\theta_{air}) \tag{4.110}
$$

TE 빛의 경우 간섭은 동일하며 두 평면파는 콘트라스트 1의 사인파 이미지를 생성한다. TM 빛의 경우 콘트라스트는 다음과 같다.

$$
TM \: Contrast = \cos(2\theta_{resist}) = 1 - 2\sin^2(\theta_{resist}) = 1 - \frac{2}{n^2}\sin^2(\theta_{air}) \tag{4.111}
$$

[Figure 4.32]는 레지스트 굴절률이 1.7일 때 TM 빛에 대한 각도의 함수로서 공기 중 대 레지스트 내에서의 NILS와 콘트라스트의 차이를 보여준다. 30도의 각도(NA=0.5 렌즈의 분해능 한계에서 2빔 이미징에 해당)에서 공중 이미지는 TM 조명의 경우 0.5의 콘트라스트를 갖는 반면, 레지스트 내 이미지는 0.83의 훨씬 더 허용 가능한 콘트라스트를 갖는다. TE 및 TM 이미지의 평균을 생성하는 비편광 빛은 식 (4.111)에 의해 주어진 콘트라스트와 1 사이의 평균인 콘트라스트를 생성한다(레지스트로의 투과 차이는 무시). 따라서,

$$
Unpolarized \: Contrast \approx 1 - \frac{1}{n^2}\sin^2(\theta_{air}) \tag{4.112}
$$

NA=0.9 렌즈의 분해능 한계에서 비편광 2빔 이미징의 경우, 공중 이미지는 0.19의 콘트라스트(분명히 허용할 수 없음)를 나타내는 반면, 레지스트 내 이미지는 0.72의 더 합리적인 콘트라스트를 나타낸다. 사실, 식 (4.112)는

[Figure 4.32]
Y축: 콘트라스트 또는 NILS/$\pi$
X축: 공기 중 각도 (도)
Aerial Image: 공중 이미지
Image in Resist: 레지스트 내 이미지
두 TM 편광 평면파 사이의 간섭은 각도에 따라 콘트라스트와 NILS가 달라지는 이미지를 생성한다. 굴절에 의해 레지스트 내 각도가 감소하므로, 레지스트 내 이미지의 콘트라스트와 NILS는 공중 이미지보다 더 우수하다.

TM 빛은 항상 TE 빛보다 포토레지스트(photoresist)로 더 잘 투과할 것이기 때문에 이는 낙관적이다. 예를 들어 [Figure 4.5]의 데이터를 사용하면, $60^\circ$의 입사각에서 TM 빛의 거의 100%가 레지스트로 투과되는 반면, 고대비(high-contrast)를 생성하는 TE 빛은 75%만이 레지스트로 들어간다.

이것은 무엇을 의미하는가? 공간상(aerial image)을 계산할 때, 벡터 효과(vector effects)는 근사적인 스칼라 계산에 비해 결과 이미지를 극적으로 변화시킬 수 있다. 그러나 레지스트는 이러한 벡터 효과 중 일부를 완화하며, 레지스트 내 이미지는 공간상과 극적으로 다를 수 있다. 계산된 강도 이미지로 레지스트 형상(feature)을 근사하려고 할 때, 레지스트 내 이미지(빛의 벡터 성질을 사용하여 올바르게 계산된)만이 합리적인 결과를 줄 것으로 기대할 수 있다.

## 4.7.2 레지스트 내 이미지 계산 (Calculating the Image in Resist)

공간상은 렌즈를 통과하는 이산적인 회절 차수(diffraction orders)로부터 발생하는 평면파(plane waves)의 간섭에 의해 형성된다. 고려해야 할 가장 간단한 경우 중 하나는 0차 및 두 개의 1차 차수만이 렌즈를 통과하도록 하는 작은 라인 앤 스페이스(lines and spaces)의 이미징이다. 코히런트 조명(coherent illumination)의 경우, 0차는 $z$-방향으로 진행하는 평면파가 될 것이며, 크기는 $a_0$이다. 두 개의 1차 차수는 각각 크기가 $a_1$이고 다음으로 주어지는 각도로 진행하는 평면파가 될 것이다.

$$ n \sin \theta = \pm \lambda / p \tag{4.113} $$

여기서 $p$는 라인/스페이스 패턴의 피치(pitch)이고 $n$은 매질의 굴절률(refractive index)이다. 잠시 반사 기판을 무시하면, 이미지는 이 세 평면파의 간섭(합)에 의해 형성될 것이다. 이미지가 $z=0$(세 평면파 모두 동일한 위상을 갖는 $z$-위치)에 초점이 맞춰졌다고 가정하면, 결과적인 이미지의 전기장(electric field)은 $s$-편광(polarization)에 대해 다음과 같다.

$$ E(x,z) = a_0 e^{ikz} + a_1 e^{ikx \sin \theta} e^{ikz \cos \theta} + a_1 e^{-ikx \sin \theta} e^{ikz \cos \theta} \tag{4.114} $$

이 합은 더 일반적이고 편리한 형태로 단순화될 수 있다.

$$ E(x,z) = e^{ikz} (a_0 + 2a_1 \cos(2\pi x/p) e^{-ikz(1-\cos\theta)}) $$

이것은 다음을 준다.

$$ I(x,z) = a_0^2 + 2a_1^2 + 4a_0 a_1 \cos(kz(1-\cos\theta)) \cos(2\pi x/p) + 2a_1^2 \cos(4\pi x/p) \tag{4.115} $$

식 (4.115)는 표준 $s$-편광 3빔 이미지(three-beam image)이며, 여기서 $z$는 최적 초점(best focus)으로부터의 거리로 해석될 수 있다. $p$-편광 조명에 대해서도 유사한 표현이 유도될 수 있다.

$$
E_x = e^{ikz} (a_0 + 2a_1 \cos\theta \cos(2\pi x/p) e^{-ikz(1-\cos\theta)}) \\
E_z = i e^{ikz \cos\theta} (2a_1 \sin\theta \sin(2\pi x/p))
\tag{4.116}
$$

이것은 다음을 준다.

$$
I(x,z) = a_0^2 + 2a_1^2 + 4a_0 a_1 \cos\theta \cos(kz(1-\cos\theta)) \cos(2\pi x/p) \\
+ 2a_1^2 \cos(2\theta) \cos(4\pi x/p)
\tag{4.117}
$$

반사 기판이 존재할 때의 공간상을 결정하기 위해, 위와 동일한 절차를 따르되 반사된 평면파도 포함한다. 그 결과는 $s$-편광에 대해 다음과 같다.

$$ E(x,z) = e^{ikz} (a_0 [1 + \rho(0) e^{-ik2z}] + 2a_1 \cos(2\pi x/p) e^{-ikz(1-\cos\theta)} [1 + \rho(\theta) e^{-ik2z \cos\theta}]) \tag{4.118} $$

이 식에서 평면파 간의 간섭은 $x$-방향(이미지)의 전기장 변화와 $z$-방향(디포커스와 정재파의 조합)의 변화를 야기한다. 사실, 각 평면파가 자신만의 전기장 정재파를 생성하고, 최종 이미지는 이러한 정재파들의 가중 합으로 생각할 수 있다.

$$
E_{sw}(\theta, z) = e^{ikz \cos\theta} + \rho(\theta) e^{-ikz \cos\theta} \\
E(x,z) = a_0 E_{sw}(0,z) + 2a_1 \cos(2\pi x/p) E_{sw}(\theta, z)
\tag{4.119}
$$

위의 레지스트 내 이미지 분석은 관련된 물리학의 본질을 포착했지만, 공기-레지스트 계면과 그로 인해 발생할 다중 반사는 무시했다. 그러나 식 (4.119)의 최종 형태는 식 (4.32)의 더 자세한 정재파 표현을 식 (4.119)의 $E_{sw}$로 사용하여 정확한 레지스트 내 이미지 결과를 얻을 수 있음을 시사한다. 대안적으로, 회절 차수 진폭 $a_0$와 $a_1$은 유효 '레지스트 내(in-resist)' 진폭으로 대체될 수 있다.

$$
a_{0r} = a_0 \frac{\tau_{12}(0)}{1 + \rho_{12}(0) \rho_{23}(0) \tau_D^2(0)} \\
a_{1r} = a_1 \frac{\tau_{12}(\theta)}{1 + \rho_{12}(\theta) \rho_{23}(\theta) \tau_D^2(\theta)}
\tag{4.120}
$$

그리고 단순화된 정재파 $z$-의존성은 다음과 같이 될 것이다.

$$ E_{sw}(\theta, z) = e^{ikz \cos\theta} + \rho(\theta) \tau_D^2(\theta) e^{-ikz \cos\theta} \tag{4.121} $$

이 두 식에서 $\theta$는 이제 레지스트 내의 각도를 나타낸다.

식 (4.121)로부터 레지스트 내 강도를 계산하면 복잡한 대수가 나온다. 그러나 저반사 기판의 경우(예를 들어, 합리적으로 좋은 BARC를 사용하여), 결과 항 중 일부를 무시하여 다음을 얻을 수 있다.

$$
I(x,z) \approx |a_{0r}|^2 I_{sw}(0,z) + 4|a_{1r}|^2 I_{sw}(\theta, z) \cos^2(2\pi x/p) \\
+ 4|a_{0r} a_{1r}| e^{-\alpha_{\text{eff}} z} \cos(2\pi n_2 z(1-\cos\theta)/\lambda) \cos(2\pi x/p)
\tag{4.122}
$$

여기서 $I_{sw}(\theta, z) = |E_{sw}(\theta, z)|^2$ 이고 $\alpha_{\text{eff}} = \frac{\alpha}{2} \left( 1 + \frac{1}{\cos\theta} \right)$ 이다.

각 회절 차수(평면파)는 정재파를 생성한다. 0차와 1차 사이의 상호작용은 이미지를 형성하는 간섭 패턴을 생성하지만, 전파 각도의 차이는 레지스트 두께를 통과하는 이미지의 디포커싱을 설명하는 디포커스 항도 생성한다. 이 표현에서 무시된 항들은 반사된 파동들의 디포커싱을 설명한다.

## 4.7.3 레지스트 유발 구면 수차 (Resist-Induced Spherical Aberrations)

TE 편광된 빛과 기판 반사가 없는 경우에도, 레지스트는 이미지의 본질에 중요한 변화를 일으킨다. 기판 반사가 없는 경우의 TE 조명에 대한 3빔 이미징인 식 (4.122)를 고려해 보자.

$$
I(x,z) = |a_{0r}|^2 e^{-\alpha z} + 4|a_{1r}|^2 e^{-\alpha z/\cos\theta} \cos^2(2\pi x/p) \\
+ 4|a_{0r} a_{1r}| e^{-\alpha_{\text{eff}} z} \cos(2\pi n_2 \delta(1-\cos\theta)/\lambda) \cos(2\pi x/p)
\tag{4.123}
$$

여기서 $\delta = z - z_0$이고 $z_0$는 최적 초점 면(plane of best focus)의 위치이다. 비교를 위해 공기 중 이미지(aerial image)에 대한 동일한 경우를 고려해 보자.

$$
I_{\text{air}}(x,z) = |a_0|^2 + 4|a_1|^2 \cos^2(2\pi x/p) \\
+ 4|a_0 a_1| \cos(2\pi n_1 \delta(1-\cos\theta)/\lambda) \cos(2\pi x/p)
\tag{4.124}
$$

공기 중 이미지와 레지스트 내 이미지 사이에는 세 가지 중요하고 뚜렷한 차이점이 있다. 첫째, 식 (4.120)에 주어진 바와 같이, 각 회절 차수의 진폭은 공기와 비교하여 레지스트 내에서 다르며, 1차 차수의 경우 이 차이는 각도에, 따라서 피치에 의존한다. 둘째, 각 회절 차수는 각도에, 따라서 피치에 따라 다르게 흡수된다. 사실, 유효 $z$-의존 회절 차수는 다음과 같이 정의될 수 있다.

$$ a_{0rz} \equiv a_{0r} e^{-\alpha z/2}, \quad a_{1rz} \equiv a_{1r} e^{-\alpha z/(2\cos\theta)} \tag{4.125} $$

따라서 레지스트 내 이미지는 다음과 같이 된다.

$$
I(x,z) = |a_{0rz}|^2 + 4|a_{1rz}|^2 \cos^2(2\pi x/p) \\
+ 4|a_{0rz} a_{1rz}| \cos(2\pi n_2 \delta(1-\cos\theta)/\lambda) \cos(2\pi x/p)
\tag{4.126}
$$

이미지가 레지스트 속으로 더 깊이 전파됨에 따라, 1차 차수는 0차보다 더 큰 정도로 흡수되어 감쇠된다. 이 차이는 더 큰 각도(더 작은 피치)에서 더 급격하다.

공기 중 이미지와 레지스트 내 이미지 사이의 더 미묘하지만 중요한 차이는 정규화된 광로차(normalized optical path difference) 항 $n\delta(1-\cos\theta)/\lambda$를 포함하는 디포커스 항이다. 굴절률과 각도 $\theta$ 모두 공기보다 레지스트에서 다르다. 그 결과는 [Figure 4.33]에 그래프로 묘사되어 있는데, 더 큰 각도(더 작은 피치에 해당)는 더 작은 각도보다 레지스트 속으로 더 깊이 초점이 맞춰진다. 첫째, 최적 초점 면이 굴절로 인해 이동한다. 게다가 최적 초점에 대한 피치 의존성이 존재하는데, 이는 구면 수차(spherical aberration)의 특징이다.

공기 중의 디포커스 항과 레지스트 내의 디포커스 항을 비교하기 위해, $\cos\theta$를 사인(sine)으로 표현하고 결과 제곱근을 테일러 급수(Taylor series)로 전개할 수 있다.

$$ OPD = n\delta(1-\cos\theta) = n\delta(1-\sqrt{1-\sin^2\theta}) = \frac{1}{2} n\delta \left( \sin^2\theta + \frac{\sin^4\theta}{4} + \dots \right) \tag{4.127} $$

[Figure 4.33] (a) 공기 중, 그리고 (b) 레지스트 내에서 서로 다른 각도로 도착하는 평면파의 포커싱(focusing). 레지스트가 구면 수차를 유발함을 보여준다.

(a)
(b)

스넬의 법칙(Snell's law)을 사용하여 공기와 레지스트에서의 각도 및 굴절률을 비교하면 다음과 같다.

$$
OPD_{\text{air}} = \frac{1}{2} n_1 \delta \left( \sin^2 \theta_1 + \frac{\sin^4 \theta_1}{4} + \dots \right) \\
OPD_{\text{resist}} = \frac{1}{2} n_2 \delta \left( \sin^2 \theta_2 + \frac{\sin^4 \theta_2}{4} + \dots \right) = \frac{1}{2} \frac{n_1}{n_2} n_1 \delta \left( \sin^2 \theta_1 + \frac{n_2^2}{n_1^2} \frac{\sin^4 \theta_2}{4} + \dots \right)
\tag{4.128}
$$

그리고

$$ \frac{OPD_{\text{resist}}}{OPD_{\text{air}}} = \frac{n_1}{n_2} \frac{\left( 1 + \frac{\sin^2 \theta_2}{4} + \dots \right)}{\left( 1 + \frac{\sin^2 \theta_1}{4} + \dots \right)} \tag{4.129} $$

위 급수에서 최저 차수 항만 유지되는 근축 한계(paraxial limit)에서, 레지스트 내에서의 디포커스 영향은 공기 중에서의 그것에 비해 $n_1/n_2$ 비율만큼 감소한다. 레지스트 상단에 대한 최적 초점 면의 거리는 이 비율만큼 스케일링된다. 또한, 레지스트를 통과하는 이미지의 디포커싱도 이 양만큼 스케일링된다. $n_2 > n_1$이므로 최적 초점 면은 레지스트 안쪽 아래로 이동하며, 레지스트의 두께는 이미지가 동일한 두께의 공기를 통과할 때보다 더 적은 디포커싱을 유발한다.

레지스트가 어떻게 구면 수차를 유발하는지 보기 위해, 식 (4.129)의 급수에서 항 하나만 더 유지하면 된다.

$$ OPD_{\text{resist}} \approx \frac{n_1}{n_2} OPD_{\text{air}} - \delta \left[ \frac{n_1^2 (n_2^2 - n_1^2)}{8n_2^3} \right] \sin^4 \theta_1 \tag{4.130} $$

추가된 항은 동공(pupil) 내 반경 위치의 4승에 따라 변하는데, 이는 3차 구면 수차(3rd order spherical aberration)의 특징이다. 3장에서 주어진 제르니케 항(Zernike term)과 비교하면, 레지스트에 의해 유발되는 3차 구면 수차의 유효량은 다음과 같다.

$$ Z_8 \approx - \frac{z}{\lambda} \left[ \frac{n_1^2 (n_2^2 - n_1^2)}{24n_2^3} \right] NA^4 \tag{4.131} $$

$n_1=1$이고 $n_2=1.7$인 전형적인 경우를 고려해 보자.

$$ Z_8 \approx -0.016 \frac{z}{\lambda} NA^4 \tag{4.132} $$

NA가 0.9인 경우, 레지스트 두께의 파장당 10밀리파(milliwaves)의 구면 수차가 유발된다. 그러한 높은 NA에서 레지스트는 보통 1에서 2 파장 사이의 두께를 갖는 경향이 있으므로, 레지스트의 중심은 5에서 10밀리파의 유효 구면 수차를 보일 것으로 예상할 수 있다. 이 레지스트 유발 구면 수차는 체계적이므로(systematic), 렌즈 설계에 반대 방향의 동등한 양의 구면 수차를 추가함으로써 이를 보정할 수 있다.

## 4.7.4 정재파 진폭 비율 (Standing Wave Amplitude Ratio)

우리의 목표는 이제 반사율과 각도에 따른 반사율의 변화가 이미지 내 정재파에 어떤 영향을 미치는지 이해하는 것이다. 시작하기 위해, 정재파 진폭 비율(Standing Wave Amplitude Ratio, SWAR)이라는 지표를 정의할 것이며, 이는 다음과 같이 주어진다.

$$ SWAR = \frac{I_{\text{max}} - I_{\text{min}}}{I_{\text{max}} + I_{\text{min}}} \approx \frac{I_{\text{max}} - I_{\text{min}}}{2I(\rho=0)} \tag{4.133} $$

여기서 $I(\rho=0)$는 반사 기판이 없을 때 존재할 강도를 나타내며, 대략적으로 최소 및 최대 강도의 평균이다. 식 (4.31)과 같은 단일 평면파의 경우, SWAR은 기판 진폭 반사 계수 $\rho(\theta)$의 두 배와 같으며, BARC가 완벽하다면 0이 될 것이다. 사실, BARC 설계의 한 가지 목표는 SWAR을 가능한 한 0에 가깝게 만드는 것이다.
