Repository: j-h-suh/semi-handbook

# 세미에이아이 핸드북 시리즈

> AI/ML 엔지니어를 위한 인터랙티브 기술 핸드북 플랫폼

## 소개

AI/ML 엔지니어가 실무에 필요한 도메인 지식을 **소프트웨어 엔지니어의 관점**으로 학습할 수 있는 온라인 교재 시리즈입니다. 인터랙티브 다이어그램, 수식 렌더링, AI 어시스턴트가 내장되어 있습니다.

## 핸드북 시리즈

### 📘 반도체 핸드북 (`/semi`)

반도체 산업에 진입하는 AI/ML 엔지니어를 위해, 웨이퍼부터 칩까지의 제조 공정을 설명합니다.

| Part | 내용 | 챕터 수 |
|------|------|---------|
| 들어가며 | 이 책의 목적과 독자 | 1 |
| Part 1 | 반도체 제조 기초 | 10 |
| Part 2 | 포토리소그래피 심화 | 14 |
| Part 3 | 수율 공학과 결함 분석 | 9 |
| Part 4 | AI와 반도체 제조 | 10 |
| Part 5 | 실무 레퍼런스 | 4 |

### 📗 통계학 핸드북 (`/stats`)

sklearn은 쓸 줄 알지만 통계적 검증은 자신 없는 ML 엔지니어를 위한 실전 통계학 입문서입니다.

| Part | 내용 | 챕터 수 |
|------|------|---------|
| 들어가며 | 왜 이 핸드북을 썼는가 | 1 |
| Part 1 | 기술통계 | 5 |
| Part 2 | 확률과 분포 | 6 |

File: next/fpol/chapters/ch08.md (part 2 of 3)
# 제8장: 리소그래피 제어 및 최적화
웨이퍼의 오버레이 오차가 너무 크면 해당 웨이퍼의 최종 전기적 수율(yield)이 저하될 수 있다. 리소그래피는 제대로 처리되지 않은 웨이퍼를 재작업할 수 있는 독특한 옵션을 제공하기 때문에, 재작업 옵션이 존재하는 동안 수율을 제한하는 오버레이 오차를 잡아내려고 노력하는 것은 매우 비용 효율적이다. 웨이퍼는 롯(lot)이라고 불리는 배치(batch) 단위로 처리되며(일반적으로 25장의 웨이퍼로 구성되지만, 롯 크기는 다양할 수 있음), 각 롯은 본질적으로 동일한 방식(공통 장비 설정 및 재료, 롯 내 웨이퍼 간 매우 짧은 경과 시간)으로 처리되므로, 이러한 롯은 거의 항상 그룹으로 함께 처리된다.

롯이 레지스트 현상(development)을 거친 후, 해당 롯에서 2~3장의 웨이퍼를 무작위로 선택하여 오버레이를 측정한다. (듀얼 웨이퍼 스테이지 스캐너의 경우, 두 스테이지를 모두 샘플링하고 스테이지/웨이퍼 오차를 별도로 분석하도록 주의해야 한다.) 데이터 분석은 이러한 측정값으로부터 다양한 통계 및 모델 기반 지표를 도출한다. 이러한 지표 모음은 이진 '고/노고(go-no go)' 결정으로 요약되어야 한다. 오버레이 오차로 인한 수율 손실 비용이(롯이 통과될 경우) 웨이퍼 재작업 비용을 초과할 것으로 예측하는가? 일부 기본적인 비용 분석은 이 질문을 수율 손실 임계값으로 변환할 수 있다. 오버레이 오차로 인한 예측 수율 손실이 특정 값을 초과하면 롯을 재작업해야 한다.

그러나 표준 오버레이 데이터 분석은 오버레이 제한 수율에 대한 예측을 직접 제공하지 않는다. 대신, 수율에 대한 특정 통계적 또는 모델링된 대리 지표(proxies)가 사용된다. 가장 간단한 접근 방식에서는 최대 측정 오차, 오차 크기의 평균값 또는 측정된 데이터 분포의 표준 편차($x$ 또는 $y$에서)가 미리 정의된 임계값을 초과하면 롯을 재작업한다. 이러한 임계값은 일반적으로 경험과 각 기술 노드(technology node)에 맞춰 조정된 간단한 경험 법칙(rules of thumb)의 조합에 의해 결정된다. 마찬가지로, 모델링 결과도 롯 재작업의 가치를 평가하는 데 사용될 수 있다. 모델링된 수정 사항을 적용하여 이 롯의 오버레이 오차를 미리 정의된 양만큼 줄일 수 있다면 재작업할 가치가 있다.

수율을 평가하기 위한 위의 접근 방식에는 심각한 결함이 있다. 즉, 측정 지점에서 발생하는 오차가 수율에 미치는 영향만 예측한다는 것이다. 그러나 생산 롯에 대한 측정 샘플링은 일반적으로 측정 비용을 낮게 유지하기 위해 드물게 수행된다. 따라서 샘플링되지 않은 지점의 오차가 수율 제한 요인이 될 가능성이 가장 높다. 모델링은 웨이퍼에서 예상되는 최대 오차를 예측하여 이러한 한계를 극복하는 데 사용할 수 있다. 최적 적합(best-fit) 모델을 사용하여 웨이퍼의 어느 지점에서나 오버레이의 체계적인 변화를 예측할 수 있다. 모델 적합의 잔차(residual)를 무작위 오차 기여도의 추정치로 사용하여, 평균 필드 및 웨이퍼에 대한 최대 예측 오차를 계산할 수 있다. 이 최대 예측 오차가 특정 임계값을 초과하면 롯은 재작업된다.

웨이퍼의 예측 최대 오차를 계산하는 더 엄밀한 접근 방식조차도 결함이 있다. 웨이퍼는 오버레이 오차로 인해 실패하는 것이 아니라, 다이(die)가 실패하는 것이다. 일반적으로 각 노광 필드에는 여러 개의 다이가 포함되어 있다(필드 하나에 2~4개의 마이크로프로세서 또는 8~16개의 메모리 칩 등).

(일반적임). 필드당 다이 수와 웨이퍼에 인쇄된 필드 패턴을 알면, 최대 예측 오차 접근 방식을 사용하여 웨이퍼의 각 다이에서 발생하는 최대 오차를 찾을 수 있다. 다이 내의 어느 지점에서든 오버레이가 특정 임계값을 초과할 때마다 치명적인 수율 손실 오차가 발생할 것으로 예측함으로써, 최대 예측 오차 계산은 오버레이 제한 수율(현재 리소그래피 단계의 오버레이 오차로 인해 실패할 것으로 예상되는 다이 수)을 예측하는 데 사용될 수 있다. 이 오버레이 제한 수율 지표는 측정된 오버레이 데이터를 최종 다이 수율과 직접 관련된 롯 통과/실패 결정으로 변환한다.

앞서 논의한 바와 같이, 오버레이 데이터 모델링의 중요한 용도 중 하나는 스테퍼 수정 가능 항목(correctables)을 계산하는 것이다. 수정 가능 항목은 측정된 롯이 처리되기 *전에* 이루어졌다면 해당 롯의 오버레이를 개선했을 노광 장비 설정(레티클 및 웨이퍼 위치와 동작에 영향을 미침)에 대한 수정으로 정의된다. 따라서 기술적으로 이러한 수정 가능 항목은 과거 지향적(backward-looking)이다. 그러나 그 진정한 가치는 이를 미래 지향적(forward-looking) 방식으로 적용하는 데서 온다. 오버레이 수정 가능 항목이 사용되는 몇 가지 방법이 있다. 가장 직접적이고 명백한 것은 롯 재작업 중이다. 측정 결과 롯을 재작업해야 한다고 나타나면, 재작업된 오버레이가 개선되도록 보장하기 위해 어떤 스테퍼/스캐너 설정을 변경해야 하는가? 재작업은 일반적으로 해당 롯이 처음 처리된 직후에 수행되므로(레티클을 언로딩하거나 장비의 기본 설정을 변경하지 않고), 수정 가능 항목은 재작업된 오버레이를 개선하는 데 매우 효과적인 경향이 있다.

현재 롯이 통과되더라도 수정 가능 항목을 적용할 수 있다. 종종 하나의 노광 장비가 수많은 동일한 롯을 연속으로 처리하는 데 사용된다. 재작업 사례와 마찬가지로, 롯 사이에는 레티클이 다시 로드되지 않고 기본 스테퍼 설정이 변경되지 않는다. 따라서 수정 가능 항목을 사용하여 각 후속 롯의 오버레이 오차를 최소로 유지할 수 있다. 다음 웨이퍼 배치를 제어 상태로 유지하기 위해 현재 측정값을 기반으로 수정 가능 항목을 피드백하는 시스템을 APC, 즉 *고급 공정 제어(advanced process control)*라고 한다. 마지막으로, 특정 노광 장비에 대한 수정 가능 항목을 시간에 따라 추적하여 추세를 파악할 수 있다. SPC(통계적 공정 관리) 기법은 롯 간 수정 가능 항목의 변동이 통계적으로 예상치 못한 것인지, 따라서 경고의 원인이 되는지 판단할 수 있다.

생산 롯 오버레이 측정의 세 번째 '건강 모니터' 용도는 계측 자체의 건강 상태를 진단하는 것이다. 오버레이 측정은 신호 획득으로 시작되며, 이는 원시 오버레이 데이터를 생성하기 위해 분석된다. 신호는 또한 *타겟 진단(target diagnostics)*이라고 불리는 과정에서 노이즈 및 비이상적 특성(비대칭 등)에 대해 분석될 수 있다. 웨이퍼 처리, 특히 박막 증착 및 화학적 기계적 연마(CMP)는 광학 측정 장비에 대한 타겟의 가시성을 감소시켜 신호를 약화시키고 노이즈를 증가시킬 수 있다. CMP와 웨이퍼 전반에 걸친 그 변동은 또한 오버레이 측정 타겟을 구성하는 토포그래피의 비대칭적 '번짐(smearing)'을 유발할 수 있다.

타겟 진단은 주어진 측정의 불확실성을 평가하는 데 사용될 수 있다. 이 불확실성은 후속 모델링을 위해 데이터에 가중치를 부여하거나 데이터 제거 메커니즘(타겟이 너무 나쁘면 해당 타겟의 측정 결과를 무시할 수 있음)으로 사용될 수 있다. 그러나 모델링 자체는 계측을 위한 또 다른 진단 도구를 제공한다. 데이터를 모델에 적합시키면 모델 계수와 잔차가 생성된다. 잔차가 너무 높으면 측정에 문제가 생겼다는 징후일 수 있다. 또한 데이터 적합 과정은 모델 계수뿐만 아니라 해당 계수의 불확실성에 대한 추정치(기술적으로는 적합의 공분산 행렬이라고 함)도 결과로 내놓는다. 만약수정 가능 항목의 불확실성이 지속적으로 너무 높으면 샘플링 계획을 개선해야 할 가능성이 높다.

## 8.4.5 오버레이 대 패턴 배치 오차 (Overlay Versus Pattern Placement Error)

오버레이는 특수 측정 타겟을 사용하여 측정되는데, 이 타겟은 일반적으로 리소그래피 이미징 장비의 해상도 한계에 비해 크다. 그러나 3장에서 논의한 바와 같이, 수차(aberration)는 패턴의 피쳐 크기와 피치(pitch)의 함수인 인쇄된 피쳐의 위치에 오차를 유발할 수 있다. 인쇄되는 피쳐에 고유한 위치 오차를 *패턴 배치 오차(pattern placement errors, PPE)*라고 하며, 이는 모든 패턴에 대해 동일한 오버레이 오차를 초과하는(따라서 오버레이 오차에 직접 더할 수 있는) 것이다. 제르니케(Zernike) 다항식 용어를 사용하면, 왜곡(distortion)이라고 불리는 필드 위치에 따른 $x$- 및 $y$-기울기의 변화는 모든 피쳐가 동일한 오차를 겪기 때문에 오버레이 오차이다. 그러나 고차 홀수 수차(코마(coma) 등)는 피쳐에 따라 달라지는 추가적인 위치 오차를 유발한다. 이러한 추가 오차를 패턴 배치 오차라고 한다.

패턴 배치 오차는 관심 있는 소자 패턴과 동일한(또는 거의 동일한) 구조를 가진 특수 오버레이 타겟을 사용하여 측정할 수 있다. 실제로는 이를 달성하기가 매우 어려울 수 있으므로, 패턴 배치 오차는 측정된 렌즈 수차를 필드 위치의 함수로 주어졌을 때 관심 패턴의 다양한 이미지를 계산하여 예측하는 것이 더 일반적이다(3장 참조).

## 8.5 공정 윈도우 (The Process Window)

8.2.2절에서 논의한 바와 같이 CD 제어를 개선하는 두 가지 방법이 있다. 주어진 공정 오차에 따른 CD 변동을 줄이는 것(즉, 공정 여유도(process latitude)를 높이는 것), 그리고 공정 오차의 크기를 줄이는 것이다. 공정 여유도를 높이려면 먼저 해당 공정 여유도를 측정하고 특성화해야 한다. 불행히도 팹(fab)에는 웨이퍼 필름 스택의 변동부터 레지스트 특성의 배치(batch) 간 변동, 스캐너 스테이지 진동, PEB 핫플레이트 온도의 불균일성에 이르기까지 잠재적인 공정 오차가 매우 많다. 제조 과정에서 볼 수 있는 각각의 개별 공정 오차에 대한 CD의 반응을 완전히 특성화하는 것은 벅찬 과제이며, 이러한 오차들의 상호 작용을 고려하는 것은 말할 것도 없다.

다행히도, 팹의 거의 모든 오차가 본질적으로 두 가지 기본 범주, 즉 도즈(dose) 오차처럼 동작하는 오차와 초점(focus) 오차처럼 동작하는 오차로 나뉜다는 점을 인식하면 작업이 단순화된다. 이러한 오차 원인의 분기가 이해되면, 공정 여유도를 측정하는 작업은 공정의 초점 및 도즈 응답을 측정하는 것으로 단순화된다. 아래 섹션에서는 *초점-노광 행렬(focus–exposure matrix)*을 설명하고 이를 사용하여 *공정 윈도우(process window)*와 *초점 심도(depth of focus, DOF)*의 정의를 제공함으로써 도즈와 초점의 중요성을 다룰 것이다.

## 8.5.1 초점-노광 행렬 (The Focus–Exposure Matrix)

일반적으로 초점 심도는 공정이 허용할 수 있고 여전히 허용 가능한 리소그래피 결과를 제공할 수 있는 초점 오차의 범위로 생각할 수 있다. 물론 DOF의 좋은 정의에 대한 핵심은 허용 가능하다는 것이 무엇을 의미하는지 정의하는 데 있다. 초점의 변화는최종 리소그래피 결과에 두 가지 주요 변화를 초래한다. 포토레지스트 프로파일이 변하고, 다른 공정 오차에 대한 공정의 민감도가 증가한다. 일반적으로 포토레지스트 프로파일은 선폭(또는 임계 치수, CD), 측벽 각도(sidewall angle), 최종 레지스트 두께(즉, 프로파일은 사다리꼴로 모델링됨, 8.2.4절 참조)의 세 가지 매개변수를 사용하여 설명된다. 이러한 매개변수의 초점에 따른 변화는 주어진 조건 세트에 대해 쉽게 결정할 수 있다(CD가 측정하기 가장 쉽긴 하지만). 디포커스(defocus)의 두 번째 효과는 정량화하기가 훨씬 더 어렵다. 이미지가 초점을 벗어남에 따라 공정은 노광 도즈, PEB 온도 및 현상 시간과 같은 다른 공정 오차에 더 민감해진다. 노광 도즈는 일반적으로 이러한 다른 공정 응답을 나타내기 위해 선택된다.

레지스트 피쳐에 대한 초점의 영향은 노광에 따라 달라진다. 따라서 초점에 대한 공정의 반응을 판단하는 유일한 방법은 *초점-노광 행렬(focus–exposure matrix)*이라는 것에서 초점과 노광을 동시에 변화시키는 것이다. [Figure 8.17]은 선폭을 응답으로 사용하는 초점-노광 행렬 출력의 전형적인 예를 소위 보성 플롯(Bossung plot)으로 보여준다(측벽 각도와 레지스트 손실도 같은 방식으로 플롯할 수 있음).

불행히도, 초점-노광 행렬에서 수집된 실험 데이터는 [Figure 8.17]에 표시된 것처럼 매끄럽고 깨끗한 경우가 드물다. 실험 오차는 일반적으로 최적 초점 및 노광에서 CD의 경우 몇 퍼센트이지만, 초점을 벗어나면 오차가 상당히 커진다. 초점-노광 CD 데이터를 더 잘 분석하기 위해, 데이터 노이즈를 줄이고 이상치(flyers)를 제거하기 위해 합리적인 경험적 방정식에 데이터를 적합시키는 것이 일반적이다. 이미지가 포토레지스트에 인쇄되는 방식에 대한 기본적인 이해로부터 합리적인 표현식을 유도할 수 있다.

이상적인 무한 명암비(infinite contrast) 양성 레지스트와 간단한 1차원 패턴을 고려해 보자. 이러한 레지스트의 경우, 특정 임계 도즈 $E_{th}$ 이상의 노광은 모든 레지스트를 제거하게 된다(3장 참조). 공중 이미지(aerial image) $I(x)$와 노광 도즈 $E$에 대해, CD는 다음과 같을 때 $2x$가 된다.

$$ E_{th} = E I(x) \tag{8.25} $$

[Figure 8.17] 초점과 노광이 결과적인 레지스트 선폭에 미치는 영향의 예. 여기서 초점 위치는 레지스트 상단에서 0으로 정의되며, 음의 초점 위치는 초점 평면이 레지스트 내부에 있음을 나타낸다.
Resist Feature Width, CD (nm): 레지스트 피쳐 폭, CD (nm)
Focus (um): 초점 (um)
Exposure Dose (mJ/cm$^2$): 노광 도즈 (mJ/cm$^2$)

$x_1 = CD_1/2$를 생성하는 어떤 기준 도즈 $E_1$을 고려해 보자. 이 $x$ 값과의 작은 차이에 대해, 공중 이미지가 선형이라고 가정하자(즉, $x_1$에 대한 $I$의 테일러 급수 전개의 처음 두 항만 사용하자).

$$ I(x) = I(x_1) + \frac{dI}{dx}(x - x_1) \tag{8.26} $$

(8.25)식과 (8.26)식을 결합하면,

$$ E_{th} = E_1 I(x_1) = E I(x) = E \left[ I(x_1) + \frac{dI}{dx}(x - x_1) \right] \tag{8.27} $$

방정식의 양변을 $EI(x_1)$로 나누면,

$$ \frac{E_1}{E} = \frac{I(x)}{I(x_1)} = 1 + \frac{d \ln I}{dx}(x - x_1) \tag{8.28} $$

여기서 공중 이미지의 로그 기울기(log-slope)는 $x_1$에서 평가된다. $x = CD/2$이므로, 이 방정식은 다음과 같이 재배열될 수 있다.

$$ \frac{E_1}{E} - 1 = \frac{d \ln I}{d \ln CD} \left( \frac{CD - CD_1}{CD_1} \right) \tag{8.29} $$

무한 명암비 레지스트를 가정했으므로, (8.25)식에서 다음을 쉽게 보일 수 있다.

$$ \frac{d \ln I}{d \ln CD} = - \frac{d \ln E}{d \ln CD} \tag{8.30} $$

(8.29)식과 (8.30)식을 결합하면,

$$ \frac{CD - CD_1}{CD_1} = \left. \frac{d \ln CD}{d \ln E} \right|_{E=E_1} \left( 1 - \frac{E_1}{E} \right) \tag{8.31} $$

$d \ln CD / d \ln E$ 항은 로그-로그 스케일로 플롯했을 때 CD 대 도즈 곡선의 기울기이며, 기준 도즈 $E_1$에서 평가된다. 따라서 이 간단한 모델로부터 도즈에 따라 CD가 어떻게 변하는지에 대한 예측을 얻을 수 있다.

공중 이미지의 기울기가 아니라 공중 이미지의 로그 기울기가 $x_1$ 주위에서 일정하다고 가정함으로써 대체 노광 의존성을 유도할 수 있다. 이 경우, (8.26)식은 다음과 같이 대체된다.

$$ I(x) = I(x_1) e^{s(x - x_1)} \quad \text{where} \quad s = \left. \frac{d \ln I}{dx} \right|_{x=x_1} \tag{8.32} $$

이전과 동일한 유도 경로를 따르면,

$$ \frac{CD - CD_1}{CD_1} = \left. \frac{d \ln CD}{d \ln E} \right|_{E=E_1} \ln \left( \frac{E}{E_1} \right) \tag{8.33} $$

$E$가 $E_1$에 가까울 때 자연 로그의 테일러 전개를 사용하면 (8.33)식이 (8.31)식으로 돌아간다는 점에 유의하라.

마지막으로, 가장 정확한 공중 이미지 도즈 변동 모델은 이미지의 로그 기울기가 $x$에 따라 선형적으로 변한다고 가정한다. 7장에서 논의한 바와 같이, 이는 가우시안(Gaussian) 모양을 가진 공간(space)의 공중 이미지로 이어진다.

$$ I(x) = I_0 e^{-NILS_1(x/CD_1)^2} \quad \text{where} \quad NILS_1 = CD_1 \left. \frac{d \ln I}{dx} \right|_{x=x_1} \tag{8.34} $$

이전과 같이 진행하면,

$$ \frac{CD}{CD_1} = \sqrt{1 + 2 \left. \frac{d \ln CD}{d \ln E} \right|_{E=E_1} \ln \left( \frac{E}{E_1} \right)} \tag{8.35} $$

여기서 $CD$는 공간(space)에 대한 것이다. 라인(line)의 경우, $CD$에 대한 등가 표현식은 다음과 같다.

$$ \frac{p - CD}{p - CD_1} = \sqrt{1 - 2 \left( \frac{CD_1}{p - CD_1} \right) \left. \frac{d \ln CD}{d \ln E} \right|_{E=E_1} \ln \left( \frac{E}{E_1} \right)} \tag{8.36} $$

여기서 $p$는 피치(pitch)이다. $E$가 $E_1$에 가까울 때 제곱근의 테일러 급수 전개는 (8.33)식으로 이어진다는 점에 유의하라. 가우시안 모양의 이미지에 대한 (8.34)식은 중심이 공간의 중심인 $x = 0$에 있다. 이는 작은 공간에 대해서는 전형적인 공중 이미지를 매우 잘 설명하지만, 더 큰 공간의 경우 가우시안의 피크와 공간의 중심 사이에 오프셋이 존재할 것이다. 이 경우, 피치를 경험적으로 결정된 유효 피치로 대체하면 여전히 (8.36)식을 사용할 수 있다.

(8.31), (8.33) 또는 (8.35)식은 주어진 공중 이미지에 대해 도즈에 따라 CD가 어떻게 변하는지 설명한다 [실제로는 (8.33)식이 (8.31)식이나 (8.35)식만큼 잘 작동하지 않으며, (8.35)식이 데이터와 가장 잘 일치함]. 따라서 이러한 표현식은 초점이 맞은 이미지뿐만 아니라 초점을 벗어난 이미지에도 동일하게 적용된다. 초점에 따라 변하는 유일한 것은 CD 대 도즈 기울기이다. 1차 근사(first order)에서 이 기울기는 초점에 따라 2차적으로 변한다.

$$ \frac{d \ln CD}{d \ln E} = \left. \frac{d \ln CD}{d \ln E} \right|_{F=F_0} \left[ 1 + \left( \frac{F - F_0}{\Delta} \right)^2 \right] \tag{8.37} $$

여기서 $F$는 초점 위치, $F_0$는 최적 초점, $\Delta$는 로그-CD 대 로그-도즈 기울기를 두 배로 만드는 초점 오차이다.

3장에서 논의한 바와 같이, 동일한 라인과 스페이스의 순수한 3-빔 간섭 이미징(three-beam coherent imaging)의 경우를 고려해 보자. 공중 이미지는 다음과 같이 나타났다.

$$ I(x) = \frac{1}{4} + \frac{2}{\pi^2} + \frac{2}{\pi} \cos(\Delta \Phi) \cos(2\pi x/p) + \frac{2}{\pi^2} \cos(4\pi x/p) \tag{8.38} $$

여기서 $\Delta \Phi = 2\pi n (F - F_0) \left( 1 - \sqrt{1 - (\lambda/p)^2} \right) / \lambda$이다.
공칭 라인 에지에서 평가된 이미지의 정규화된 로그 기울기는 다음과 같다.

$$ NILS = 8 \cos(\Delta \Phi) \tag{8.39} $$

(8.30)식을 상기하고 디포커스(defocus) 양이 충분히 작아 코사인을 테일러 급수 전개의 처음 두 항으로 대체할 수 있다고 가정하면,

$$ \frac{d \ln CD}{d \ln E} = \left. \frac{d \ln CD}{d \ln E} \right|_{F=F_0} \left[ 1 + \frac{\Delta \Phi^2}{2} \right] \tag{8.40} $$

이것은 (8.37)식과 동일한 결과를 제공하며, 여기서 $\Delta$는 다음과 같다.

$$ \Delta = \frac{\lambda}{\sqrt{2} \pi n} \left( 1 - \sqrt{1 - (\lambda/p)^2} \right)^{-1} \approx \frac{\sqrt{2} p^2}{\pi n \lambda} \tag{8.41} $$

도즈 의존성에 초점 의존성을 추가하는 이 방법은 도즈 $E_1$에 추가적인 의미를 부여한다. $E = E_1$일 때, (8.31), (8.33), (8.35)식은 초점 값에 관계없이 $CD = CD_1$일 것을 요구한다. 8.5.3절에서 논의하겠지만, 이것이 *등초점 도즈(isofocal dose)*와 *등초점 CD(isofocal CD)*의 정의이다. 따라서 위의 표현식에서 사용된 노광 여유도(exposure latitude) 항 $d \ln CD / d \ln E$는 등초점 도즈에서의 이 기울기 값이 될 것이다([Figure 8.18] 참조). 다른 노광 에너지에서는 이 로그-CD 대 로그-도즈 기울기가 당연히 다를 것이다. 가장 간단한 모델인 (8.31)식의 경우 결과는 다음과 같다.

$$ \frac{d \ln CD}{d \ln E} = \left. \frac{d \ln CD}{d \ln E} \right|_{E=E_1} \left( \frac{E_1}{E} \right) \left( \frac{CD_1}{CD} \right) \tag{8.42} $$

(8.35) 또는 (8.36)식의 더 정확한 모델의 경우,

$$ \text{Space: } \quad \frac{d \ln CD}{d \ln E} = \left. \frac{d \ln CD}{d \ln E} \right|_{E=E_1} \left( \frac{CD_1}{CD} \right)^2 $$
$$ \text{Line: } \quad \frac{d \ln CD}{d \ln E} = \left. \frac{d \ln CD}{d \ln E} \right|_{E=E_1} \left( \frac{CD_1}{CD} \right) \left( \frac{p - CD_1}{p - CD} \right) \tag{8.43} $$

[Figure 8.18] (8.31)식과 (8.37)식의 간단한 보성(Bossung) 모델 플롯은 이것이 실험적으로 관찰된 기본 거동을 잘 설명함을 보여준다.
CD (nm): CD (nm)
Focus ($\mu$m): 초점 ($\mu$m)

합리적인 초점(focus) 범위(반도체 리소그래피에서 일반적으로 발생하는 초점 오류의 크기) 내에서, 초점이 공중 이미지(aerial image)의 블러링(blurring)에 미치는 영향은 대칭적이다. 즉, 각 방향으로 초점이 벗어나는 것(웨이퍼가 투영 렌즈에 너무 가깝거나 너무 먼 것)은 동일한 크기의 초점 오류에 대해 공중 이미지에서 동일한 결과를 낳는다. 그러나 초점-노광 매트릭스(focus-exposure matrix) 또는 보성 플롯(Bossung plot) 형태로 초점에 대한 리소그래피 응답을 측정할 때, 임계 치수(CD)의 응답에서 명백한 비대칭성을 관찰할 수 있다. Figure 8.17은 보성 곡선의 형태에서 약간의 눈에 띄는 기울기와 플러스 및 마이너스 초점 사이의 확실한 비대칭성을 보여준다.

공중 이미지는 초점에 대칭적으로 반응하므로, 관찰된 비대칭성의 원인은 공중 이미지가 최종 CD를 생성하기 위해 포토레지스트(photoresist)와 상호 작용하는 방식과 관련이 있을 것이다. 사실, 이러한 비대칭성을 유발하는 것은 바로 포토레지스트의 두께이다. 공중 이미지가 공간을 통과할 때, 초점 평면에 접근함에 따라 더 '초점이 맞게(in focus)' 되고, 이 최적 초점 평면에서 멀어짐에 따라 초점이 흐려진다. 포토레지스트는 0이 아닌 두께를 가지기 때문에, 레지스트의 다른 부분은 다른 양의 디포커스(defocus)를 경험하게 된다. 초점 평면이 레지스트 상단 바로 위에 위치한다고 가정해보자(Figure 8.19a). 상단에서 레지스트는 최적 초점에 가까운 공중 이미지를 보게 되어 매우 선명하다. 그러나 이 이미지가 레지스트 바닥으로 전파됨에 따라 초점이 더 흐려진다. 결과적으로 레지스트 프로파일의 상단은 선명해 보이지만 하단은 흐릿한 이미지에 의해 휘어지거나 '블러링'된다. 반면, 최적 초점 평면이 레지스트 바닥 아래에 위치한다면(Figure 8.19b), 매우 다른 레지스트 모양이 나타날 것이다. 레지스트 바닥은 선명한 이미지를 보게 되지만, 레지스트 상단은 더 초점이 흐려진 이미지를 경험하게 된다. 그 결과 바닥은 직선 측벽을 가지지만 상단은 매우 둥근 레지스트 프로파일이 생성될 것이다.

Figure 8.19에서 볼 수 있듯이, 레지스트 프로파일의 모양은 디포커스의 방향에 따라 매우 달라질 것이다('최적' 초점은 일반적으로 레지스트 두께의 중간 어딘가에 초점 평면을 위치시킬 것이다). 예상할 수 있듯이, Figure 8.19에 표시된 두 레지스트 프로파일의 임계 치수 또한 다를 것이다. 그 결과는 보성 곡선에서 볼 수 있는 것과 같은 초점에 대한 비대칭 반응이다. 이러한 비대칭성은 포토레지스트의 두께가 해당 피처(feature)의 초점 심도(depth of focus)에서 상당한 비율을 차지할 때마다 분명해진다.

[Figure 8.19] 초점 평면을 (a) 레지스트 상단 위, 또는 (b) 레지스트 바닥 아래에 위치시키는 것은 최종 레지스트 프로파일에 대해 매우 다른 모양을 초래한다
Aerial Image: 공중 이미지
Resist Profile: 레지스트 프로파일
Top: 상단
Bottom: 하단초점에 대한 비대칭 반응은 선량(dose)과 초점의 다른 거듭제곱(특히 초점의 홀수 거듭제곱)을 허용함으로써 반경험적(semiempirical) 보성 모델에 추가될 수 있다. 따라서 보성 모델의 일반화된 버전은 다음과 같다.

$$ \frac{CD - CD_1}{CD_1} = \sum_{n=1}^{N} \sum_{m=0}^{M} a_{nm} \left( 1 - \frac{E_1}{E} \right)^n (F - F_0)^m \tag{8.44} $$

일반적으로 합계의 매우 적은 항으로 실험 데이터에 매우 잘 맞는 결과를 얻을 수 있다.

## 8.5.2 공정 윈도우(Process Window)와 DOF의 정의

물론, 두 입력의 함수로서의 하나의 출력은 여러 가지 다른 방식으로 플롯될 수 있다. 예를 들어, 보성 곡선은 다양한 초점 설정에 대해 노광 관용도(exposure latitude, 선폭 대 노광)로 플롯될 수도 있다. 이 2차원 데이터 세트를 플롯하는 또 다른 매우 유용한 방법은 등고선 플롯(contour plot), 즉 초점과 노광에 대한 일정한 선폭의 등고선이다(Figure 8.20a).

데이터 시각화의 등고선 플롯 형태는 최종 이미지가 특정 사양을 충족하도록 허용하는 노광과 초점의 한계를 설정하는 데 특히 유용하다. 일정한 CD의 모든 등고선을 플롯하는 대신, 허용 가능성의 외부 한계에 해당하는 두 개의 CD만 플롯할 수 있다. 등고선 플롯의 특성상, 다른 변수들도 같은 그래프에 플롯될 수 있다. Figure 8.20b는 CD(공칭 $\pm 10\%$), $80^\circ$ 측벽 각도(sidewall angle), $10\%$ 레지스트 손실(resist loss)의 등고선을 모두 같은 그래프에 플롯한 예를 보여준다. 그 결과는 *공정 윈도우(process window)*, 즉 최종 레지스트 프로파일을 세 가지 사양 모두 내에 유지하는 초점과 노광의 영역이다.

[Figure 8.20] 초점-노광 매트릭스의 데이터를 다른 형태로 표시하기: (a) 초점과 노광에 대한 일정한 CD의 등고선, 그리고 (b) 선폭, 측벽 각도, 레지스트 손실에 대한 사양의 등고선으로 구성된 초점-노광 공정 윈도우
Exposure ($mJ/cm^2$): 노광량 ($mJ/cm^2$)
Focus ($\mu m$): 초점 ($\mu m$)
Sidewall Angle: 측벽 각도
Resist Loss: 레지스트 손실초점-노광 공정 윈도우는 리소그래피에서 가장 중요한 플롯 중 하나인데, 이는 노광과 초점이 어떻게 함께 작용하여 선폭(그리고 아마도 측벽 각도와 레지스트 손실 또한)에 영향을 미치는지 보여주기 때문이다. 공정 윈도우는 *공정 능력(process capability)*, 즉 주어진 공정이 초점과 노광의 변화에 어떻게 반응하는지로 생각할 수 있다. 주어진 공정에서 초점과 노광에 대한 오차 원인을 분석하면 *공정 요구사항(process requirement)*을 얻을 수 있다(Table 8.2 참조). 만약 공정 능력이 공정 요구사항을 초과한다면 수율은 높을 것이다. 그러나 공정 요구사항이 너무 커서 공정 윈도우 안에 들어가지 못한다면 수율은 저하될 것이다.

공정 윈도우 안에 들어갈 수 있는 초점과 노광의 최대 범위(즉, 최대 공정 요구사항)는 무엇인가? 이 질문을 조사하는 간단한 방법은 초점과 노광의 오차를 공정 윈도우와 같은 플롯 위에 직사각형으로 그래픽적으로 표현하는 것이다. 직사각형의 너비는 공정의 내재적 초점 오차를 나타내고, 높이는 내재적 노광량(dose) 오차를 나타낸다. 그러면 문제는 공정 윈도우 안에 들어가는 최대 직사각형을 찾는 것이 된다. 하지만 이 질문에 대한 정답은 하나가 아니다. '최대(maximal)'인, 즉 공정 윈도우를 벗어나지 않고는 어느 방향으로도 더 크게 만들 수 없는, 너비와 높이가 다른 많은 가능한 직사각형들이 있다(Figure 8.21a). (여기서 '최대 면적'이라는 개념은 의미가 없음에 유의하라.) 각각의 최대 직사각형은 초점 오차에 대한 허용 오차(tolerance)와 노광 오차에 대한 허용 오차 사이의 가능한 트레이드오프(trade-off)를 나타낸다. 노광 오차가 최소화되면 더 큰 DOF를 얻을 수 있다. 마찬가지로, 초점 오차가 작으면 노광 관용도(exposure latitude)가 향상될 수 있다. 그 결과는 노광 관용도와 DOF 사이의 매우 중요한 트레이드오프이다.

만약 모든 초점 및 노광 오차가 체계적(systematic)이라면, 이러한 오차의 적절한 그래픽 표현은 직사각형이 될 것이다. 너비와 높이는 각각의 오차의 전체 범위를 나타낼 것이다. 그러나 오차가 무작위로 분포한다면, 이를 설명하기 위해 확률 분포 함수가 필요할 것이다. 노광과 초점의 무작위 오차는 많은 작은 오차 원인들의 합으로 인해 발생하며, 따라서 중심 극한 정리(central limit theorem)에 의해 전체 확률

[Figure 8.21] 공정 윈도우의 크기 측정: (a) 최대 직사각형 찾기; 그리고 (b) 직사각형과 타원 비교하기
Exposure ($mJ/cm^2$): 노광량 ($mJ/cm^2$)
Focus ($\mu m$): 초점 ($\mu m$)

분포는 가우시안(정규 분포)이 될 것이다. 노광과 초점의 표준 편차가 각각 $\sigma_E$와 $\sigma_F$일 때, 확률 밀도 함수는 다음과 같다.

$$ p(\Delta E, \Delta F) = \frac{1}{2\pi \sigma_E \sigma_F} \exp(-\Delta E^2 / 2\sigma_E^2) \exp(-\Delta F^2 / 2\sigma_F^2) \tag{8.45} $$

여기서 초점 오차와 노광 오차는 독립적이라고 가정한다. 초점과 노광의 오차를 그래픽으로 표현하기 위해, 발생 확률이 일정한 표면을 설명해야 한다. 표면 내부의 초점과 노광의 모든 오차는 설정된 컷오프보다 큰 발생 확률을 가질 것이다. 그러한 표면의 모양은 무엇인가? 고정된 체계적 오차의 경우 모양은 직사각형이다. 가우시안 분포의 경우, 식 (8.45)의 확률을 상수 $p^*$로 설정하여 표면을 도출할 수 있다.

$$ \begin{aligned} p^* &= \frac{1}{2\pi \sigma_E \sigma_F} \exp(-\Delta E^2 / 2\sigma_E^2) \exp(-\Delta F^2 / 2\sigma_F^2) \\ -\ln(2\pi \sigma_E \sigma_F p^*) &= \frac{\Delta E^2}{2\sigma_E^2} + \frac{\Delta F^2}{2\sigma_F^2} \end{aligned} \tag{8.46} $$

식 (8.46)은 타원의 방정식이다. 예를 들어, 한 변수에서 $3\sigma$와 동일한 오차를 가질 확률에 해당하는 $p^*$로 '3-시그마' 표면을 설명하고 싶다고 가정해보자. 결과 표면은 장축과 단축이 $3\sigma_E$와 $3\sigma_F$인 타원이 될 것이다(Figure 8.21b).

$$ 1 = \frac{\Delta E^2}{(3\sigma_E)^2} + \frac{\Delta F^2}{(3\sigma_F)^2} \tag{8.47} $$

Table 8.2의 초점 오차에서 볼 수 있듯이, 제조 과정에서 실제로 발생하는 오차는 무작위 오차와 체계적 오차의 조합이다. 사실, 전체 범위의 체계적 오차는 무작위 오차의 표준 편차의 약 6배 크기(또는 같은 차수)라고 말하는 것이 합리적인 경험 법칙이다. 결과적으로, 전체 오차 확률 분포는 상보 오차 함수(complimentary error function, 무작위 오차 가우시안과 체계적 오차 계단 함수의 컨볼루션)가 될 것이다. 오차 함수의 꼬리(tail)는 가우시안과 매우 유사한 모양을 가지므로, 작은 확률(2$\sigma$ 또는 3$\sigma$ 확률과 같은)에 대한 일정한 확률의 결과 표면은 타원과 매우 유사할 것이다.

체계적 오차에는 직사각형을, 무작위 오차에는 타원을 사용하여 주어진 공정 윈도우에 대해 허용될 수 있는 오차의 크기를 결정할 수 있다. 직사각형을 예로 들면, 공정 윈도우 내부에 맞는 최대 직사각형을 찾을 수 있다. Figure 8.22는 모든 최대 직사각형이 결정되고 그 높이(노광 관용도)가 너비(초점 심도)에 대해 플롯된 공정 윈도우 분석을 보여준다. 마찬가지로, 초점과 노광의 가우시안 오차를 가정하면, 공정 윈도우 내부에 맞는 모든 최대 타원을 결정할 수 있다. 타원의 수평 너비는 초점의 3-시그마 오차를 나타내는 반면, 타원의 수직 높이는 노광의 3-시그마 오차를 나타낼 것이다. 모든 최대 타원의 높이 대 너비를 플롯하면 Figure 8.22의 노광 관용도 대 DOF의 두 번째 곡선이 제공된다.

[Figure 8.22] Figure 8.20b의 공정 윈도우는 모든 최대 직사각형과 모든 최대 타원을 피팅한 다음, 그 높이(노광 관용도) 대 너비(초점 심도)를 플롯하여 분석된다
Exposure Latitude (%): 노광 관용도 (%)
Depth of Focus ($\mu m$): 초점 심도 ($\mu m$)
Ellipse: 타원
Rectangle: 직사각형

Figure 8.22의 노광 관용도 대 DOF 곡선은 초점과 노광이 리소그래피 공정에 미치는 결합된 효과에 대한 가장 간결한 표현을 제공한다. 노광 관용도-DOF 곡선의 각 점은 공정에 대한 하나의 가능한 동작 지점(operating point)이다. 사용자는 DOF와 노광 관용도 간의 트레이드오프 균형을 맞추는 방법을 결정해야 한다. 한 가지 접근 방식은 허용 가능한 최소 노광 관용도를 정의하고 이 지점에서 동작하는 것이다. 이는 공정의 DOF를 최대화하는 효과가 있다. 사실, 이 접근 방식은 주어진 공정의 특정 피처에 대해 DOF의 단일 값을 정의할 수 있게 한다. 피처의 초점 심도는 *지정된 노광 범위 내에서 주어진 피처의 레지스트 프로파일을 모든 적용 가능한 프로파일 사양(예: 선폭, 측벽 각도, 레지스트 손실) 내로 유지하는 초점 범위*로 정의될 수 있다. Figure 8.22에 주어진 예의 경우, 허용 가능한 최소 노광 관용도 10%에 기타 프로파일 사양을 더하면 다음과 같은 초점 심도 결과가 나온다.

*   DOF (직사각형) = $0.40 \, \mu m$
*   DOF (타원) = $0.52 \, \mu m$

예상할 수 있듯이, 초점과 노광의 체계적 오차는 무작위 오차보다 더 문제가 많으며 더 작은 DOF를 초래한다. 대부분의 실제 공정은 체계적 오차와 무작위 오차의 조합을 가질 것이다. 따라서 직사각형 분석은 DOF에 대해 비관적인 값을 제공하고, 타원 방법은 DOF에 대해 낙관적인 시각을 제공할 것으로 예상할 수 있다. 그러나 위에서 언급했듯이 타원 방법은 체계적 오차와 무작위 오차의 일반적인 혼합에 대해 실제 값에 매우 가까운 DOF를 제공한다.

초점 심도의 정의는 또한 자연스럽게 최적 초점(best focus)과 최적 노광(best exposure)의 결정으로 이어진다. 노광 관용도 대 DOF 곡선에서 읽은 DOF 값은 공정 윈도우 내부에 맞는 하나의 최대 직사각형 또는 타원에 해당한다. 이 직사각형 또는 타원의 중심은 이 원하는 동작 지점에 대한 최적 초점 및 노광에 해당할 것이다. 최적의 초점 및 선량 값을 아는 것은 전체 공정 윈도우를 사용할 수 있는 데 필수적이다. 만약 공정 초점 및 선량 설정이이 최적값에서 벗어나면, 허용될 수 있는 초점 및 선량 오차의 범위는 그에 따라 줄어들 것이다. 예를 들어, 초점이 최적 초점에서 $\Delta f$만큼 오차를 두고 설정되면, 결과적인 DOF는 일반적으로 $2\Delta f$만큼 줄어들 것이다.

## 8.5.3 등초점(Isofocal Point)

많은 초점-노광 데이터 세트에서 흥미로운 효과가 관찰된다. 종종 초점에 대한 감도가 거의 없는 CD를 생성하는 하나의 노광 선량이 존재한다. 보성 플롯에서 이는 초점 범위 전체에 걸쳐 초점에 가장 평탄한 반응을 보이는 곡선에 해당한다(Figure 8.23). 다른 초점에 대해 선량에 따른 CD를 플롯하면, 이 등초점(isofocal point)은 다양한 곡선이 교차하는 지점으로 더욱 명확해진다. 이 등초점 거동을 생성하는 선량을 *등초점 선량(isofocal dose)*이라 하고, 결과적인 CD를 *등초점 CD(isofocal CD)*라고 한다.

이상적으로는 등초점 CD가 공정의 목표 CD와 같아야 한다. 불행히도, 그 결과를 위해 공정을 구체적으로 설계하지 않고서는 이런 경우는 드물다. 등초점 CD와 목표 CD 사이의 차이를 *등초점 바이어스(isofocal bias)*라고 한다. 큰 등초점 바이어스를 가진 공정은 더 작은 가용 공정 윈도우를 생성할 것인데, 공정 윈도우의 오른쪽과 왼쪽 측면이 위나 아래로 휘어져 가능한 최대 타원이나 직사각형을 훨씬 작게 만들기 때문이다. 일반적으로 Figure 8.24에서 볼 수 있듯이, 더 고립된(isolated) 피처일수록 밀집된(dense) 피처보다 더 큰 등초점 바이어스를 나타낸다.

8.5.1절에서 언급했듯이, 등초점 CD와 등초점 선량은 식 (8.44)의 반경험적 보성 모델에서 중요한 역할을 한다. 항 $E_1$과 $CD_1$은 사실 등초점 선량 및 CD와 동일하다. 이 모델의 가장 단순한 버전인 식 (8.31)과 (8.37)의 경우, 공정 윈도우의 모양에 영향을 미치는 등초점의 역할이 명확해질 수 있다. 모델이 다음과 같은 형태를 취하기 때문이다.

$$ \frac{CD - CD_1}{CD_1} = s \left( 1 - \frac{E_1}{E} \right) \left[ 1 + \left( \frac{F - F_0}{\Delta} \right)^2 \right], \quad \text{여기서} \quad s = \left. \frac{d \ln CD}{d \ln E} \right|_{E_1, F_0} \tag{8.48} $$

[Figure 8.23] 등초점(isofocal point)을 보여주는 초점-노광 데이터 세트를 플롯하는 두 가지 방법 – 초점 변화에 대해 최소 감도를 갖는 선량과 CD (왼쪽 그래프의 경우 각 곡선은 서로 다른 노광 선량을 나타내고, 오른쪽 그래프의 경우 각 곡선은 서로 다른 초점을 나타낸다)
Resist Linewidth (nm): 레지스트 선폭 (nm)
Focal Position (microns): 초점 위치 ($\mu m$)
Exposure Energy ($mJ/cm^2$): 노광 에너지 ($mJ/cm^2$)
Isofocal point: 등초점

[Figure 8.24] 등초점 바이어스의 차이를 보여주는 (a) 밀집된(dense) 및 (b) 고립된(isolated) 130-nm 라인에 대한 보성 플롯
Resist Feature Width (nm): 레지스트 피처 폭 (nm)
Focus ($\mu m$): 초점 ($\mu m$)
Dose: 선량

[Figure 8.25] 공칭 라인 CD $100 \pm 10 nm$, 공칭 선량 $20 mJ/cm^2$, $s = -1$, $\Delta = 0.45 \, \mu m$에 대해 식 (8.49)를 사용하여 계산된 공정 윈도우: (a) 등초점 $CD_1 = 130 nm$, (b) 등초점 $CD_1 = 100 nm$, (c) 등초점 $CD_1 = 70 nm$
Dose ($mJ/cm^2$): 선량 ($mJ/cm^2$)
Focus (microns): 초점 ($\mu m$)

일정한 CD의 등고선은 $E(F, CD)$에 대해 해결함으로써 찾을 수 있다.

$$ E(F, CD) = E_1 \frac{1 + \left( \frac{F - F_0}{\Delta} \right)^2}{1 + \left( \frac{F - F_0}{\Delta} \right)^2 - \left( \frac{CD - CD_1}{s CD_1} \right)} \tag{8.49} $$

(라인 패턴의 경우 $s$는 음수이고, 스페이스(space)의 경우 양수라는 점을 기억하는 것이 유용하다.) Figure 8.25는 세 가지 예시 공정 윈도우를 보여주는데, 공칭 CD가 등초점 CD보다 작은지, 같은지, 또는 큰지에 따라 공정 윈도우의 모양이 어떻게 변하는지 보여준다.

식 (8.49)에 주어진 두 개의 등고선으로 정의된 공정 윈도우는 초점 심도를 제공하기 위해 분석적으로 측정될 수 있다. 측정을 위해 직사각형 접근 방식을 사용하면공정 윈도우의 크기를 고려할 때, 먼저 등초점 CD가 공정 윈도우 내에 있는 경우(예: Figure 8.25b)를 고려하자. 직사각형은 네 모서리에 의해 제한되며, 결과적인 DOF(라인 또는 스페이스 모두에 대해)는 대략 다음과 같다.

$$ DOF = 2\Delta \sqrt{ \frac{CD_{spec}}{|s_{nom}| EL_{spec}} - 1 } \tag{8.50} $$

여기서 $CD_{spec}$은 허용 가능한 CD 범위를 공칭 CD로 나눈 값(전형적인 $\pm 10\%$ 사양의 경우 0.2와 같음)이고, $EL_{spec}$은 노광 관용도 사양(예: 10% 노광 관용도 사양의 경우 0.1)이며, $s_{nom}$은 공칭 선량에서 평가된 로그-CD 대 로그-선량 곡선의 기울기이다[이는 식 (8.42)에 의해 $s$와 관련될 수 있음]. 예상대로, DOF는 더 큰 $\Delta$, 더 작은 $s_{nom}$, 그리고 완화된 CD 및 노광 관용도 사양으로 향상될 수 있다.

등초점 CD가 공정 윈도우 내에 없는 경우(Figure 8.25a 및 c), 공정 윈도우의 휘어짐은 윈도우 내부에 맞을 수 있는 최대 직사각형을 더욱 제한하여 DOF를 제한한다. 이러한 경우 DOF는 다음과 같이 된다.

$$ DOF \approx \frac{1}{K} 2\Delta \sqrt{ \frac{CD_{spec}}{|s_{nom}| EL_{spec}} - 1 } \tag{8.51} $$

여기서

$$ K = \sqrt{ \frac{CD_{rel-iso-limit}}{|s_{nom}| EL_{spec}} + 1 } \quad \text{그리고} \quad CD_{rel-iso-limit} = \frac{|CD_1 - CD_{limit}|}{CD_{nom}} \tag{8.52} $$

그리고 $CD_{limit}$은 등초점 CD에 가장 가까운 공정 윈도우 등고선의 CD 값이다. 이 $K$ 계수는 $CD_1$이 가장 가까운 CD 사양 한계에서 얼마나 떨어져 있는지, 따라서 공정 윈도우가 위쪽 또는 아래쪽으로 얼마나 휘어지는지의 함수로서 공정 윈도우를 축소시킨다.

## 8.5.4 중첩 공정 윈도우(Overlapping Process Windows)

위의 모든 결과는 하나의 중요 피처(critical feature)의 초점 및 노광 응답을 설명하지만, 실제로는 다수의 마스크 피처가 동시에 인쇄되어야 한다. 가장 일반적인 예를 들면, 고립된 라인은 일반적으로 밀집된 라인과 동일한 설계상에서 발생한다. 따라서 각 개별 피처의 DOF보다 더 중요한 성능 척도는 여러 중요 피처의 *중첩 DOF(overlapping DOF)*이다. Figure 8.20b에서 여러 프로파일 지표가 중첩되어 하나의 중첩 공정 윈도우를 형성한 것처럼, 서로 다른 피처의 공정 윈도우를 중첩하여 해당 다중 피처를 동시에 인쇄하기 위한 DOF를 결정할 수 있다. Figure 8.26은 이러한 고립 및 밀집 피처의 예를 보여주는데, 여기서 고립된 라인의 등초점 바이어스를 줄이고 상당히 더 나은 중첩 DOF를 달성하기 위해 서브해상도 어시스트 피처(SRAFs)가 사용된다. 이상적으로는 모든 중요 피처 크기와 피치(pitch)의 공정 윈도우를 중첩하여 어떤 피처가 공정 윈도우 제한 요소인지 알아내야 한다.

필드(field) 위치의 함수로서 패터닝의 체계적 변화 또한 중첩 공정 윈도우로 설명할 수 있다. 동일한 피처가 필드의 다른 지점(일반적으로 중앙과 필드의 네 모서리 정도면 충분함)에서 인쇄된다면, 공정

[Figure 8.26] 그래프 오른쪽에 표시된 밀집된(점선) 및 고립된(실선) 피처에 대한 중첩 공정 윈도우
Exposure ($mJ/cm^2$): 노광 ($mJ/cm^2$)
Focus ($\mu m$): 초점 ($\mu m$)

윈도우를 중첩하여 해당 피처에 대한 *사용 가능한(usable)* 공정 윈도우를 생성할 수 있다. 그 결과로 생성되는 초점 심도를 *가용 초점 심도(useable depth of focus, UDOF)*라고 한다.

## 8.5.5 선량 및 초점 제어(Dose and Focus Control)

초점과 선량을 제어하는 것은 인쇄된 패턴의 임계 치수(CD)를 제어 상태로 유지하는 데 중요한 부분이다. 초점과 선량을 제어하는 방법을 이해하는 첫 번째 단계는 위에서 논의한 바와 같이 초점-노광 공정 윈도우를 사용하여 변동에 대한 중요 피처의 반응을 특성화하는 것이다. CD 대 초점 및 선량 데이터를 적절히 분석하면 공정 윈도우의 계산, 노광 관용도-DOF 플롯을 생성하기 위한 공정 윈도우 크기의 측정, 그리고 초점 심도에 대한 단일 값의 결정이 가능하다. 또한 초점 및 선량 오차에 대한 허용 오차를 최대화하는 공정 설정으로서 최적 초점 및 선량도 이 분석을 통해 결정된다. 최적 초점 및 선량이 결정되면, 다음 목표는 수천 장의 생산 웨이퍼가 리소그래피 셀을 통과할 때 이 최적 초점 및 선량 조건에 공정의 중심을 유지하는 것이다. 그리고 리소그래피에서 발생하는 거의 모든 오차는 선량 오차나 초점 오차처럼 작용하므로, 롯(lot) 단위로 선량과 초점을 적절히 조정하면 훨씬 더 엄격한 CD 제어를 제공할 수 있다. 선량 및 초점 모니터링과 피드백 제어는 줄어드는 공정 윈도우 내에서 생존하기 위한 꽤 일반적인 기술이 되었다.

노광 선량 드리프트를 모니터링하고 수정하는 가장 일반적인 방법은 표준 제품 모니터링 계측 애플리케이션에서 나온다. 임계 치수 테스트 구조(일반적으로 *계측 타겟(metrology targets)*이라고 함)는 커프(kerf, 각 다이를 분리하는 거리)에 배치되며 다이 내부의 관심 있는 일부 중요 피처의 크기와 주변 환경을 모방하도록 설계된다. 예를 들어, CMOS 소자의 폴리실리콘 레벨에서 가장 중요한 게이트는 250-nm 피치의 90-nm 라인일 수 있다. 그러면 CD 타겟은 250-nm 피치의 5개 90-nm 라인 배열일 수 있다. 이러한 유형의 타겟을 *디바이스 대표(device-representing)*라고 한다.

이 특정 디바이스 대표 타겟의 CD 대 선량 변화를 특성화함으로써, 측정된 CD의 모든 변화는 등가적인 선량 변화와 직접 관련될 수 있다(Figure 8.3 참조). 종종 데이터는 함수에 피팅되고, 그 함수는필요한 선량 보정을 예측하는 데 사용된다. 선형 함수가 자주 사용되지만(충분히 작은 범위에서는 모든 것이 선형이 된다), 식 (8.31)에서 훨씬 더 나은 함수가 주어졌다. 이 식은 역으로 변환되어 측정된 임계 치수 오차 $\Delta CD$에 대한 선량 보정 가능 값 $\Delta E$를 제공할 수 있다.

$$ \Delta E = E_1 \left( \frac{\Delta CD}{s CD_1 - \Delta CD} \right) \quad \text{여기서} \quad s = \left. \frac{d \ln CD}{d \ln E} \right|_{E=E_1} \tag{8.53} $$

다중 측정과 적절한 샘플링 계획은 측정된 CD의 무작위 오차를 제거하고 관찰된 변화가 체계적임을 보장하는 데 도움이 된다. 시간이 지남에 따라 제품 롯(lot)에 대한 이 타겟을 모니터링함으로써, CD의 시간적 드리프트는 피드백 루프(종종 *고급 공정 제어(Advanced Process Control, APC)*를 사용하여 자동화됨)에서 노광 선량을 변경하여 수정될 수 있다.

디바이스 대표 타겟을 사용하는 이점은 단순성과 다목적 사용이다. 디바이스 대표 CD 타겟은 종종 롯 모니터링 목적으로 측정된다. 즉, 측정된 CD 값이 이 롯의 수율이 높을지 낮을지를 나타내는가? 이러한 구조는 어쨌든 측정되고 있으므로, 이를 선량 모니터링 및 보정에도 사용하는 것이 합리적이다. 아래에서 보겠지만, 디바이스 대표 타겟 사용의 단점은 제어되는 변수(이 경우 노광 선량)에 대한 감도가 다른 가능한 테스트 구조에 비해 떨어질 수 있으며, 측정되거나 제어되지 않는 다른 변수(초점이 가장 중요함)에 너무 민감할 수 있다는 것이다.

모든 피처가 선량에 따라 단조적으로 변하기 때문에 노광 선량을 모니터링하는 것은 비교적 쉽다. 그러나 위에서 보았듯이, 주어진 피처의 선량에 대한 감도는 초점에 따라 달라진다. 다시 말해, 식 (8.53)의 노광 관용도 기울기 항은 초점에 의존적이다. 일반적으로 $s$는 초점에 따라 2차적으로 변하며 최적 초점에서 최소값에 도달한다. 또한 초점 오차는 종종 CD 오차를 유발한다. 초점이 드리프트하는 경우, 위에서 설명한 것과 같은 노광 모니터링 전략은 초점 오차를 보상하기 위해 노광 선량을 조정할 것이다. 충분히 큰 경우, 결합된 초점 드리프트와 노광 조정은 리소그래피 공정을 불안정하게 만들 수 있다(목표 CD가 제어 상태인 것처럼 보이더라도 사용 가능한 공정 윈도우가 너무 작아져 적절한 CD 제어를 보장할 수 없음을 의미함). 이러한 상황을 어떻게 피할 수 있을까?

위에서 보았듯이, 초점과 선량이라는 두 변수는 초점-노광 매트릭스에서 함께 특성화되어야 한다(Figure 8.17). 일부 선량에서는 초점의 변화가 CD를 더 크게 만드는 반면, 다른 선량에서는 동일한 초점 변화가 CD를 더 작게 만든다는 점에 유의하라. 등초점 선량에서는 초점의 변화가 CD에 가장 적은 영향을 미친다. 이 관찰은 노광 모니터링을 개선할 방법을 제시한다. 공칭 선량에서 등초점 거동을 나타내는 CD 타겟이 발견되면, 이 테스트 구조는 초점 오차에 대해 최소한의 감도를 가지면서도 합리적인 선량 감도를 유지할 것이다. 이러한 테스트 구조를 *등초점 타겟(isofocal target)*이라고 한다. 등초점 타겟은 초점 오차에 대해 최소 감도를 갖기 때문에 선량 오차만 감지되고 수정될 것이다. 그러나 초점 오차는 여전히 노광 보정 식의 노광 관용도 항 $s$를 변경할 것이다. 따라서 초점 오차와 노광 오차가 모두 존재하는 경우, 식 (8.53)에서 예측된 선량 보정은 너무 클 것이다. 이러한 결함을 해결하기 위해, 전체 제어 전략에 초점 모니터링이 추가되어야 한다.

초점(focus)은 CD가 초점에 대해 2차 함수적으로 변하는 경향이 있기 때문에 매우 어려운 제어 문제를 제시한다. 결과적으로 초점 오차의 방향(direction), 즉 초점 평면이 최적 초점(best focus)에 비해 너무 높은지 또는 너무 낮은지를 결정하는 것이 매우 어려워진다. 따라서 초점 모니터링 문제는 종종 초점 오차의 크기를 결정하는 것과 그 방향을 결정하는 것의 두 부분으로 나뉜다.

CD의 노광량(dose)과 초점에 대한 반응이 결합되어 있기 때문에, 목표는 이들 변수에 대해 서로 다른 반응을 보이는 두 개의 타겟을 찾는 것이다. 예를 들어, 두 타겟이 노광량에는 동일한 반응을 보이지만 초점에는 서로 다른 반응을 보인다면, 두 타겟을 모두 측정함으로써 초점 오차를 노광량 오차로부터 분리할 수 있다. 간단한 접근 방식은 등초점 노광량(isofocal dose)이 공정의 공칭 노광량(nominal dose)과 일치하는 밀집선(dense line)과 등초점 노광량에서 멀리 떨어진 고립선(isolated line)을 찾는 것이다. 또한, 고립선의 크기를 조절하여 밀집선과 거의 동일한 노광 여유도(exposure latitude) [식 (8.53)의 $s$와 동일한 값]를 갖도록 한다면, 등초점 밀집 패턴(feature)은 노광량 모니터로 사용될 수 있고 밀집 패턴과 고립 패턴 간의 CD 차이는 초점을 모니터링하는 데 사용될 수 있다. [Figure 8.27]은 합리적으로 잘 설계된 타겟의 예를 보여준다. 밀집 패턴(노광량 모니터)은 관심 있는 전체 초점 범위에서 약 2 nm만 변하지만, 관심 있는 노광량 범위에서는 20 nm 이상 변한다. CD 차이(초점 모니터)는 관심 있는 노광량 범위에서 2 nm만 변하지만, 관심 있는 초점 범위에서는 20 nm 이상 변한다. 따라서 각 모니터는 10배의 변별력(discrimination), 즉 다른 변수에 비해 모니터링되는 변수에 대해 10배 더 높은 민감도를 가진다. 타겟 설계를 더 정교하게 하면 높은 민감도를 유지하면서 초점과 노광량 오차 간의 변별력을 훨씬 더 높일 수 있다.

각 타겟의 결합된 초점-노광 반응에 대한 모델을 생성함으로써 이러한 이중 타겟 노광량 및 초점 모니터링 전략의 분석을 개선할 수 있다. 두 CD 타겟 측정값을 사용하여 두 모델을 역으로 계산하면 두 패턴이 동일한 노광 여유도를 갖지 않고 밀집 패턴이 완벽하게 등초점이 아니더라도 초점과 노광량 오차 간의 좋은 변별력을 제공할 수 있다. 그러나 CD의 초점에 대한 반응이 거의 2차 함수적이라는 것은 초점 방향을 이러한 데이터로부터 결정할 수 없음을 의미한다는 점을 기억하는 것이 중요하다.

초점 오차의 방향을 모니터링하려면, 웨이퍼 상에서 초점 방향에 대해 충분히 비대칭적인 반응을 측정해야 한다. 일반적으로 CD는 그러한 반응을 제공하지 않는다. 물론 리소그래피 엔지니어는 언제든지 제품 웨이퍼 실행을 중단하고 초점-노광 매트릭스(focus-exposure matrix) 웨이퍼를 인쇄하여 최적 초점을 결정하고 스테퍼(stepper) 또는 스캐너(scanner)의 초점을 조정할 수 있다. 그러나 제품 모니터링의 목표는 스테퍼의 생산성이나 처리량(throughput)을 줄이지 않고도 노광량 및 초점 오차를 감지하고 수정할 수 있는 제품 웨이퍼상의 측정을 수행하는 것이다. 몇 가지 새로운 접근 방식이 개발되었으며, 각각 장단점이 있다. 두 가지 중요한 예가 아래에 설명되어 있다.

Tim Brunner$^{10}$가 개발한 위상 변위 초점 모니터(phase-shift focus monitor)는 마스크상의 90$^\circ$ 위상 변위 패턴을 사용하여 초점 오차를 웨이퍼상의 패턴 배치 오차로 변환한다. 따라서 이 패턴에 대한 중첩(overlay) 측정은 방향을 포함하여 초점 오차에 직접 비례한다. 불행히도 마스크에 90$^\circ$ 위상 변위 영역이 필요하다는 것은 이 초점 모니터를 일반적으로 제품 레티클(reticle)에 배치할 수 없음을 의미하며, 이는 제품 모니터링 요구 사항을 충족하지 못하는 테스트 마스크 접근 방식이다.

[Figure 8.27] 220 nm 피치(pitch)에 90 nm 밀집선과 80 nm 고립선을 사용하여 노광량과 초점을 모니터링하는 이중 타겟 접근 방식: (a) 노광량에 따른 밀집선 및 고립선; (b) 노광량에 따른 밀집-고립 차이; (c) 초점에 따른 밀집선 및 고립선; (d) 초점에 따른 밀집-고립 차이.

Dense: 밀집
Isolated: 고립
CD (nm): CD (nm)
Exposure Dose ($\text{mJ/cm}^2$): 노광량 ($\text{mJ/cm}^2$)
Focus ($\mu\text{m}$): 초점 ($\mu\text{m}$)
$\text{CD}_{\text{dense}} - \text{CD}_{\text{iso}}$ (nm): $\text{CD}_{\text{dense}} - \text{CD}_{\text{iso}}$ (nm)

산란계측(scatterometry) 기반 측정은 초점 모니터링 문제에 대한 제품 측정 솔루션을 제공한다. 주사 전자 현미경(scanning electron microscope, SEM)과 달리, 산란계측은 긴 라인 앤 스페이스(line and space) 패턴에 대해 선폭, 측벽 각도(sidewall angle) 및 레지스트 높이를 동시에 측정할 수 있게 해준다. CD는 초점에 따라 대략 2차 함수적으로 변하지만, 레지스트 높이와 측벽 각도는 반응에 강한 선형 성분을 가지고 있어 초점 방향의 감지를 가능하게 한다. 위의 [Figure 8.19]와 마찬가지로, [Figure 8.28]은 전형적인 레지스트 단면이 초점에 따라 어떻게 변하는지에 대한 예를 보여준다. 측벽 각도의 강한 비대칭성은 초점 방향의 민감한 감지를 제공할 수 있다.

모니터 타겟의 민감도(sensitivity)는 신뢰할 수 있게 감지할 수 있는 가장 작은 오차로 정의된다. 초점 및 노광량 모니터링의 목표는 공정 윈도우(process window) 크기의 약 10–20% 이하에 해당하는 초점 및 노광량 오차를 감지할 수 있는 민감도를 갖는 것이다. 예를 들어, 초점 심도(depth of focus)가 400 nm라면, 초점 민감도는 최소 80 nm여야 하지만,

[Figure 8.28] 초점에 대한 레지스트 측벽 각도의 비대칭 반응은 초점의 크기뿐만 아니라 방향을 모니터링하는 수단을 제공한다. 여기서, + 초점은 초점 평면을 웨이퍼 위에 배치하는 것(웨이퍼를 렌즈에서 더 멀리 이동시키는 것)으로 정의된다.

– Focus: – 초점
Best Focus: 최적 초점
+ Focus: + 초점

40 nm가 바람직하다. 8% 노광 여유도(exposure latitude) 사양의 경우, 노광량 민감도는 최소 1.6%여야 하지만, 0.8%가 선호되는 민감도이다.

## 8.6 H-V 편차(Bias)

수차(aberrations)의 흥미로운 효과 중 하나는 수평-수직(H-V) 편차(bias)라고 불린다. 아주 간단히 말해서, H-V 편차는 방향을 제외하고는 동일해야 하는, 서로 가까이 위치한 수평 및 수직 방향 레지스트 패턴 간의 선폭의 체계적인 차이이다. H-V 편차의 주된 원인은 두 가지가 있다. 비점수차(astigmatism) 및 관련 수차와 광원 모양 수차이다.

## 8.6.1 비점수차와 H-V 편차

비점수차의 수차는 패턴의 방향에 따른 최적 초점의 차이를 초래한다. 수차에 대한 제르니케 다항식(Zernike polynomial) 설명(3장 참조)을 사용하면, 3차 90$^\circ$ 비점수차(수평 및 수직으로 배향된 선에 영향을 미침)는 다음 형식을 취한다.

$$ phase\ error = 2\pi Z_4 R^2 \cos 2\phi \tag{8.54} $$

수직, 즉 y-방향의 라인 앤 스페이스 패턴을 고려해보자. 회절 패턴은 동공(pupil)의 x축을 가로질러 퍼지며, 이는 $\phi = 0^\circ$ 및 $180^\circ$에 해당한다. 따라서 이 패턴에 대한 위상 오차(phase error)는 $2\pi Z_4 R^2$가 될 것이다. 초점 흐림(defocus)을 수차로 설명하는 것(3장 참조)을 상기하면, 위상 오차는 다음과 같다.

$$ phase\ error \approx \frac{\pi \delta NA^2}{\lambda} R^2 \tag{8.55} $$

여기서 $\delta$는 초점 흐림 거리(defocus distance), $\lambda$는 파장, $NA$는 개구수(numerical aperture)이다. [식 (8.55)는 테일러 급수(Taylor series)의 첫 번째 항만 유지하므로 근사식이다. 이 근사는 개구수가 높을수록 점차 정확도가 떨어지지만, 우리의 목적에는 충분할 것이다.] 즉시 알 수 있듯이, 3차 비점수차초점 흐림(defocus)의 근사 효과와 똑같아 보인다. 따라서 비점수차(astigmatism)는 수직 방향 선들의 최적 초점을 다음의 양만큼 이동시킨다.

$$ \Delta \delta_{vert} \approx \frac{2 Z_4 \lambda}{NA^2} \tag{8.56} $$

수평 방향 선들의 경우, 회절 패턴은 동공(pupil)의 y축($\theta = \pm 90^\circ$)을 따르며 비점수차는 $-2\pi Z_4 R^2$의 위상 오차를 유발한다. 따라서 수평 선들에 대한 초점 이동은 식 (8.56)과 같은 크기이지만 방향은 반대가 될 것이다.

비점수차가 어떻게 H-V 편차(H-V bias)를 유발하는지 보기 위해, 초점 이동이 레지스트 패턴 CD에 어떤 영향을 미치는지 이해할 필요가 있다. 1차 근사로, CD는 초점에 대해 2차 의존성을 가진다.

$$ CD \approx CD_{best\ focus} + a \delta^2 \tag{8.57} $$

여기서 $a$는 CD-초점 곡선의 노광량(dose)에 따른 곡률(섹션 8.5.1 참조)이며 다음과 같이 주어진다.

$$ a = CD_1 \left( \frac{d \ln CD}{d \ln E} \bigg|_{E_1, F_0} \right) \left( 1 - \frac{E_1}{E} \right) \left( \frac{1}{\Delta^2} \right) \tag{8.58} $$

보석 곡선(Bossung curves)의 전형적인 모양을 상기해보면, $a$는 노광량의 함수로서 양수에서 음수 값으로 변할 수 있다(즉, $E$가 등초점 노광량 $E_1$보다 큰지 작은지에 따라 달라진다). 비점수차로 인해 최적 초점이 이동하면, 식 (8.57)에 식 (8.56)의 초점 이동을 더하여 수직 및 수평 패턴의 CD를 계산할 수 있다.

$$
\begin{aligned}
CD_{vert} &\approx CD_{best\ focus} + a \left( \delta - \frac{2Z_4 \lambda}{NA^2} \right)^2 \\
CD_{horiz} &\approx CD_{best\ focus} + a \left( \delta + \frac{2Z_4 \lambda}{NA^2} \right)^2
\end{aligned} \tag{8.59}
$$

여기서 간단한 뺄셈으로 H-V 편차를 얻는다.

$$ H-V\ bias \approx \frac{8a\delta Z_4 \lambda}{NA^2} \tag{8.60} $$

H-V 편차는 렌즈 내 비점수차의 양($Z_4$)과 CD-초점 곡선의 곡률($a$)에 직접 비례한다. 그러나 이것은 또한 초점 흐림(defocus)의 양에도 직접 비례한다. 실제로, 초점에 따른 H-V 편차 그래프는 비점수차를 확인하는 확실한 방법이다(즉, 실험에 $a \approx 0$인 등초점 노광량을 사용하지 않을 때). [Figure 8.29]는 몇 가지 전형적인 결과를 보여준다. 고립선(isolated lines)이 밀집선(dense lines)보다 더 가파른 기울기를 보인다는 점에 주목하라. 이는 CD-초점 곡률 값이 더 크기 때문이다. 실제로, 만약 $a$가 식 (8.57)을 CD-초점 데이터에 피팅하여 결정된다면, 실험적으로 측정된 초점별 H-V 편차 곡선을 사용하여 $Z_4$의 합리적인 추정치를 만들 수 있다. 또한 [Figure 8.29]의 곡선의 실제 모양은 대략적으로만 선형이라는 점에 주목하라. 식 (8.56)과 (8.57) 모두 고차 항을 무시하기 때문이다.

[Figure 8.29] 초점에 따른 H-V 편차의 PROLITH 시뮬레이션은 대략적인 선형 거동을 보여준다 ($\lambda = 193\, \text{nm}$, $NA = 0.75$, $\sigma = 0.6$, 150-nm 이진 패턴(binary features), 20 밀리웨이브(milliwaves)의 비점수차). CD-초점 데이터를 식 (8.57)에 피팅하여 밀집 패턴에 대해서는 $a = -184\, \mu\text{m}^{-2}$, 고립선에 대해서는 $-403\, \mu\text{m}^{-2}$의 CD 곡률 매개변수를 얻었다.

H-V Bias (nm): H-V 편차 (nm)
Defocus (microns): 초점 흐림 (microns)
Equal Line/Space: 등간격 라인/스페이스
Isolated Line: 고립선

최대 가능한 초점 흐림(defocus) 값이 초점 심도(DOF)의 절반이라고 가정해보자. 이 초점 흐림에서, 식 (8.57)은 최악의 경우의 노광량에서 $a\delta^2$ 항이 공칭 CD의 약 10%가 될 것임을 말해준다 ($\pm 10\%$ CD 사양을 가진 공정 윈도우의 정의에 의해). 따라서 공정 윈도우 내에서 비점수차로 인한 최악의 경우의 H-V 편차는 다음과 같을 것이라고 말할 수 있다.

$$ \left. \frac{H-V\ bias}{CD_{nominal}} \right|_{max} \approx \frac{1.6 Z_4 \lambda}{DOF\ NA^2} \tag{8.61} $$

65 nm 공정의 전형적인 수치를 사용하여, 193 nm 파장, 0.9의 $NA$, 200 nm의 초점 심도를 가정하면, 비율적인 H-V 편차는 약 $2Z_4$가 될 것이다. H-V 편차에 1% CD 오차를 허용한다면, 비점수차는 5 밀리웨이브(milliwaves) 미만으로 유지되어야 한다. 일반적으로 식 (8.61)은 새롭고 더 높은 해상도의 스캐너가 설계되고 제작됨에 따라, 렌즈 내 비점수차가 생산에 투입되는 가장 작은 패턴의 초점 심도만큼 빠르게 또는 그보다 더 빠르게 줄어들어야 함을 보여준다.

## 8.6.2 광원 모양 비대칭(Source Shape Asymmetry)

H-V 편차의 두 번째 주요 원인은 조명 수차(즉, 광원 모양 비대칭)이다. 2장에서 부분 결맞음(partial coherence)에 대한 논의는 텔레센트릭 오차(telecentricity errors, 초점 흐림의 함수로서 패턴 배치 오차를 유발함)를 피하기 위해 광원 점들이 마스크 패턴의 대칭축에 대해 대칭적으로 배치되어야 함을 보여주었다. 예를 들어, y-방향 라인 앤 스페이스의 경우, $(f_x, f_y)$에 있는 광원 점은 텔레센트릭 오차를 피하기 위해 $(-f_x, f_y)$에 있는 동일한 강도의 대응하는 광원 점을 동반해야 한다. x-방향 선들에 대한 텔레센트릭 오차를 피하는 것도 마찬가지로

[Figure 8.30] 기존 광원($\sigma = 0.6$)의 중심에서 x-축 이동이 주로 수직(y-방향) 라인 앤 스페이스에 어떻게 영향을 미치는지 보여주는 예 (CD = 130 nm, 피치 = 650 nm, PROLITH 시뮬레이션).

Linewidth (nm): 선폭 (nm)
Sigma x-Shift: 시그마 x-이동
Vertical: 수직
Horizontal: 수평

$(f_x, -f_y)$ 및 $(-f_x, -f_y)$에 추가 지점이 필요하며, 이는 모든 광원 모양이 4중 대칭(fourfold symmetry)을 가져야 한다는 일반적인 지침을 제공한다. 수평 및 수직 선이 동시에 인쇄되어야 하는 경우, 광원 모양이 90$^\circ$ 회전에 대해 불변일 때만 동일한 인쇄가 발생한다. 이는 모든 광원 점 $(f_x, f_y)$에 대해 $(-f_y, f_x)$에 동일한 강도의 대응하는 광원 점이 있어야 한다는 추가 제약을 제공한다.

디스크 모양 광원의 중심이 광 경로(optical path)의 중심과 완벽하게 정렬되지 않은 기존 조명(이를 조명 텔레센트릭 오차(illumination telecentricity error)라고 함)을 고려해보자. 그러한 광원 텔레센트릭 오차의 영향은 부분 결맞음(partial coherence), 피치(pitch), 그리고 물론 텔레센트릭 오차의 양에 따라 달라진다. [Figure 8.30]은 일반적으로 조명 광원 모양의 중심의 x-축 이동이 수직 방향(y-방향) 선에는 상당한 영향을 미치지만 수평(x-방향) 선에는 거의 영향을 미치지 않음을 보여준다.

이미징에 0차 및 두 개의 1차 회절 차수만 사용되는 밀집 라인/스페이스 패턴의 간단한 경우, 이미지는 1빔, 2빔 및/또는 3빔 간섭의 조합으로 만들어질 것이다. 광원 중심의 x-축 이동에 대한 수직 패턴(feature)의 CD 변화는 2빔 대 3빔 이미징의 비율 변화로 인해 발생한다. [Figure 8.31]은 광원 중심이 약 0.1 시그마(sigma)만큼 이동함에 따라 전체 3빔 이미징 영역(밝은 회색)과 전체 2빔 이미징 영역(어두운 회색)이 눈에 띄게 변하지 않는 예시를 보여준다. 따라서 수직 패턴 CD에는 변화가 없다. [Figure 8.32a]와 같이 다른 피치를 고려해보자. 이 특정 피치에서는 모든 1차 회절광이 렌즈 내부에 있으므로 모든 이미징이 3빔이다(명확성을 위해 다이어그램에 2차 회절광은 표시되지 않음에 유의). 그러나 광원이 x축으로 0.1 시그마만큼 이동하면([Figure 8.32b]), 수직 선에 대한 3빔 이미징의 양이 감소하고 2빔 이미징이 도입된다. 대조적으로, 수평 선(회절 패턴을 동공에서 수직으로 퍼뜨림)은 단지

[Figure 8.31] 0차 및 1차 회절 차수만 사용되는 밀집 라인/스페이스 이미징의 예($k_{pitch} = 1.05$). 각 광원 원의 중간 부분은 3빔 이미징을 나타내고, 바깥 영역은 2빔 이미징이다. (a) 광원 모양이 올바르게 중심에 위치함, (b) 광원이 x축으로 (오른쪽으로) 0.1만큼 오프셋됨. 회절 패턴은 수직(y-방향) 패턴(features)을 나타낸다는 점에 유의하라.

-1st order: -1차
0th order: 0차
+1st order: +1차

[Figure 8.32] 텔레센트릭 오차(telecentricity error)가 최악의 경우 피치에서 2빔 대 3빔 이미징 비율에 어떻게 영향을 미치는지에 대한 예($\sigma = 0.4$, x-shift $= 0.1$, $k_{pitch} = 1.65$). (a) 수직 선, 텔레센트릭 오차 없음, (b) 수직 선, 텔레센트릭 오차 있음, (c) 수평 선, 텔레센트릭 오차 없음, (d) 수평 선, 텔레센트릭 오차 있음.

-1st order: -1차
0th order: 0차
+1st order: +1차광원 위치의 동일한 x-이동에 대해 3빔 이미징의 양에 감지할 수 없는 변화만 있다 ([Figure 8.32c] 및 d). 따라서 이 피치에서 광원 이동에 따라 많은 양의 H-V 편차를 볼 수 있을 것으로 예상된다.

주어진 부분 결맞음(partial coherence)에 대해 3빔 이미징만 허용하는 피치는 광원 중심 위치의 이동에 가장 민감한 피치이다. 따라서 H-V 편차 텔레센트릭 오차 민감도 관점에서 최악의 경우 피치는 다음과 같이 주어진다.

$$ worst\ case\ k_{pitch} = \frac{pNA}{\lambda} \approx \frac{1}{1-\sigma} \tag{8.62} $$

## 8.7 마스크 오차 강화 인자 (MEEF)

마스크상 패턴(features)의 임계 치수(CD) 오차는 항상 웨이퍼상 임계 치수 오차의 중요한 원인이었다. 그러나 광학 리소그래피가 패턴을 점점 더 낮은 $k_1$ 값(= 패턴 크기 $* NA / \lambda$)으로 밀어붙임에 따라, 마스크 CD 오차는 웨이퍼상 CD 변동의 전체 원인 중 훨씬 더 큰 부분을 차지하게 되었다.

## 8.7.1 선형성(Linearity)

모든 리소그래피 이미징 작업에 부과되는 중요한 제약 조건은 마스크상의 *모든* 패턴이 미리 정해진 허용 오차 내에서 웨이퍼에 충실하게 이미징되어야 한다는 것이다. 가장 전형적인 집적 회로 소자 층은 무수히 많은 다른 패턴 유형, 모양 및 크기로 구성된다. 해상도가 허용 가능한 수준으로 이미징될 수 있는 가장 작은 패턴을 정의하므로, 이 한계보다 큰 모든 패턴도 허용 가능한 수준으로 이미징될 것이라는 일반적인 가정이 있다. 불행히도, 이 가정이 항상 사실인 것은 아니다. 주어진 작은 패턴의 인쇄 가능성을 극대화하도록 설계된 이미징 시스템(예: 비축 조명 사용)의 경우, 종종 일부 더 큰 패턴이 인쇄하기 더 어려울 수 있다. 더 큰 패턴이 최소 패턴과 동시에 잘 인쇄되도록 보장하는 한 가지 방법은 이 요구 사항을 해상도 정의에 포함시키는 것이다: *지정된 초점 심도 내에서 해당 패턴과 동일한 유형의 모든 더 큰 패턴이 동시에 인쇄될 수 있는 해당 유형의 가장 작은 패턴.* 이 해상도를 이미징 시스템의 *선형 해상도(linear resolution)*라고 부른다.

선형 해상도는 일반적으로 마스크 선형성 플롯(mask linearity plot)을 사용하여 평가된다. 주어진 유형(예: 라인 앤 스페이스, 고립선 또는 컨택 홀)의 다양한 패턴 크기를 가진 마스크를 고려해보자. 결과적인 레지스트 패턴 폭 대 마스크 폭을 플롯함으로써 마스크 선형성 플롯이 생성된다. [Figure 8.33]에 표시된 것은 등간격 라인/스페이스 패턴과 고립선에 대한 선형성 플롯의 예이며, 둘 다 최적 초점 및 350 nm 패턴에 대한 노광량 대 크기(dose-to-size)에서 이미징되었다. 완벽한 선형 거동은 원점을 통과하고 기울기가 1인 직선일 것이다. 완벽한 선형성으로부터의 편차에 대한 사양(예: $\pm 5\%$)을 정의함으로써, 사양 내에 머무르는 최소 패턴이 선형 해상도가 될 것이다. 정성적으로, [Figure 8.33]은 이 예의 등간격 라인/스페이스 패턴이 약 350 nm ($k_1 = 0.54$)까지 선형 해상도를 갖는 반면, 고립선은 약 300 nm ($k_1 = 0.46$)까지 선형임을 보여준다.

물론, 진정으로 실용적이려면 노광 및 초점의 변화도 포함해야 한다. 가장 엄격한 접근 방식은 초점-노광 공정 윈도우로 시작할 것이다

[Figure 8.33] 고립선 및 등간격 라인/스페이스에 대한 전형적인 마스크 선형성 플롯(i-line, NA = 0.56, $\sigma = 0.5$).

Resist Feature Width, CD (nm): 레지스트 패턴 폭, CD (nm)
Mask Width (Constant Duty) (nm): 마스크 폭 (일정 듀티비) (nm)
Line/Space: 라인/스페이스
Isolated Line: 고립선

가장 큰 패턴 크기에 대한 공정 윈도우. 그런 다음 각각의 더 작은 패턴(features)의 공정 윈도우를 더 큰 패턴의 공정 윈도우와 중첩시키고 초점 심도를 계산한다. 중첩된 초점 심도가 지정된 한계 아래로 떨어질 때까지 점점 더 작은 패턴을 추가하며, 이것이 선형 해상도 한계를 나타낸다. 따라서 마스크 선형성 플롯이 선형 해상도를 결정하는 엄격하고 일반적인 방법을 제공하지는 않지만, 정성적으로 유용하다.

제조용 리소그래피가 궁극적인 해상도 한계를 향해 계속 나아감에 따라, 선형성은 낮은 $k_1$ 이미징의 능력을 정의하는 데 있어 확실히 다른 역할을 하고 있다. [Figure 8.33]을 예로 들어, 선형 해상도 한계인 350 nm 라인 앤 스페이스와 300 nm 고립선에서의 제조를 고려해보자. 이러한 패턴들이 위에 제공된 정의에 따라 ‘분해 가능(resolvable)’할 수는 있지만, 임계 치수(CD) 제어는 새로운 요인에 의해 제한될 수 있다. 즉, 마스크상 패턴 치수의 오차가 어떻게 웨이퍼상 레지스트 CD의 오차로 변환되는가 하는 것이다.

## 8.7.2 MEEF 정의

‘선형’ 이미징의 경우, 마스크 CD 오차는 웨이퍼 CD 오차로 직접 변환된다(물론 이미징 도구의 축소율을 고려함). 따라서 마스크상의 3 nm CD 오차(여기서 마스크상의 모든 CD는 웨이퍼 치수로 표현됨)는 최종 레지스트 패턴에서 3 nm CD 오차를 초래할 것이다. 그러나 관심 있는 패턴이 선형 해상도 한계의 가장자리에 있거나 심지어 그 너머에 있다면, 선형 이미징의 가정은 무너진다. 그렇다면 마스크 CD 오차는 어떻게 레지스트 CD 오차로 변환되는가?

[Figure 8.33]에 표시된 예를 고려해보자. 고립선이 해상도 한계인 약 300 nm 근처에서 이미징되는 경우, 10 nm 마스크 CD 오차는 14 nm 레지스트 CD 오차를 줄 것이다. 따라서 이 패턴 폭에서 고립선 마스크 오차는 1.4배 증폭된다. 이러한 마스크 오차의 증폭을 *마스크 오차 강화 인자(mask error enhancement factor)*라고 부른다.

[Figure 8.34] [Figure 8.33] 데이터에 대한 마스크 오차 강화 인자(MEEF).

MEEF: MEEF
Equal Line/Space: 등간격 라인/스페이스
Isolated Line: 고립선
Mask CD (nm): 마스크 CD (nm)

(MEEF). Wilhelm Maurer$^{11}$가 처음 논의한 MEEF(일부 저자는 MEF라고도 함)는 마스크 CD의 단위 변화당 레지스트 CD의 변화로 정의된다.

$$ MEEF = \frac{\partial CD_{resist}}{\partial CD_{mask}} \tag{8.63} $$

여기서 다시 마스크 CD는 웨이퍼 치수이다. ‘제로 편차(zero bias)’ 공정(웨이퍼상의 타겟 CD가 마스크 CD와 동일한 경우)을 가정한다면, MEEF는 다음과 같이 표현될 수도 있다.

$$ MEEF = \frac{\partial \ln CD_{resist}}{\partial \ln CD_{mask}} \tag{8.64} $$

MEEF 방정식의 이 형태는 나중에 유용할 것이다. [Figure 8.34]는 [Figure 8.33]의 마스크 선형성 데이터에 대해 MEEF가 패턴 크기에 따라 어떻게 변하는지 보여준다. MEEF가 1보다 상당히 큰 영역은 마스크 오차가 웨이퍼상의 CD 제어를 지배하게 될 수 있는 영역이다. 광학 근접 보정(optical proximity correction) 기술(10장에서 논의됨)은 선형 해상도를 낮출 수 있게 해주지만, 일반적으로 MEEF를 개선하지는 않는다. 결과적으로, 마스크는 전체 CD 오차 예산(budget)의 훨씬 더 큰 부분을 차지하기 시작했다.

## 8.7.3 공간상(Aerial Image) MEEF

MEEF 1.0은 선형 이미징 결과의 정의이다. 1보다 작은 MEEF가 특정 패턴에 대해 일부 바람직한 결과를 가져올 수 있지만, 일반적으로 MEEF 1.0이 가장 좋다. 근본적으로 전체 이미징 공정을 비선형으로 만드는 모든 것은 1이 아닌 MEEF 값을 초래할 것이다. 리소그래피에서 이미징 공정의 모든 측면은 어느 정도 비선형적이며, 패턴 치수가 해상도 한계에 가까워짐에 따라 비선형성의 정도가 증가한다. 이미징 공정의 첫 번째 단계인 공간상(aerial image)의 형성을 고려해보자. 이것의 선형성을 판단할 수 있다.

먼저 레지스트 CD(resist CD)를 이미지 CD(image CD)로 근사하는 첫 단계부터 시작해보자. 이미지 CD는 특정 이미지 임계 강도 값에서의 공간상(aerial image) 폭으로 정의된다. 이미지 CD는 레지스트 CD의 근사적인 지표일 뿐이라는 점을 명심해야 한다. 실제 유한한 콘트라스트를 가진 레지스트의 경우 이 두 값의 차이는 상당할 수 있다. 그럼에도 불구하고, 여기서는 이미지 CD를 사용하여 이미징과 MEEF에 대한 몇 가지 일반적인 원리를 설명하고자 한다.
