Repository: j-h-suh/semi-handbook

# 세미에이아이 핸드북 시리즈

> AI/ML 엔지니어를 위한 인터랙티브 기술 핸드북 플랫폼

## 소개

AI/ML 엔지니어가 실무에 필요한 도메인 지식을 **소프트웨어 엔지니어의 관점**으로 학습할 수 있는 온라인 교재 시리즈입니다. 인터랙티브 다이어그램, 수식 렌더링, AI 어시스턴트가 내장되어 있습니다.

## 핸드북 시리즈

### 📘 반도체 핸드북 (`/semi`)

반도체 산업에 진입하는 AI/ML 엔지니어를 위해, 웨이퍼부터 칩까지의 제조 공정을 설명합니다.

| Part | 내용 | 챕터 수 |
|------|------|---------|
| 들어가며 | 이 책의 목적과 독자 | 1 |
| Part 1 | 반도체 제조 기초 | 10 |
| Part 2 | 포토리소그래피 심화 | 14 |
| Part 3 | 수율 공학과 결함 분석 | 9 |
| Part 4 | AI와 반도체 제조 | 10 |
| Part 5 | 실무 레퍼런스 | 4 |

### 📗 통계학 핸드북 (`/stats`)

sklearn은 쓸 줄 알지만 통계적 검증은 자신 없는 ML 엔지니어를 위한 실전 통계학 입문서입니다.

| Part | 내용 | 챕터 수 |
|------|------|---------|
| 들어가며 | 왜 이 핸드북을 썼는가 | 1 |
| Part 1 | 기술통계 | 5 |
| Part 2 | 확률과 분포 | 6 |

File: next/fpol/chapters/ch08.md (part 3 of 3)
# 제8장: 리소그래피 제어 및 최적화
투영 이미징의 두 가지 간단한 경우인 간섭성 조명(coherent illumination)과 비간섭성 조명(incoherent illumination)에 대해 공간상에 대한 해석적 표현을 정의할 수 있다. 0차 및 $\pm 1$차 회절 차수(diffraction order)만이 렌즈를 통과할 수 있는 공간 폭(spacewidth) $w$와 피치 $p$를 가진 다수의 긴 라인/스페이스 패턴을 가정할 때, 초점이 맞은 상태에서의 TE 간섭성 및 비간섭성 공간상은 다음과 같다.

$$
\text{Coherent Illumination: } I(x) = \left[ \frac{w}{p} + \frac{2\sin(\pi w/p)}{\pi} \cos(2\pi x/p) \right]^2 \tag{8.65}
$$

$$
\text{Incoherent Illumination: } I(x) = \frac{w}{p} + \frac{2\sin(\pi w/p)}{\pi} (MTF_1) \cos(2\pi x/p) \tag{8.66}
$$

여기서 $MTF_1$은 1차 회절 차수에 해당하는 공간 주파수에서의 비간섭성 변조 전달 함수(Modulation Transfer Function) 값이다. 이미지를 형성하는 데 1차 회절 차수보다 높은 차수가 사용되지 않아야 한다는 요건은 간섭성 이미지 방정식이 $1 < pNA/\lambda < 2$인 제한된 피치 범위에서 유효하고, 비간섭성 표현은 $0.5 < pNA/\lambda < 1$에서 유효하다는 것을 의미한다.

이러한 표현식을 사용하여 이미지 CD를 정의하면, 위에서 주어진 조건 하에서 반복되는 라인/스페이스 패턴에 대한 *이미지 MEEF*의 정확한 표현식을 유도할 수 있다.

$$
\text{image MEEF} = \frac{\partial CD_{\text{image}}}{\partial CD_{\text{mask}}} = \frac{\partial CD_{\text{image}}}{\partial w} \tag{8.67}
$$

$$
\text{Coherent Illumination: image MEEF} = \frac{2 + \cos(2\pi w/p)}{1 - \cos(2\pi w/p)} \tag{8.68}
$$

$$
\text{Incoherent Illumination: image MEEF} = \frac{\frac{1}{MTF_1} + 1 + \cos(2\pi w/p)}{1 - \cos(2\pi w/p)} \tag{8.69}
$$

즉시 흥미로운 관찰을 할 수 있다. 유효한 피치 범위 내에서 간섭성 이미지 MEEF는 듀티 사이클(duty cycle, $w/p$)에만 의존하며 피치 자체에는 의존하지 않는다. 반면 비간섭성 이미지 MEEF는 MTF 값(약 $1 - \lambda/[2NAp]$)을 통해 직접적인 피치 의존성을 가진다. [Figure 8.35]는 공간 폭 대 라인 폭 비율에 따라 두 이미지 MEEF가 어떻게 변하는지 보여준다.

이미징 공정의 극단적인 비선형성은 [Figure 8.35]에 나타난 결과에서 명백하다. 간섭성 조명의 경우, 동일한 라인과 스페이스 패턴은 0.5의 이미지 MEEF를 갖는다. 라인 폭의 두 배인 공간 폭은 1.0의 MEEF를 생성하고, 라인 폭의 세 배인 공간 폭은 2.0의 간섭성 이미지 MEEF를 초래한다. 분명히, 서로 다른 듀티 사이클은 마스크 오차에 대해 매우 다른 민감도를 가질 수 있다. 반면에

[Figure 8.35] 듀티 사이클(여기서는 라인/스페이스 패턴 배열에 대한 공간 폭 대 라인 폭의 비율로 표현됨)이 간섭성 및 비간섭성 조명 모두에 대해 이미지 CD 기반 MEEF에 미치는 영향. 비간섭성 경우의 경우 0.45의 $MTF_1$이 사용되었다.
*   Y축: 이미지 MEEF (Image MEEF)
*   X축: 공간 폭/라인 폭 (Spacewidth/Linewidth)
*   Incoherent: 비간섭성
*   Coherent: 간섭성

사용된 근사가 진정한 고립 라인(isolated line)에는 적용되지 않지만, 이러한 특징들도 단위 MEEF에서 벗어날 것임은 분명하다. 1보다 작은 공간 폭/라인 폭 비율 또한 효과를 강화시킨다.

실제 리소그래피 이미징에서는 순수 간섭성 조명이나 순수 비간섭성 조명이 사용되지 않지만, 이 두 극단은 전형적인 부분 간섭성 이미징 도구의 거동 범위를 한정하는 경향이 있다. 따라서 부분 간섭성 이미징 시스템의 이미지 MEEF는 듀티 사이클과 피치 모두에 따라 변하며, 부분 간섭성의 함수로서 약 2배 정도 변할 것으로 예상할 수 있다.

## 8.7.4 컨택 홀 MEEF (Contact Hole MEEF)

아마도 하이엔드 리소그래피 공정에서 인쇄하기 가장 까다로운 마스크 층은 컨택(contact) 또는 비아 층(via layer)일 것이다. 이러한 작은 특징들은 2차원에서 파장 이하(subwavelength)이며, 이는 낮은 $k_1$ 리소그래피를 어렵게 만드는 모든 요인에 대해 예외적으로 민감하게 만든다. 예를 들어, 컨택 홀은 어떤 특징 유형 중에서도 가장 큰 MEEF를 겪는다(아래에서 보게 될 것이다). 마스크 오차의 원인이 등방성(isotropic)이라고 가정하면(즉, 컨택의 높이와 너비에 동일한 방식으로 영향을 미침), 이러한 오차는 마스크의 두 차원에 동시에 영향을 미친다. 다시 말해, 마스크 영역의 오차는 특징 CD의 오차 제곱으로 진행된다.

작은 컨택 홀을 인쇄할 때, 웨이퍼에 투영되는 공간상(aerial image)은 본질적으로 광학 시스템의 점 확산 함수(point spread function, PSF)와 동일하다. 점 확산 함수는 마스크상의 무한히 작은 컨택 홀에 대한 정규화된 공간상으로 정의된다. 작은 컨택 홀(약 $0.6\lambda/NA$ 이하)의 경우, 공간상은 PSF의 모양을 띠게 된다. 마스크상의 컨택 홀 크기가 이 값보다 작으면, 인쇄된 이미지는 마스크의 치수가 아니라 PSF에 의해 제어된다. 마스크상의 컨택 크기를 더 작게 만드는 것은 이미지 피크의 강도만 감소시킬 뿐이다. 이는 매우 흥미로운 관계를 낳는다: 작은 컨택 홀의 마스크 크기 변화는 본질적으로 노광량(exposure dose)의 변화와 동일하다.

컨택의 인쇄를 제어하는 것은 컨택 홀의 면적이다. 작은 컨택 홀의 전기장 진폭 투과율은 컨택의 면적에 비례하며, 이는 CD의 제곱이다. 따라서 강도는 면적의 제곱에 비례한다. 결과적으로 작은 컨택 홀의 마스크 CD 변화가 미치는 영향은 웨이퍼에 도달하는 유효 노광량($E$)을 CD의 4제곱으로 변화시키는 것이다.

$$
E \propto CD_{\text{mask}}^4
$$

$$
\text{d} \ln E \approx 4 \text{d} \ln CD_{\text{mask}} \tag{8.70}
$$

여기서 근사 기호가 사용된 이유는 4제곱 의존성이 일반적인 크기의 컨택 홀에 대해서만 대략적으로 참이기 때문이다.
위의 식은 마스크 오차를 노광량 오차와 연관시킨다. 이를 MEEF 방정식(8.64)과 결합하면 MEEF를 노광 관용도와 연관시킬 수 있다.

$$
MEEF \approx 4 \frac{\partial \ln CD_{\text{wafer}}}{\partial \ln E} \tag{8.71}
$$

$\partial \ln CD / \partial \ln E$ 항은 1% 노광량 변화에 대한 CD의 백분율 변화로 생각할 수 있으며, 일반적인 노광 관용도 지표의 역수이다. 따라서 컨택 홀의 노광 관용도를 개선하는 모든 것은 MEEF도 감소시킬 것이다. 노광 관용도를 감소시키는 모든 것(초점을 벗어나는 것과 같은)은 MEEF의 비례적인 증가를 초래할 것이다. 인쇄성(printability)의 지표로서 노광 관용도의 중요성은 MEEF에 대한 4배의 승수 때문에 컨택 홀의 경우 더욱 크다. 또한, 위의 식은 공정 윈도우(process window) 사양을 목적으로 마스크 오차를 유효 노광량 오차로 묶는 데 사용될 수 있다. 마스크 오차는 공정에 대한 노광량 예산(budget)의 일부를 소비하는 것으로 생각할 수 있다.

## 8.7.5 유효 노광량 오차로서의 마스크 오차 (Mask Errors as Effective Dose Errors)

마스크 오차를 유효 노광량 오차로 보는 개념은 컨택 홀 MEEF의 맥락에서 위에서 처음 논의되었지만, 마스크 오차 증폭 인자(MEEF)의 본질을 이해하기 위한 일반적인 개념으로 사용될 수 있다. 공간상 CD에 기반한 이미지 MEEF를 다시 고려해 보자. 주어진 마스크 특징 크기 $w$에 대해, 강도가 이미지 임계값과 같아지는 $x = CD/2$에서 이미지 CD가 발생할 것이다.

$$
I(x = CD/2, w) = I_{\text{th}} \tag{8.72}
$$

$x$와 $w$를 변수로 하여 강도의 전미분(total differential)을 고려해 보자.$^{12}$

$$
\text{d}I = \frac{\partial I}{\partial x} \text{d}x + \frac{\partial I}{\partial w} \text{d}w = 0 \tag{8.73}
$$

강도는 임계 강도로 제한되므로 전미분은 0이어야 한다. 따라서,

$$
\frac{\text{d}x}{\text{d}w} = - \frac{\partial I / \partial w}{\partial I / \partial x} \quad \text{또는} \quad \text{image MEEF} = -2 \frac{\partial I / \partial w}{\partial I / \partial x} \tag{8.74}
$$

이 표현식에서 분자는 마스크 CD의 변화로 인해 웨이퍼에 도달하는 노광량의 변화라고 생각할 수 있다([Figure 8.36]). 분모는 이미지

[Figure 8.36] 마스크 오차는 특징(feature)의 에지 근처에서 유효 노광량 오차를 생성하는 것으로 생각할 수 있다.
*   Y축: 상대 강도 (Relative Intensity)
*   X축: 수평 위치 (Horizontal Position) (nm)
*   화살표 설명: 공칭 라인 에지에서의 유효 노광량 오차 (Effective Dose Error at the Nominal Line Edge)

기울기이며, 이는 노광 관용도에 비례한다. 이 표현식의 다른 형태는 다음과 같다.

$$
\text{image MEEF} = \frac{2}{NILS} \left. \frac{\partial \ln I}{\partial \ln w} \right|_{x=CD/2} \tag{8.75}
$$

예를 들어, TE 조명에 대한 초점이 나간(out-of-focus) 간섭성 3-빔 이미지를 고려해 보자.

$$
I(x) = \left[ \frac{w}{p} + \frac{2\sin(\pi w/p)}{\pi} \cos(\pi \lambda \delta / p^2) \cos(2\pi x/p) \right]^2 \tag{8.76}
$$

(여기서는 디포커스에 대해 낮은 NA 표현식이 사용되었지만, 더 정확한 표현식을 사용하더라도 결과는 동일할 것이다.) 마스크 공간 폭 $w$에 대해 미분을 취하면 다음과 같다.

$$
\left. \frac{\partial \ln I}{\partial \ln w} \right|_{x=w/2} = \frac{2w}{p} \frac{[1 + 2\cos^2(\pi w/p) \cos(\pi \lambda \delta / p^2)]}{\sqrt{I(w/2)}} \tag{8.77}
$$

동일한 라인과 스페이스(equal lines and spaces)의 경우, 이 미분값은 상수가 된다(에지가 등초점(isofocal point)에 있기 때문이다).

$$
\left. \frac{\partial \ln I}{\partial \ln w} \right|_{x=CD/2} = 2 \tag{8.78}
$$

따라서, 디포커스를 포함한 간섭성 3-빔 동일 라인/스페이스 이미지 MEEF는 다음과 같다.

$$
\text{image MEEF} = \frac{4}{NILS} \tag{8.79}
$$

9장에서 더 자세히 설명하겠지만, $2/NILS$는 무한 콘트라스트 레지스트의 경우 로그-CD 대 로그-노광량 곡선의 기울기와 같다. 따라서, 다음과 같이 말할 수 있다.

$2/NILS$를 실제 CD 대 노광량 기울기로 대체하여 이 이미지 MEEF를 일반화할 수 있다.

$$
MEEF \approx \left( \frac{\partial \ln CD_{\text{wafer}}}{\partial \ln E} \right) \left( \left. \frac{\partial \ln I}{\partial \ln w} \right|_{x=CD/2} \right) \tag{8.80}
$$

작은 컨택 홀의 경우, 앞 절에서 분수 마스크 CD 변화당 분수 노광량 변화가 4임을 보았다. 작은 고립 스페이스(isolated space)의 경우, 이 값은 약 2이다. 다른 특징들의 경우, 공칭 라인 에지에서의 강도 변화를 계산하고 식 (8.80)을 사용하여 MEEF를 추정할 수 있다.

위의 결과를 해석하는 또 다른 방법은 마스크 오차가 유효 노광 관용도(effective exposure latitude)의 감소를 초래한다고 생각하는 것이다. 마스크 오차가 없을 때의 노광 관용도를 $EL$이라고 하면, $\Delta CD_{\text{mask}}$ 범위의 마스크 오차가 존재할 때의 유효 노광 관용도는 다음과 같다.

$$
EL_{\text{eff}} \approx EL \left( 1 - MEEF \frac{\Delta CD_{\text{mask}}}{\Delta CD_{\text{spec}}} \right) \tag{8.81}
$$

여기서 $\Delta CD_{\text{spec}}$은 노광 관용도를 정의하는 데 사용되는 CD 허용 오차(tolerance)이다(예: 공칭 CD의 0.2배). 이 표현식은 [Figure 8.22]와 같은 전체 노광 관용도 대 초점 심도(depth of focus) 플롯의 크기를 조정하는 데 사용할 수 있으며, 따라서 마스크 오차가 가용한 초점 심도에 미치는 영향을 결정하는 데에도 사용할 수 있다.

## 8.7.6 MEEF에 대한 레지스트의 영향 (Resist Impact on MEEF)

주어진 공간상 반응에 대해, 실제 유한한 콘트라스트를 가진 레지스트의 반응은 MEEF 값을 변화시키며, 때로는 극적으로 변화시킨다. 실험적으로 레지스트 콘트라스트를 체계적이고 제어 가능하게 변화시키는 것은 어렵지만, 시뮬레이션은 이것이 MEEF에 미치는 영향을 이론적으로 탐구할 수 있는 효과적인 도구를 제공한다. 실리콘 위의 BARC 상에 500 nm 두께의 레지스트를 사용하는 0.6 NA, 0.5 부분 간섭성 이미징 도구로 248 nm 노광을 하는 간단한 기준 공정을 고려해 보자. 레지스트의 콘트라스트는 본질적으로 하나의 시뮬레이션 매개변수, 즉 원래의 반응 속도론적 용해 속도 모델(7장 참조)의 용해 선택비 매개변수 $n$에 의해 제어된다. $n$의 높은 값은 레지스트 콘트라스트의 높은 값에 해당한다. 이 예제에서 $n=5$는 저콘트라스트 레지스트, $n=10$은 중간 콘트라스트 레지스트, $n=25$는 고콘트라스트 레지스트라고 부를 것이다.

이 세 가지 가상의 레지스트에 대해 공칭 마스크 특징 크기에 따른 MEEF의 변화가 동일한 라인과 스페이스 마스크 패턴에 대해 [Figure 8.37]에 나타나 있다. 더 큰 특징 크기의 경우, 모든 레지스트에 대해 MEEF는 1.0에 가까우며, 공간상 MEEF에 의해 제어된다. 그러나 특징 크기가 해상도 한계에 접근함에 따라 특징적인 MEEF의 급격한 상승이 관찰된다. (사실, 이러한 MEEF의 급격한 증가는 해상도에 대한 하나의 정의로 사용될 수 있다: MEEF를 어떤 임계값, 예를 들어 3 이하로 유지하는 가장 작은 특징 크기.) 그림에서 볼 수 있듯이, 레지스트 콘트라스트의 주요 영향은 MEEF가 급격히 상승하기 시작하는 특징 크기를 결정하는 것이다. 약 0.6의 $k_1$ 값 이상에서는 MEEF 값이 1.0 근처이거나 그 이하이며, 레지스트 콘트라스트는 거의 영향을 미치지 않는다. 이 값 아래에서는 MEEF가 빠르게 상승한다. 레지스트 콘트라스트는 이러한 상승의 가파름(steepness)에 영향을 미친다.

[Figure 8.37] 레지스트 콘트라스트는 해상도 한계 근처에서 마스크 오차 증폭 인자(MEEF)에 극적인 영향을 미친다.
*   Y축: MEEF
*   X축: 공칭 특징 폭 (Nominal Feature Width) (nm)
*   High Contrast: 고콘트라스트
*   Mid Contrast: 중간 콘트라스트
*   Low Contrast: 저콘트라스트

분명히, 레지스트 콘트라스트는 해상도 한계를 밀어붙이는 특징들에 대해 MEEF에 막대한 영향을 미친다. 여기에서 보여준 예의 경우 $k_1$ 값이 0.5일 때, 고콘트라스트 레지스트의 MEEF는 1.5이고, 중간 콘트라스트 레지스트는 2.0이며, 저콘트라스트 레지스트의 경우 MEEF는 3.0 이상으로 증가했다. 여러 측면에서 볼 수 있듯이, 레지스트 콘트라스트의 개선은 웨이퍼상의 고해상도 라인 폭을 제어하는 능력을 극적으로 향상시킬 수 있으며, 이 경우에는 마스크 오차가 존재하는 상황에서의 제어 능력을 향상시킨다.

## 8.8 라인 엔드 쇼트닝 (Line-End Shortening)

리소그래피가 점점 더 작은 특징들로 나아감에 따라, 특징의 임계 치수(CD)와 같은 단일 숫자 지표는 충분하지 않다. 최종적으로 인쇄된 포토레지스트 특징의 3차원 형상은 실제로 단일 폭 매개변수의 변화로는 설명할 수 없는 방식으로 최종 전기 소자의 성능에 영향을 미칠 수 있다. 이러한 경우, 포토레지스트 패턴의 형상에 대한 더 많은 정보를 측정하여 품질을 특성화해야 한다. 매우 간단한 예로 *라인 엔드 쇼트닝(line-end shortening, LES)*이 알려져 있다.

리소그래피 공정의 해상도 한계 근처의 폭을 가진 단일 고립 라인(single isolated line)을 고려해 보자. 다양한 공정 오차(초점, 노광, 마스크 오차 등) 범위에서 적절한 CD 제어를 제공하는 공정을 개발하기 위해서는 일반적으로 상당한 노력이 필요하다. 이러한 특징은 일반적으로 1차원적인 것으로 간주되지만(CD는 긴 라인에 수직으로 측정되며, 이것이 유일한 중요한 치수임), 필연적으로 라인 끝에서는 2차원적인 특성을 가져야 한다. 그러면 중요한 질문이 제기된다: 라인 폭 제어가 적절한 공정에서, 라인 끝의 형상 또한 허용 가능하게 거동할 것인가? 종종 이 질문에 대한 대답은 *아니오*이며, 이는 라인 엔드 쇼트닝 때문이다.

[Figure 8.38] 마스크(점선) 윤곽 위에 중첩된 인쇄된 포토레지스트 패턴(실선)의 윤곽은 라인 엔드 쇼트닝의 두 가지 예를 보여준다 ($k_1 = 0.6$).
*   Y축: y-Position (nm)
*   X축: x-Position (nm)

[Figure 8.38]은 이 문제를 설명한다. 라인의 길이를 따라 올바른 CD를 제공하도록 공정이 조정되면, 라인 끝에서의 결과는 레지스트가 뒤로 밀려(pull-back) 단축된 끝을 생성하게 된다. 라인 엔드 쇼트닝의 정도는 라인 폭의 강력한 함수이며, 효과는 약 0.8 미만의 $k$에 대해 눈에 띄게 나타난다. 언뜻 보기에 이 문제에 대한 해결책은 간단해 보일 수 있다. 인쇄된 라인의 이미지가 마스크의 패턴보다 짧다면, 마스크를 라인 엔드 쇼트닝 양만큼 단순히 연장하면 문제가 해결될 것이다. 물론 LES의 정도는 특징 크기에 따라 달라지므로 적절한 특성화가 필요할 것이다. 오늘날 대부분의 상업용 광학 근접 보정(optical proximity correction) 또는 디자인 룰 검사 소프트웨어는 포토마스크가 만들어지기 전에 디자인에 대해 이러한 보정을 자동으로 수행할 수 있다(10장 참조). 그러나 이 해결책은 매우 중요한 두 가지 문제를 무시한다. 첫째, [Figure 8.38]과 같이 라인 끝이 다른 특징에 근접해 있을 때 어떤 일이 발생하는가? 둘째, LES의 정도가 공정 오차에 따라 어떻게 변하는가? 첫 번째 문제의 경우, 라인의 단순한 연장은 작동하지 않을 수 있다. 따라서 더 복잡한 보정(예: 끝부분 근처의 라인 너비 증가)이 필요하다. 두 번째 문제의 경우, 라인 엔드 쇼트닝에 대한 더 완전한 특성화가 필요하다.

## 8.8.1 LES 측정 (Measuring LES)

라인 엔드 쇼트닝을 특성화하기 위한 첫 번째 단계는 이를 측정할 방법을 찾는 것이다. LES는 근본적으로 디자인에 대한 레지스트 패턴의 오차이기 때문에 독립적으로 측정할 수 없다. 대신, 다른 특징에 대한 라인 끝 위치의 측정과 같은 두 측정값 사이의 차이로 측정되어야 한다. 매우 간단한 접근 방식은 [Figure 8.38]에 표시된 것과 같은 테스트 구조를 사용하는 것인데, 여기서 라인 엔드 쇼트닝은 다음 사이의 갭 너비에 비례하는 것으로 간주된다.

즉, 라인의 끝과 근처의 수직 라인의 에지 사이, 또는 두 개의 맞닿은 라인 끝(butting line ends) 사이의 갭 너비를 말한다. 하지만 이 갭만으로는 전체 이야기를 알 수 없다. 공정의 변화(초점 및 노광과 같은)는 고립 라인의 폭뿐만 아니라 갭 너비에도 영향을 미칠 것이다.

라인 폭과 라인 엔드 쇼트닝 간의 관계를 정규화하는 흥미로운 접근 방식은 [Figure 8.38]과 같은 구조의 갭 너비를 다양한 공정 조건에 대한 레지스트 라인 폭의 함수로 플롯하는 것이다. 레지스트 라인 폭 더하기 공간 폭이 항상 피치와 같다는 라인 및 스페이스 패턴의 단순한 거동에 기초하여, 이 경우에 대한 이상적인 선형 이미징 결과를 설정할 수 있다. [Figure 8.38]의 패턴의 경우, 설계된 라인 폭과 갭 너비가 모두 250 nm인 경우 이상적인 결과는 $linewidth + gapwidth = 500 \text{nm}$ 방정식의 직선이어야 한다. 예로서, 초점-노광 매트릭스의 데이터가 이 기법을 사용하여 [Figure 8.39]에 플롯되어 있다. 흥미롭게도, 모든 데이터는 본질적으로 이상적인 결과에서 오프셋된 직선을 따른다. 이상적인 라인과 데이터를 통과하는 평행선 사이의 수직 오프셋은 고려된 공정 조건 범위에서의 유효 라인 엔드 쇼트닝으로 간주될 수 있다. 완벽하지는 않지만, 이 결과는 초점 및 노광 변수가 유효 LES에 1차적인(first order) 영향을 미치지 않음을 보여준다. 데이터가 이상적인 라인과 정확히 평행하지 않은 라인을 형성한다는 사실은 단순히 2차적으로(to second order), LES가 라인 폭과 동일한 공정 반응을 보이지 않음을 나타낸다.

유효 라인 엔드 쇼트닝을 특성화하기 위한 갭 너비 대 라인 폭 접근 방식은 여전히 라인 엔드 효과의 3차원적 특성을 무시한다. 공정 변화, 특히 초점은 포토레지스트 특징의 크기뿐만 아니라 형상도 변경할 수 있다.

[Figure 8.39] 라인 엔드 쇼트닝은 다양한 조건 하에서 고립 라인 폭의 함수로 삽입 그림(insert)과 같은 구조의 갭 너비를 플롯하여 특성화할 수 있다. 여기에 표시된 것처럼, 초점 및 노광의 변화는 선형적인 갭 너비 대 라인 폭 거동을 생성한다.
*   Y축: 갭 너비 (Gap Width) (nm)
*   X축: 고립 라인 폭 (Isolated Line Width) (nm)
*   Focus-Exposure Data: 초점-노광 데이터
*   Ideal Behavior: 이상적인 거동
*   Target Operating Point: 목표 작동 지점
*   Linewidth: 라인 폭
*   Gap Width: 갭 너비

[Figure 8.40] 고립 라인 끝의 형상에 대한 초점의 시뮬레이션된 영향 (250-nm 라인, $NA=0.6, \sigma=0.5, \lambda=248$, 양의 초점은 초점면을 위로 이동시키는 것으로 정의됨).
*   +0.4 $\mu$m Defocus: +0.4 $\mu$m 디포커스
*   In Focus: 초점 맞음
*   -0.4 $\mu$m Defocus: -0.4 $\mu$m 디포커스

레지스트 라인 단면의 경우, 초점이 맞지 않을 때 레지스트 패턴의 측벽 각도가 감소한다. 덜 분명한 것은 라인의 끝이 라인 자체보다 초점 오차에 훨씬 더 민감하다는 것이다. [Figure 8.40]은 초점 오차가 라인 끝의 3차원 형상을 어떻게 변화시킬 수 있는지 보여준다. 분명히, 라인 엔드 쇼트닝을 측정하도록 설계된 모든 계측(metrology)은 [Figure 8.40]에 묘사된 형상 변화에 의해 거의 확실히 영향을 받을 것이다.

## 8.8.2 LES 공정 효과의 특성화 (Characterizing LES Process Effects)

폭이 리소그래피 공정의 해상도 한계 근처인 모든 라인은 일반적으로 상당한 라인 엔드 쇼트닝을 나타낸다. 라인의 끝은 두 개의 90° 모서리로 구성된다. 그러나 이러한 모서리가 제한된 해상도의 이미징 공정을 통과함에 따라 모서리는 필연적으로 둥글게 된다(round). 특징 폭이 두 모서리 라운딩 반경(corner-rounding radii)의 합보다 작으면, 라인의 끝은 이 모서리 라운딩으로 인해 뒤로 밀릴(pull back) 것이다. 실제로 이 모서리 라운딩에는 세 가지 주요 원인이 있으며, 이들 모두가 최종 LES 크기에 기여한다.

1차적인 모서리 라운딩, 즉 라인 엔드 쇼트닝 메커니즘은 공간상 형성의 회절 한계이다. 1차적으로(To first order), 공간상 모서리 라운딩 반경은 점 확산 함수의 반경(약 $0.35\lambda/NA$)과 거의 같다. 따라서 $k_1 = 0.7$ 정도보다 작은 특징 크기에 대해서는 상당한 라인 엔드 쇼트닝이 예상된다. 예를 들어, 0.688의 개구수(NA)($k_1 = 0.5$의 스케일된 특징 크기를 제공)와 0.5의 부분 간섭성을 사용하여 248 nm에서 이미징된 180 nm 고립 라인은 약 50 nm의 LES를 생성할 것이다. 모서리 라운딩의 양은 $k_1$의 강력한 함수이다. [Figure 8.41a]는 [Figure 8.38]과 같은 180 nm 크기의 구조에 대한 공간상의 라인 엔드 쇼트닝에 미치는 NA의 영향을 보여준다. 분명히, 더 높은 NA(더 낮은 파장이나 더 큰 특징 크기와 마찬가지로)는 더 적은 LES를 생성한다. 부분 간섭성의 영향([Figure 8.41b])은 덜 극적이지만 여전히 중요하다.

LES는 레티클(reticle)상의 모서리 라운딩에 의해서도 영향을 받는다. 마스크 제작은 고유한 해상도 한계로 인해 필연적으로 둥근 모서리를 생성하는 리소그래피 공정을 포함한다. 라인의 끝에서, 마스크상의 둥근 모서리는 마스크 라인의 단축과 거의 동일한 방식으로 마스크를 통해 투과되는 빛의 강도를 감소시킨다. 반경 $R$(웨이퍼 치수)의 마스크 모서리 라운딩으로 인해 손실된 면적을 다음과 동일하게 놓으면

[Figure 8.41] 이미징 매개변수에 대한 라인 엔드 쇼트닝(LES)의 반응 (130-nm 고립 라인, $\lambda = 248 \text{nm}$). (a) 개구수 (Numerical Aperture) ($\sigma = 0.5$), (b) 부분 간섭성 (Partial Coherence) ($NA = 0.85$).
*   Y축 (a, b): LES (nm)
*   X축 (a): Numerical Aperture
*   X축 (b): Partial Coherence

단축된 마스크로 인한 등가 면적과 같다고 놓으면, 폭 $w$의 스페이스에 대해 마스크 모서리 라운딩으로 인한 대략적인 LES는 다음과 같이 추정할 수 있다.

$$
LES_{\text{mask}} \approx \frac{2R^2 (1 - \pi/4)}{w} \approx \frac{0.43R^2}{w} \tag{8.82}
$$

라인에 대해서도 유사한 결과가 예상된다. 따라서 마스크 모서리 라운딩은 효과적으로 더 짧은 마스크 라인을 초래하며, 이는 당연히 레지스트에 인쇄되는 더 짧은 라인으로 이어진다. 예를 들어, 20 nm의 모서리 라운딩 반경(웨이퍼 치수)을 가진 마스크 제작 공정을 고려해 보자. 80 nm 특징의 경우, 마스크 모서리 라운딩으로 인한 LES의 양은 2 nm로 추정할 수 있다. 만약 마스크 모서리 라운딩이 40 nm로 증가하면, 마스크가 LES에 미치는 영향은 9 nm로 증가한다. 마스크 모서리 라운딩으로 인해 허용되는 최대 LES가 최소 특징 크기의 고정된 비율로 설정된다면, 식 (8.82)는 허용되는 최대 마스크 모서리 라운딩 또한 최소 특징 크기의 고정된 비율이어야 함을 보여준다.

레지스트 또한 라인 엔드 쇼트닝의 최종 정도에 영향을 미친다. 흥미롭게도, 현상 콘트라스트는 최종 레지스트 패턴의 LES 양에 작은 영향만 미치는 것으로 보인다. 반면에 PEB(노광 후 베이크) 동안의 확산은 매우 중요한 영향을 미친다. [Figure 8.42]는 완전히 고립된 라인의 라인 엔드 쇼트닝에 대해 확산 길이를 증가시키는 것의 시뮬레이션된 결과를 보여준다(이상적인 기존 레지스트와 화학 증폭형 레지스트 모두에 대해, 둘 다 일정한 확산 계수를 가짐). 확산이 LES에 미미한 영향만 미치도록 하려면 확산 길이를 상당히 작게 유지해야 한다. 두 경우 모두, 라인 엔드 쇼트닝의 증가는 확산 길이의 제곱에 비례하여 진행된다. 확산이 라인 엔드 쇼트닝에 큰 영향을 미치는 이유는 ...의 3차원적 특성 때문이다.

[Figure 8.42] 확산은 고립 라인의 라인 끝 단축(line-end shortening, LES)에 극적인 영향을 미칠 수 있다: (a) 180-nm 라인, $\lambda = 248 nm$, NA = 0.688, $\sigma = 0.5$, 기존 레지스트, 그리고 (b) 130-nm 라인, $\lambda = 248 nm$, NA = 0.85, $\sigma = 0.5$, 화학 증폭형 레지스트
Increase in LES (nm): LES 증가 (nm)
Diffusion Length (nm): 확산 길이 (nm)

확산 공정: 고립 라인의 끝에서, 노광된 영역의 화학종(chemical species)이 라인 끝의 세 방향 모두에서 확산될 수 있다(라인 가장자리의 한 방향과 대조적임).

## 8.9 임계 형상 및 가장자리 배치 오류

CD 제어에 대한 논의는 해당 피처(feature)에 대해 편리하고 정확한 치수 측정이 가능하다고 가정한다. 긴 라인과 스페이스(lines and spaces), 그리고 대칭적인 컨택 홀(contact holes)의 경우, 웨이퍼상의 실제 결과와 원하는 결과 사이의 차이를 설명하기 위해 단순한 단일 지표인 임계 치수 오류(critical dimension error, CDE)를 사용할 수 있다. 최적의 공정은 CDE를 0으로 만드는 공정이다. 그러나 실제 집적 회로(integrated circuit) 패턴에는 쉬운 1차원적 특성화를 거부하는 수많은 복잡한 형상이 포함되어 있다. 임의의 2D 패턴 형상에서 오류를 어떻게 판단할까? 이를 위해 우리는 임계 치수 오류의 2D 아날로그인 임계 형상 오류(critical shape error, CSE)를 정의해야 한다.

임계 형상 오류는 실제 인쇄된 레지스트 형상과 원하는 형상 사이의 점대점(point-by-point) 차이를 찾아 결정된다. 예를 들어, [Figure 8.43a]는 원하는 형상(허용 가능한 양의 코너 라운딩이 추가된 레이아웃 설계와 동일)을 가져와 이를 위에서 본(top-down) 인쇄된 레지스트 형상의 이미지와 비교한다. 원하는 형상은 측정 포인트들의 집합으로 분해된다(이 경우, 전체 원하는 형상 주위에 등간격으로 포인트가 배치됨). 그 다음 이 측정 포인트들로부터 실제 웨이퍼 형상까지 벡터를 그려, [Figure 8.43b]와 같이 오차의 길이를 빈도 분포(frequency distribution)로 수집한다. 이러한 분포가 결정되면, 분포의 몇 가지 특성화를 사용하여 전체 형상 오류를 설명할 수 있다. 예를 들어, 평균 오류($CSE_{avg}$)를 사용하거나 오차의 90%보다 큰 값을 사용할 수 있다.

[Figure 8.43] 형상 오류의 지표 정의는 (a) 실제(점선) 형상과 원하는(실선) 형상을 비교하여 점대점 측정을 수행하는 것으로 시작하며, 이는 (b) 오차의 빈도 분포를 생성한다(여기서는 벡터의 부호 없는 길이가 사용됨). 이 분포 분석의 예로 가능한 임계 형상 오류 중 하나($CSE_{90}$)가 표시되어 있다
Frequency: 빈도
Point-by-Point Error (nm): 점대점 오차 (nm)

점대점 측정값($CSE_{90}$), 또는 다른 백분율도 사용될 수 있다. [Figure 8.43]의 분포에 대해 몇 가지 결과가 아래에 제시되어 있다:

*   $CSE_{avg} = 13.5 \, \text{nm}$
*   $CSE_{80} = 23 \, \text{nm}$
*   $CSE_{90} = 28 \, \text{nm}$
*   $CSE_{95} = 32 \, \text{nm}$
*   $CSE_{99.7} = 46 \, \text{nm}$

점대점 오류에 대한 여러 다른 정의가 가능하다. 위의 예에서는 벡터의 부호 없는 길이(unsigned length)가 오류 히스토그램을 생성하는 데 사용되었다. 부호 있는 벡터(signed vector)도 사용될 수 있다(부호 있는 벡터의 평균이 0이면 적절한 크기의 피처임을 나타냄). '맨해튼(Manhattan)' 레이아웃의 피처에 유용한 또 다른 접근 방식은 오류 벡터를 전적으로 수직 또는 수평이 되도록 제한하는 것이다. 이러한 맨해튼 오류 벡터는 일반적으로 가장자리 배치 오류(edge placement errors, EPE)라고 불리며, 광학 근접 보정(optical proximity correction) 소프트웨어가 패턴 충실도(fidelity)를 특성화할 때 흔히 사용된다(Chapter 10 참조).

## 8.10 패턴 붕괴

포토레지스트 프로파일 제어는 전통적으로 레지스트 프로파일의 형상에 대한 사다리꼴 모델을 만들고, 사다리꼴의 너비, 높이, 측벽 각도를 제어해야 할 매개변수로 정의해 왔다. 일반적으로 이 접근 방식은 1D 패턴(긴 라인과 스페이스)에 잘 작동한다. 그러나 특정 상황에서는 다른 문제가 프로파일 형상 제어를 괴롭힐 수 있다. 바로 패턴 붕괴(pattern collapse)로, 이는 겉보기에 잘 형성된 레지스트 프로파일이 기계적으로 실패하여 쓰러지는 현상이다([Figure 8.44]).

[Figure 8.44] 포토레지스트 패턴 붕괴의 예, 단면(왼쪽) 및 평면(top down). (Canon의 Joe Ebihara 제공)

[Figure 8.45] 고립 라인 쌍의 패턴 붕괴: (a) 린스 후 건조 시 라인 사이에 물이 남음, 그리고 (b) 물의 표면 장력에 의한 모세관 힘이 라인의 상단을 서로 끌어당겨 붕괴를 유발함

패턴 붕괴는 높고 좁은 레지스트 라인의 상단을 미는 어떤 힘이 프로파일을 구부러지게 하고, 결국 부러지거나 기판에서 벗겨질(peel off) 때 발생한다. 예상할 수 있듯이, 라인이 더 높고 좁을수록 밀어서 넘어뜨리기가 더 쉽다. 하지만 이 미는 힘은 어디에서 올까? 현상(development) 후, 웨이퍼는 탈이온수(deionized water)로 린스된 다음 공기 건조된다. 물이 마르면서, 물러나는 물의 표면 장력이 레지스트 피처의 상단을 당긴다. 물론, 물이 라인의 양쪽에서 대칭적으로 물러나면 양쪽의 두 힘은 상쇄될 것이다. 그러나 비대칭이 있어 라인의 한쪽 물이 다른 쪽보다 더 빨리 마르면 합력(resultant force)은 0이 되지 않을 것이다.

[Figure 8.45a]는 린스 후 건조 중에 비대칭 표면 장력이 발생하는 최악의 경우를 보여준다. 바로 작은 간격(gap)을 사이에 둔 두 개의 고립된 평행 라인이다. 쌍의 각 측면에 있는 넓은 개방 영역은 빨리 마르는 반면, 그 사이의 작은 공간은 물을 제거하는 데 훨씬 더 긴 시간이 필요하다. 그 결과,

건조 주기 중 갭(gap)에 있는 물의 상단 메니스커스(meniscus)가 레지스트 피처의 상단과 일직선이 되는 지점이 생기고, 이때 물의 표면 장력에 의한 모세관 힘이 발생하여 두 레지스트 라인을 서로 끌어당긴다([Figure 8.45b]). 이 힘이 두 레지스트 상단을 서로 닿게 할 만큼 크다면, 이러한 피처들은 붕괴되었다고 말한다. 다른 라인과 스페이스 패턴(예: 5-바 패턴)도 최소한 가장 바깥쪽 라인에 대해서는 이 2-바 테스트 패턴과 매우 유사하게 거동할 것이다.

Tanaka는 이러한 패턴 붕괴 상황에 대해 간단한 외팔보(cantilever-beam) 기계적 모델을 개발했다.[14] 물로 덮인 레지스트 라인 측면을 따라 작용하는 모세관 압력(단위 면적당 힘)은 물-공기 계면의 표면 장력 $\sigma$를 메니스커스의 곡률 반경 $R$로 나눈 것과 같다. 곡률 반경은 다시 물-레지스트 계면의 접촉각(contact angle) $\theta$와 공간 폭(spacewidth) $w_s$에 의해 결정된다. 휨(bending)이 발생하기 전, 이 곡률은 다음과 같다.

$$ R = \frac{w_s}{2 \cos \theta} $$

레지스트 두께 $H$에 대해, 라인의 단위 길이당 결과적인 모세관 힘은 다음과 같다.

$$ F = \frac{\sigma H}{R} = \frac{2 \sigma H \cos \theta}{w_s} $$

그러나 레지스트 라인이 휘기 시작하면 이 힘은 증가한다. 두 레지스트 라인이 서로 가까워짐에 따라 메니스커스의 곡률 반경이 감소하여 모세관 힘이 증가한다.

표면 장력에 의한 힘은 항상 공기-물 계면에 수직이므로, 접촉각이 0인 경우(매우 친수성인 경우) 레지스트 라인을 공간의 중심 쪽으로 당기는 힘이 최대가 된다. 레지스트는 다소 소수성(hydrophobic)인 경향이 있어 물과 레지스트 사이의 접촉각은 종종 $50 \sim 70^\circ$ 범위에 있다(이 측정값은 노광되지 않은 레지스트에 대한 것이며, 프로파일 가장자리를 따라 부분적으로 노광되고 탈보호된(deblocked) 레지스트는 접촉각이 더 작아야 함에 유의하라). 모세관 힘은 공간의 종횡비($A_s = H/w_s$)와 물의 표면 장력(상온에서 약 0.072 N/m 또는 72 dyne/cm)에 비례하여 증가한다는 점에 유의하라.

레지스트 라인의 휨은 탄성 외팔보로 설명할 수 있다. 기계적 강도의 중요한 레지스트 재료 특성은 영률(Young's modulus) $E$이며, 이는 레지스트의 강성(stiffness)을 나타내는 척도로 유리 전이 온도가 높은 레지스트에서 더 높다. 레지스트는 $2 \sim 6 \, \text{GPa}$ 범위에서 측정되었으며, 높은 쪽은 노볼락(novolac) 레지스트에 해당하고 낮은 쪽은 ArF 레지스트에 해당한다.[15] 너비 $w_l$인 라인에 힘 $F$를 가하면 라인이 공간 쪽으로 $\delta$만큼 이동(흔들림)하게 되며, 이는 다음과 같이 주어진다.

$$ \delta = \frac{3}{2} \left( \frac{F}{E} \right) \left( \frac{H}{w_l} \right)^3 $$

휨의 양은 레지스트 라인의 종횡비의 세제곱에 비례하므로 이 종횡비에 매우 민감하다는 점에 유의하라.

레지스트 라인이 휘어짐에 따라, 모세관 힘에 의한 라인의 당김은 레지스트의 강성(stiffness)에 의한 복원력(restoring force)에 의해 대응된다. 결국 '티핑 포인트(tipping point)'에 도달하여 증가하는 모세관 힘이 레지스트의 복원력을 초과하여 라인이 붕괴되는 지점이 생긴다. Tanaka는 이 임계점이 다음과 같을 때 발생한다고 계산했다.

$$ \frac{E}{\sigma} \le \frac{4}{w_s} A_l^3 \left[ 3 A_s \cos \theta + \sin \theta + \sqrt{9 A_s^2 \cos^2 \theta + 6 A_s \cos \theta \sin \theta} \, \right] \tag{8.86} $$

여기서 $A_s$는 공간의 종횡비이고, $A_l$은 라인의 종횡비($H/w_l$)이다. 접촉각이 약 $80^\circ$ 미만이고 공간의 종횡비가 높은 경우(즉, 패턴 붕괴가 문제가 될 가능성이 높은 흥미로운 영역에 있는 경우), 제곱근 부분은 테일러 급수(Taylor series)의 첫 항들로 근사하여 다소 더 접근하기 쉬운 결과를 얻을 수 있다.

$$ \frac{E}{\sigma} \le \frac{8}{w_s} A_l^3 [ 3 A_s \cos \theta + \sin \theta ] \tag{8.87} $$

식 (8.87)은 무엇이 패턴 붕괴에 영향을 미치는지, 따라서 패턴 붕괴를 줄이기 위해 무엇을 할 수 있는지를 보여준다. 레지스트 화학자들은 영률 $E$를 높여(유리 전이 온도 $T_g$를 높이는 것과 유사) 레지스트를 더 단단하게 만들 수 있지만, 다른 매우 중요한 레지스트 특성을 변경하지 않고 이를 수행하기는 어렵다. 린스액에 계면활성제(surfactant)를 첨가하여 물-공기 표면 장력을 줄일 수 있다. 계면활성제는 표면 장력을 2배 또는 3배 쉽게 줄일 수 있지만, 오염 문제를 일으킬 수 있으며 레지스트를 연화시켜 영률을 감소시킬 수도 있다. 물이 레지스트에 접촉하는 각도 또한 붕괴에 영향을 미친다. 최악의 경우($3 A_s \cos \theta + \sin \theta$의 최댓값)는 $\tan^{-1}(1/3A_s)$의 각도에서 발생하며, 이는 일반적으로 $10^\circ$ 미만이다. 따라서 친수성 레지스트는 더 큰 패턴 붕괴를 유발한다. 레지스트를 더 소수성으로 만드는 것이 도움이 될 것이다(참고로 이는 액침 리소그래피(immersion lithography)의 목표이기도 하다). 공간의 종횡비도 중요하지만 소수성 레지스트($\cos \theta$가 작음)의 경우에는 덜 중요하다. 공간 너비는 붕괴에 직접적인 영향을 미치며, 공간이 작을수록 모세관 힘이 증가하여 붕괴 가능성이 높아진다. 단연코 가장 중요한 요소는 라인의 종횡비이다. 붕괴 경향은 라인 종횡비의 세제곱에 비례하여 증가하므로, 이 요소의 작은 변화가 큰 결과를 초래할 수 있다.

식에 숫자를 대입해 보면, 물에 계면활성제가 없다고 가정할 때 ArF 레지스트는 약 $35 \, \text{nm}^{-1}$ 범위의 $E/\sigma$ 값을 갖는다. $60^\circ$의 물-레지스트 접촉각을 가정하고, 공간 종횡비가 3인 100-nm 공간을 고려해보자. 라인의 최대 종횡비는 4.3이 될 것이다(라인이 붕괴되기 전 70-nm 선폭). 공간 종횡비를 3으로 유지한 채 공간이 50 nm로 줄어들면, 최대 라인 종횡비는 3.4로 떨어진다(44-nm 선폭). 또 다른 예로, 두께 141 nm인 45-nm 등간격 라인과 스페이스를 인쇄할 때, 과다 노광(overexposure)은 10% CD 오류에 도달하기 전에 패턴 붕괴를 유발할 것이다. 패턴 붕괴는 CD, 측벽 각도, 또는 레지스트 손실(resist loss)이 사양에 도달하기 전에 공정 윈도우(process window)의 제한 요소가 될 수 있다.

식 (8.87)은 또한 라인/스페이스 듀티 사이클(duty cycle)의 함수로서 패턴 붕괴 경향을 예측할 수 있다. 단순화를 위해, 식 (8.87)의 $\sin \theta$ 항을 무시해도 오류가 매우 적을 만큼 접촉각이 작다고 가정하자(이 근사는 $60^\circ$ 접촉각에서도 그리 나쁘지 않다). 이 경우, 주어진 피치(pitch, $w_s + w_l$와 동일)에 대해 선폭이 공간 폭보다 50% 더 클 때(3:2 선폭 대 공간 폭 비율) 붕괴 경향이 최소가 된다. 다른 모든 듀티 사이클은 패턴 붕괴 가능성이 증가할 것이다. 고정된 듀티 사이클의 경우, 붕괴 가능성은 레지스트 두께의 4제곱에 비례하고, 피치의 역수의 3제곱에 비례하여 증가한다.

여기서 사용된 2차원 모델은 매우 긴 라인과 스페이스를 가정하므로 실제로 최악의 경우이다. 한쪽 또는 양쪽 끝이 다른 레지스트 피처에 연결된 더 짧은 라인의 경우, 다른 피처들이 라인을 지지하여 라인 붕괴에 필요한 비틀림(twisting)을 억제할 수 있다. 그러나 폴리(poly) 및 메탈 1(metal 1)과 같은 CMOS 소자 레벨은 항상 여기에 제시된 최악의 경우와 비슷하게 거동하는 패턴을 일부 포함하고 있다. 그리고 더 작은 피처 크기와 일정하거나 심지어 더 큰 종횡비를 향한 추세는 앞으로 패턴 붕괴 문제를 더욱 악화시킬 것이다.

## 문제

8.1. 주어진 90-nm 리소그래피 공정 레벨은 웨이퍼 팽창으로 인한 0.1-ppm(백만 분율)의 웨이퍼 배율 오류(magnification error)를 보인다. 300-mm 웨이퍼의 경우, 이 오류가 보정되지 않을 때 이 항으로 인한 최대 중첩(overlay) 오류는 얼마인가? 오류의 크기가 유의미한가(중첩 사양을 기술 노드 피처 크기의 1/3로 가정)?

8.2. 실리콘의 선형 팽창 계수는 약 $3 \times 10^{-6}/K$이다. 웨이퍼 온도 제어 부족으로 인한 3 nm의 중첩 오류가 허용 가능하다고 가정하자. 200-mm 웨이퍼의 경우 온도를 얼마나 잘 제어해야 하는가? 300-mm 웨이퍼의 경우는 어떠한가?

8.3. $24 \times 28 \, \text{mm}$ 필드에 대해 0.3 아크초(arc-second)의 레티클 회전 오류로 인한 최대 x- 및 y-중첩 오류는 얼마인가?

8.4. 웨이퍼에 인쇄될 때 중첩 타겟이 아래의 프레임-인-프레임(frame-in-frame) 타겟과 같이 비대칭일 수 있다. 이러한 비대칭이 중첩 측정에 미치는 영향은 무엇인가?

(그림)

8.5. 식 (8.42)와 (8.43)을 유도하라.

8.6. 식 (8.31)과 (8.35)는 모두 CD 대 선량(dose)을 예측하며, 후자의 식이 조금 더 정확하다. 다음 경우에 대해 이 두 모델의 CD 대 선량 그래프를 하나의 그래프에 그려라.

$$ CD_1 = 80 \, \text{nm}, \, E_1 = 32 \, \text{mJ/cm}^2, \, \text{그리고} \quad \frac{d \ln CD}{d \ln E} \bigg|_{E=E_1} = 0.6 $$

두 모델이 예측된 CD에서 2% 차이를 보이는 선량 값은 얼마인가?

8.7. 아래 주어진 보성 플롯(Bossung plot)에 대해,
(a) 최적 초점(best focus)은 대략 어디인가? 그 이유는 무엇인가?
(b) 180 nm의 타겟 CD에 대한 대략적인 등초점 바이어스(isofocal bias)는 얼마인가(수치값)?

(그래프)
Resist Linewidth (nm): 레지스트 선폭 (nm)
Focus ($\mu m$): 초점 ($\mu m$)
Dose: 선량

8.8. 식 (8.50)-(8.52)를 사용하여, 등초점 바이어스의 함수로서 65-nm 라인의 초점 심도(depth of focus)를 그려라: $CD_{spec} = 0.2$, $EL_{spec} = 0.08$, $s_{nom} = 0.75$, 그리고 $\Delta = 0.2 \, \mu m$라고 가정한다.

8.9. 일반적인 식 (8.75)를 사용하여 0차 및 $\pm 1$차 회절 차수만 사용하는 코히어런트 등간격 라인/스페이스 이미지에 대한 이미지 MEEF를 유도하라[즉, 식 (8.68)을 유도하라].

8.10. 두 라인 패턴 붕괴 문제에 대해, 다음 조건에서 패턴 붕괴 경향을 최소화하는 선폭 대 공간 폭 비율(고정된 피치에 대해)은 무엇인가?
(a) 물-레지스트 접촉각이 충분히 작아 식 (8.87)의 $\sin \theta$ 항을 무시할 수 있다고 가정한다.
(b) 물-레지스트 접촉각이 충분히 커서 식 (8.87)의 $\cos \theta$ 항을 무시할 수 있다고 가정한다.

## 참고문헌

1. Sturtevant, J., Allgair, J., Fu, C., Green, K., Hershey, R., Kling, M., Litt, L., Lucas, K., Roman, B., Seligman, G. and Schippers, M., 1999, Characterization of CD control for sub-0.18 $\mu m$ lithographic patterning, *Proceedings of SPIE: Optical Microlithography XII*, 3679, 220–227.
2. Mack, C.A., 1992, Understanding focus effects in submicron optical lithography, part 3: methods for depth-of-focus improvement, *Proceedings of SPIE: Optical/Laser Microlithography V*, 1674, 272–284.
3. Sethi, S., Barrick, M., Massey, J., Froelich, C., Weilemann, M. and Garza, F., 1995, Lithography strategy for printing 0.35 um devices, *Proceedings of SPIE: Optical/Laser Microlithography VIII*, 2440, 619–632.
4. SEMI Standard SEMI P35-1106, 2006, *Terminology for Microlithography Metrology*, Semiconductor Equipment and Materials International, San Jose, CA.

5. Levinson, H.J., 1999, *Lithography Process Control*, SPIE Press Vol. TT28, Bellingham, CA.
6. Ausschnitt, C., 1988, Chapter 8: electrical measurements for characterizing lithography, in *VLSI Electronics: Microstructure Science*, Vol. 16, Academic Press, p. 330.
7. DeMoor, S., Brown, J., Robinson, J.C., Chang, S. and Tan, C., 2004, Scanner overlay mix and match matrix generation; capturing all sources of variation, *Proceedings of SPIE: Metrology, Inspection, and Process Control for Microlithography XVIII*, 5375, 66–77.
8. Bossung, J.W., 1977, Projection printing characterization, *Proceedings of SPIE: Developments in Semiconductor Microlithography II*, 100, 80–84.
9. Ausschnitt, C.P., Rapid optimization of the lithographic process window, *Proceedings of SPIE: Optical/Laser Microlithography II*, 1088, 115–133.
10. Brunner, T., Martin, A., Martino, R., Ausschnitt, C., Newman, T. and Hibbs, M., 1994, Quantitative stepper metrology using the focus monitor test mask, *Proceedings of SPIE: Optical/Laser Microlithography VII*, 2197, 541–549.
11. Maurer, W., 1996, Mask specifications for 193-nm lithography, *Proceedings of SPIE*, 2884, 562–571.
12. The derivation was first suggested to me by Mark D. Smith.
13. Tsudaka, K., *et al.*, 1995, Practical optical mask proximity effect correction adopting process latitude consideration, *MicroProcess ‘95 Digest of Papers*, 140–141.
14. Tanaka, T., Morigami, M. and Atoda, N., 1993, Mechanism of resist pattern collapse during development process, *Japanese Journal of Applied Physics*, 32, 6059–6064.
15. Simons, J., Goldfarb, D., Angelopoulos, M., Messick, S., Moreau, W., Robinson, C., de Pablo, J. and Nealey, P., 2001, Image collapse issues in photoresist, *Proceedings of SPIE: Advances in Resist Technology and Processing XVIII*, 4345, 19–29.
